Repository: ihalage/analogmat

## Supplementary Materials for "Analogical discovery of disordered perovskites by crystal structure information hidden in unsupervised material fingerprints"

### Achintha Ihalage and Yang Hao

## Usage

### Evaluation of machine learning classification models



```python
from ML.classification import PVClassifier
clf = PVClassifier()
clf.train_and_test(algo='gradient_boosting')  # algo`: {‘gradient_boosting’, ‘random_forest’, ‘decision_tree’, '`svm`}, default=’gradient_boosting’
clf.plot_confusion_matrix(algo='gradient_boosting') # 10-fold CV confusion matrix
clf.plot_roc_curve()  # 10-fold CV ROC curve
```

Confusion matrix             |  ROC curve
:-------------------------:|:-------------------------:

### Plotting the perovskite likelihood of selected A(B<sub>1-x</sub>B'<sub>x</sub>)O<sub>3</sub> compositions

```python
from ML.plot_results import AABO3_Viz
viz = AABO3_Viz()
viz.plot_Bdoped()
```

### Screening potential perovskites from the composition space

The database of total possible compositions is too large for github (332Mb). You can download this database [here](https://figshare.com/articles/dataset/all_generated_compounds_csv/13033262). Place this file inside `ICSD_data` directory and execute the following code.

```python

clf.get_perovskite_candidates(prob_threshold=0.95, no_iterations=100)
```

```

100%|████████████████████████████████████████████████████████████| 100/100 [03:43<00:00,  2.23s/it]
 
##################### Classification Results ###############################

46228 new perovskite candidates were found out of 591129 hypothetical compounds!
92.18 % of total compounds were discarded!

############################################################################


```

## Autoencoders (VAE & vanilla)

*Autoencoder* class implements the unsupervised material fingerprinting model. Materials analogies can be investigated in a bi-directional manner. That is, "What are the analogous experimental materials to an arbitary composition?" (enabling crystal structure prediction) and "What are the analogous unstudied perovskites to a target experimental material?" (enabling analogical materials discovery).

Following is the code snippet to find 5 experimental analogies (nearest neighbours-NNs) to the composition (K<sub>0.5</sub>Bi<sub>0.5</sub>)ZrO<sub>3</sub>.
It is important to write the chemical formula in standard notation with brackets to identify the disordered site - (A<sub>1-x</sub>A'<sub>x</sub>)BO<sub>3</sub> or A(B<sub>1-x</sub>B'<sub>x</sub>)O<sub>3</sub>. Note that R<sub>A</sub> should be greater than R<sub>B</sub>.

```python
from autoencoder import AutoEncoder
ae = AutoEncoder()
model = ae.build_AE(vae=True)  # vae=False for vanilla autoencoder
model.load_weights('saved_models/best_model_VAE.h5')  # best_model_AE.h5 for vanilla autoencoder
exp_analogs = ae.most_similar(model, '(K0.5Bi0.5)ZrO3',  n=5, vae=True)
print (exp_analogs)
```

```
   CollectionCode        HMS CrystalSystem      StructuredFormula  Euclidean Distance
0           92640  P 4/m m m    tetragonal  (K0.667Th0.333)(TiO3)            0.064202
1           28621  P 4/m m m    tetragonal     (Ba0.8Pb0.2)(TiO3)            0.076766
2          291164    P 4 m m    tetragonal     (Ba0.95Pb0.05)TiO3            0.080477
3          157807    P 4 m m    tetragonal   (Ba0.67Pb0.33)(TiO3)            0.083409
4            5513    P 4 m m    tetragonal        (K0.5Bi0.5)TiO3            0.116703
```

Unstudied compositions to a target material, for example (Ba<sub>0.5</sub>Nd<sub>0.5</sub>)MnO<sub>3</sub> can be obtained as follows.

```python
cand_analogs = ae.most_similar_cand_perovskites(model, '(Ba0.5Nd0.5)MnO3',  n=5)
print (cand_analogs)
```

```
    StructuredFormula  Mean_classification_prob  Euclidean Distance

# DESCRIPTION: <p>Dielectric properties of (Ba0.5Sr0.5)TiO3 thin films</p>

# DESCRIPTION: <p>The dielectric properties of (Ba0.5Sr0.5)TiO3 (BST) thin films with high electrical resistivity were investigated. BST films are deposited on Pt/TiO2/SiO2/Si substrates by a metal-organic deposition (MOD) method. The dielectric permittivity and ac conductivity of the films are measured in the frequency range 102-105 Hz. The dielectric permittivity εr decreases slightly with frequency f ...</p>

# DESCRIPTION: <p>The leakage current and relative permittivity of (Ba0.5Sr0.5)TiO3 (BST) thin films prepared by pulsed-laser deposition (PLD) were investigated. It was found that the leakage current for positive bias voltage was higher than that for negative bias voltage, which was attributed to the lattice mismatch between the bottom Pt electrode and the BST thin film. A time-dependent breakdown process under ...</p>

# DESCRIPTION: <p>The X-ray studies indicated that both MT and Ba0.5Sr0.5TiO3 are highly oriented and remain as two distinct individual entities in the composite films and a considerable reduction in the dielectric loss and leakage currents has been observed.</p>

File: analogmat/ICSD_data/ICSD_all_data.csv (part 1 of 35)
CollectionCode	HMS	StructuredFormula	StructureType	Authors	CellParameter	CellVolume	FormulaWeight	Temperature	PublicationYear	Quality	A1	A1_frac	A2	A2_frac	B1	B1_frac	B2	B2_frac	O	O_frac	a	b	c	alpha	beta	gamma	SpaceGroupNum	CrystalClass	atom_numA1	atom_numA2	atom_numB1	atom_numB2	atom_numO	mend_numA1	mend_numA2	mend_numB1	mend_numB2	mend_numO	atomic_rA1	atomic_rA2	atomic_rB1	atomic_rB2	atomic_rO	A1_X	A2_X	B1_X	B2_X	O_X	M_A1	M_A2	M_B1	M_B2	M_O	V_A1	V_A2	V_B1	V_B2	V_O	therm_con_A1	therm_con_A2	therm_con_B1	therm_con_B2	therm_con_O	polarizability_A1	polarizability_A2	polarizability_B1	polarizability_B2	polarizability_O	lattice_const_A1	lattice_const_A2	lattice_const_B1	lattice_const_B2	lattice_const_O	Row_A1	Row_A2	Row_B1	Row_B2	Row_O	Group_A1	Group_A2	Group_B1	Group_B2	Group_O	nA	nB	nO	rA_avg	rB_avg	rO	rA/rB	rA/rO	rB/rO	rA-rB	Goldschmidt_TF	SISSO_1	SISSO_2	SISSO_3	SISSO_4	SISSO_5	SISSO_6	SISSO_7	SISSO_8	SISSO_9	SISSO_10
40265	P n n 2	Li2Sn(TeO6)	Li2TiTeO6	Choisnet, J.; Rulmont, A.; Tarte, P.	5.192(2) 4.927(2) 8.513(5) 90 90 90	217.77	356.162	293	1989	-1	Li	1	_	0	Sn	0.5	Te	0.5	O	3	5.192	4.927	8.513	90	90	90	34	orthorhombic	3	0	50	52	8	12	0	83	92	101	1.45	0	1.45	1.4	0.6	0.98	0	1.96	2.1	3.44	6.941	0	118.71	127.6	15.9994	13.02	0	16.29	20.46	17.36	85	0	67	3	0.02658	164.1125	0	53	38	5.3	3.49	0	5.82	4.45	6.83	2	0	5	5	2	1	0	14	16	16	1	5	-2	0.9	0.765	1.26	1.1764705882	0.7142857143	0.6071428571	0.135	0.7542472333	47.991375	24.53	2.47	0.0008969907	36.57	165.0710294118	165.690276645	167.105212991	-0.645453866	1.1248039216
80423	P m n 21	(CsTa)B2O6	CsNbOB2O5	Akella, A.; Keszler, D.A.	7.5479(9) 3.9064(4) 9.7713(9) 90 90 90	288.11	431.476	293	1995	10	Cs	0.5	Ta	0.5	B	1	_	0	O	3	7.5479	3.9064	9.7713	90	90	90	31	orthorhombic	55	73	5	0	8	8	52	86	0	101	2.6	1.45	0.85	0	0.6	0.79	1.5	2.04	0	3.44	132.9054519	180.94788	10.811	0	15.9994	70.94	10.85	4.39	0	17.36	36	57	27	0	0.02658	400.9	74	20.5	0	5.3	6.05	3.31	8.73	0	6.83	6	6	2	0	2	1	5	13	0	16	3	3	-2	1.295	0.41	1.26	3.1585365854	1.0277777778	0.3253968254	0.885	1.0818310335	0.884	66.04	7.35	0.005078125	55.08	404.6264634146	404.8232944481	407.6512804051	-0.3447126807	2.3985365854
88703	I 4/m	Ba2Cu(TeO6)	Sr2NiWO6	Iwanaga, D.; Inaguma, Y.; Itoh, M.	5.5903(1) 5.5903(1) 8.6426(3) 90 90 90	270.09	561.824	293	1999	-1	Ba	1	_	0	Cu	0.5	Te	0.5	O	3	5.5903	5.5903	8.6426	90	90	90	87	tetragonal	56	0	29	52	8	14	0	72	92	101	2.15	0	1.35	1.4	0.6	0.89	0	1.9	2.1	3.44	137.327	0	63.546	127.6	15.9994	38.16	0	7.11	20.46	17.36	18	0	400	3	0.02658	272	0	46.5	38	5.3	5.02	0	3.61	4.45	6.83	6	0	4	5	2	2	0	11	16	16	2	4	-2	1.49	0.785	1.26	1.898089172	1.1825396825	0.623015873	0.705	0.9508770896	34.661625	4.81	7.14	0.0003097668	4.29	276.806910828	277.0527879176	278.9757233578	-0.5095408561	1.2645177434
24975	I 41/a c d S	Na2U(SiO6)		Shashkin, D.P.; Lur'e, E.A. (Lure, E.A.); Belov, N.V.	12.718(1) 12.718(1) 13.376(1) 90 90 90	2163.53	408.09	293	1974	10	Na	1	_	0	U	0.5	Si	0.5	O	3	12.718	12.718	13.376	90	90	90			11	0	92	14	8	11	0	45	85	101	1.8	0	1.75	1.1	0.6	0.93	0	1.38	1.9	3.44	22.98976928	0	238.02891	28.0855	15.9994	23.78	0	12.49	12.06	17.36	140	0	27	150	0.02658	162.7	0	129	37.3	5.3	4.23	0	2.85	5.43	6.83	3	0	9	3	2	1	0	6	14	16	1	5	-2	1.16	0.705	1.26	1.6453900709	0.9206349206	0.5595238095	0.455	0.8708388857	121.788	97.42	4.35	0.1113448535	102.04	164.5096099291	164.9254488148	166.6839859469	-0.5532760449	1.2812991618
1526	P b c a	(Co0.224Mg0.776)(SiO3)	Pyroxene#MgSiO3	Hawthorne, F.C.; Ito, J.	18.2330(70) 8.836(6) 5.188(3) 90 90 90	835.82	108.1479	293	1978		Co	0.224	Mg	0.776	Si	1	_	0	O	3	18.233	8.836	5.188	90	90	90	61	orthorhombic	27	12	14	0	8	64	73	85	0	101	1.35	1.5	1.1	0	0.6	1.88	1.31	1.9	0	3.44	58.933195	24.305	28.0855	0	15.9994	6.67	14	12.06	0	17.36	100	160	150	0	0.02658	55	71.2	37.3	0	5.3	2.51	3.21	5.43	0	6.83	4	3	3	0	2	9	2	14	0	16	2	4	-2	0.84432	0.54	1.26	1.5635555556	0.6700952381	0.4285714286	0.30432	0.8266549677	32.939625	15.28	5.33	5.14984130859375E-06	27.38	57.7407644444	58.2630994121	59.8912073601	-0.6617153841	1.2748605556
1527	P b c a	(Mg0.925Mn0.075)(SiO3)	Pyroxene#MgSiO3	Hawthorne, F.C.; Ito, J.	18.2700(60) 8.833(6) 5.195(3) 90 90 90	838.36	102.6903	293	1978		Mg	0.925	Mn	0.075	Si	1	_	0	O	3	18.27	8.833	5.195	90	90	90	61	orthorhombic	12	25	14	0	8	73	60	85	0	101	1.5	1.4	1.1	0	0.6	1.31	1.55	1.9	0	3.44	24.305	54.938045	28.0855	0	15.9994	14	7.35	12.06	0	17.36	160	7.8	150	0	0.02658	71.2	68	37.3	0	5.3	3.21	8.89	5.43	0	6.83	3	4	3	0	2	2	7	14	0	16	2	4	-2	0.85625	0.54	1.26	1.5856481481	0.6795634921	0.4285714286	0.31625	0.8313415143	32.025	7.8	3.91	3.85587262253321E-06	19.9	72.9306018519	73.4456933661	75.0912073601	-0.6601865775	1.2830967783
9848	P b c a	(Mg1.78Fe.22)Si2O6	Pyroxene#MgSiO3	Schubert, G.	18.2380(80) 8.828(5) 5.184(5) 90 90 90	834.65	207.7248	293	1972		Mg	0.89	Fe	0.11	Si	1	_	0	O	3	18.238	8.828	5.184	90	90	90	61	orthorhombic	12	26	14	0	8	73	61	85	0	101	1.5	1.4	1.1	0	0.6	1.31	1.83	1.9	0	3.44	24.305	55.845	28.0855	0	15.9994	14	7.09	12.06	0	17.36	160	80	150	0	0.02658	71.2	62	37.3	0	5.3	3.21	2.87	5.43	0	6.83	3	4	3	0	2	2	8	14	0	16	2	4	-2	0.8479	0.54	1.26	1.5701851852	0.6729365079	0.4285714286	0.3079	0.8280613245	32.025	7.8	3.91	3.85587262253321E-06	19.9	72.9377148148	73.4578761393	75.0912073601	-0.6626064703	1.2759838153
10114	C 1 2/c 1	(Fe1.5Ca0.5)(SiO3)2	Pyroxene#CaMg(SiO3)2	Ohashi, Y.; Burnham, C.W.; Finger, L.W.	9.781(2) 9.072(2) 5.246(2) 90 106.55(2) 90	446.21	255.981	293	1975		Fe	0.75	Ca	0.25	Si	1	_	0	O	3	9.781	9.072	5.246	90	106.55	90	15	monoclinic	26	20	14	0	8	61	16	85	0	101	1.4	1.8	1.1	0	0.6	1.83	1	1.9	0	3.44	55.845	40.078	28.0855	0	15.9994	7.09	26.2	12.06	0	17.36	80	200	150	0	0.02658	62	160.8	37.3	0	5.3	2.87	5.58	5.43	0	6.83	4	4	3	0	2	8	2	14	0	16	2	4	-2	0.8475	0.54	1.26	1.5694444444	0.6726190476	0.4285714286	0.3075	0.8279041896	32.656	14.81	5.33	6.1679171384389E-06	26.91	64.7380555556	65.2584597452	66.8912073601	-0.6600273984	1.2783378871
10115	C 1 2/c 1	(Fe1.6Ca0.4)(SiO3)2	Pyroxene#CaMg(SiO3)2	Ohashi, Y.; Burnham, C.W.; Finger, L.W.	9.760(6) 9.057(8) 5.234(3) 90 106.47(5) 90	443.68	257.558	293	1975		Fe	0.8	Ca	0.2	Si	1	_	0	O	3	9.76	9.057	5.234	90	106.47	90	15	monoclinic	26	20	14	0	8	61	16	85	0	101	1.4	1.8	1.1	0	0.6	1.83	1	1.9	0	3.44	55.845	40.078	28.0855	0	15.9994	7.09	26.2	12.06	0	17.36	80	200	150	0	0.02658	62	160.8	37.3	0	5.3	2.87	5.58	5.43	0	6.83	4	4	3	0	2	8	2	14	0	16	2	4	-2	0.828	0.54	1.26	1.5333333333	0.6571428571	0.4285714286	0.288	0.8202438662	32.656	14.81	5.33	6.1679171384389E-06	26.91	64.7546666667	65.2869105328	66.8912073601	-0.6656494426	1.261726776
10405	R -3 c H	(Mg0.1Ca0.9)CO3	Calcite#CaCO3(hR10)	Althoff, P.L.	4.941(2) 4.941(2) 16.8540(20) 90 90 120	356.34	98.511	293	1977		Mg	0.1	Ca	0.9	C	1	_	0	O	3	4.941	4.941	16.854	90	90	120	167	trigonal	12	20	6	0	8	73	16	95	0	101	1.5	1.8	0.7	0	0.6	1.31	1	2.55	0	3.44	24.305	40.078	12.0107	0	15.9994	14	26.2	5.29	0	17.36	160	200	140	0	0.02658	71.2	160.8	11.3	0	5.3	3.21	5.58	3.57	0	6.83	3	4	2	0	2	2	2	14	0	16	2	4	-2	1.112	0.3	1.26	3.7066666667	0.8825396825	0.2380952381	0.812	1.0751649263	5.375	12.8	3.26	3.85587262253321E-06	6.75	71.3053333333	71.5684982596	74.8442176872	-0.4618885391	2.9083652968
40108	R -3 c H	(Mg.064Ca.936)(CO3)	Calcite#CaCO3(hR10)	Paquette, J.; Reeder, R.J.	4.9673(3) 4.9673(3) 16.96309(70) 90 90 120	362.47	99.0787	293	1990		Mg	0.064	Ca	0.936	C	1	_	0	O	3	4.9673	4.9673	16.96309	90	90	120	167	trigonal	12	20	6	0	8	73	16	95	0	101	1.5	1.8	0.7	0	0.6	1.31	1	2.55	0	3.44	24.305	40.078	12.0107	0	15.9994	14	26.2	5.29	0	17.36	160	200	140	0	0.02658	71.2	160.8	11.3	0	5.3	3.21	5.58	3.57	0	6.83	3	4	2	0	2	2	2	14	0	16	2	4	-2	1.12208	0.3	1.26	3.7402666667	0.8905396825	0.2380952381	0.82208	1.0797339239	5.375	12.8	3.26	3.85587262253321E-06	6.75	71.2818133333	71.5394672573	74.8442176872	-0.4578643852	2.9318852968
40109	R -3 c H	(Mg.129Ca.871)(CO3)	Calcite#CaCO3(hR10)	Paquette, J.; Reeder, R.J.	4.9382(4) 4.9382(4) 16.8320(10) 90 90 120	355.47	98.0537	293	1990		Mg	0.129	Ca	0.871	C	1	_	0	O	3	4.9382	4.9382	16.832	90	90	120	167	trigonal	12	20	6	0	8	73	16	95	0	101	1.5	1.8	0.7	0	0.6	1.31	1	2.55	0	3.44	24.305	40.078	12.0107	0	15.9994	14	26.2	5.29	0	17.36	160	200	140	0	0.02658	71.2	160.8	11.3	0	5.3	3.21	5.58	3.57	0	6.83	3	4	2	0	2	2	2	14	0	16	2	4	-2	1.10388	0.3	1.26	3.6796	0.8760952381	0.2380952381	0.80388	1.0714843448	5.375	12.8	3.26	3.85587262253321E-06	6.75	71.32428	71.5918843448	74.8442176872	-0.4651230024	2.8894186301
40647	P b c a	(Mg1.562Fe0.438)(Si2O6)	Pyroxene#MgSiO3	Domeneghetti, M.C.; Molin, G.M.; Tazzoli, V.	18.278(4) 8.863(2) 5.201(1) 90 90 90	842.55	214.6005	293	1985		Mg	0.781	Fe	0.219	Si	1	_	0	O	3	18.278	8.863	5.201	90	90	90	61	orthorhombic	12	26	14	0	8	73	61	85	0	101	1.5	1.4	1.1	0	0.6	1.31	1.83	1.9	0	3.44	24.305	55.845	28.0855	0	15.9994	14	7.09	12.06	0	17.36	160	80	150	0	0.02658	71.2	62	37.3	0	5.3	3.21	2.87	5.43	0	6.83	3	4	3	0	2	2	8	14	0	16	2	4	-2	0.83591	0.54	1.26	1.5479814815	0.6634206349	0.4285714286	0.29591	0.8233512076	32.025	7.8	3.91	3.85587262253321E-06	19.9	72.9479285185	73.4753697262	75.0912073601	-0.6660685294	1.2657701116
40648	P b c a	(Mg1.568Fe0.432)(Si2O6)	Pyroxene#MgSiO3	Domeneghetti, M.C.; Molin, G.M.; Tazzoli, V.	18.2810(40) 8.865(2) 5.201(1) 90 90 90	842.88	214.4113	293	1985		Mg	0.784	Fe	0.216	Si	1	_	0	O	3	18.281	8.865	5.201	90	90	90	61	orthorhombic	12	26	14	0	8	73	61	85	0	101	1.5	1.4	1.1	0	0.6	1.31	1.83	1.9	0	3.44	24.305	55.845	28.0855	0	15.9994	14	7.09	12.06	0	17.36	160	80	150	0	0.02658	71.2	62	37.3	0	5.3	3.21	2.87	5.43	0	6.83	3	4	3	0	2	2	8	14	0	16	2	4	-2	0.83624	0.54	1.26	1.5485925926	0.6636825397	0.4285714286	0.29624	0.8234808439	32.025	7.8	3.91	3.85587262253321E-06	19.9	72.9476474074	73.4748882513	75.0912073601	-0.6659734448	1.2660512227
40649	P b c a	(Mg1.561Fe0.439)(Si2O6)	Pyroxene#MgSiO3	Domeneghetti, M.C.; Molin, G.M.; Tazzoli, V.	18.2850(40) 8.867(2) 5.202(1) 90 90 90	843.42	214.6321	293	1985		Mg	0.78	Fe	0.22	Si	1	_	0	O	3	18.285	8.867	5.202	90	90	90	61	orthorhombic	12	26	14	0	8	73	61	85	0	101	1.5	1.4	1.1	0	0.6	1.31	1.83	1.9	0	3.44	24.305	55.845	28.0855	0	15.9994	14	7.09	12.06	0	17.36	160	80	150	0	0.02658	71.2	62	37.3	0	5.3	3.21	2.87	5.43	0	6.83	3	4	3	0	2	2	8	14	0	16	2	4	-2	0.8358	0.54	1.26	1.5477777778	0.6633333333	0.4285714286	0.2958	0.8233079956	32.025	7.8	3.91	3.85587262253321E-06	19.9	72.9480222222	73.4755302178	75.0912073601	-0.6661002217	1.2656764079
40653	P b c a	(Mg0.463Fe1.537)(Si2O6)	Pyroxene#MgSiO3	Domeneghetti, M.C.; Molin, G.M.; Tazzoli, V.	18.3840(40) 9.002(2) 5.236(1) 90 90 90	866.52	249.263	293	1985		Mg	0.232	Fe	0.768	Si	1	_	0	O	3	18.384	9.002	5.236	90	90	90	61	orthorhombic	12	26	14	0	8	73	61	85	0	101	1.5	1.4	1.1	0	0.6	1.31	1.83	1.9	0	3.44	24.305	55.845	28.0855	0	15.9994	14	7.09	12.06	0	17.36	160	80	150	0	0.02658	71.2	62	37.3	0	5.3	3.21	2.87	5.43	0	6.83	3	4	3	0	2	2	8	14	0	16	2	4	-2	0.77552	0.54	1.26	1.4361481481	0.6154920635	0.4285714286	0.23552	0.7996277751	32.025	7.8	3.91	3.85587262253321E-06	19.9	72.9993718519	73.563479627	75.0912073601	-0.6832750487	1.2143267783
40654	P b c a	(Mg0.465Fe1.535)(Si2O6)	Pyroxene#MgSiO3	Domeneghetti, M.C.; Molin, G.M.; Tazzoli, V.	18.3980(40) 9.003(2) 5.238(1) 90 90 90	867.61	249.1999	293	1985		Mg	0.233	Fe	0.767	Si	1	_	0	O	3	18.398	9.003	5.238	90	90	90	61	orthorhombic	12	26	14	0	8	73	61	85	0	101	1.5	1.4	1.1	0	0.6	1.31	1.83	1.9	0	3.44	24.305	55.845	28.0855	0	15.9994	14	7.09	12.06	0	17.36	160	80	150	0	0.02658	71.2	62	37.3	0	5.3	3.21	2.87	5.43	0	6.83	3	4	3	0	2	2	8	14	0	16	2	4	-2	0.77563	0.54	1.26	1.4363518519	0.6155793651	0.4285714286	0.23563	0.7996709872	32.025	7.8	3.91	3.85587262253321E-06	19.9	72.9992781481	73.5633191354	75.0912073601	-0.6832440608	1.214420482
40655	P b c a	(Mg0.468Fe1.532)(Si2O6)	Pyroxene#MgSiO3	Domeneghetti, M.C.; Molin, G.M.; Tazzoli, V.	18.396(4) 9.006(2) 5.237(1) 90 90 90	867.64	249.1053	293	1985		Mg	0.234	Fe	0.766	Si	1	_	0	O	3	18.396	9.006	5.237	90	90	90	61	orthorhombic	12	26	14	0	8	73	61	85	0	101	1.5	1.4	1.1	0	0.6	1.31	1.83	1.9	0	3.44	24.305	55.845	28.0855	0	15.9994	14	7.09	12.06	0	17.36	160	80	150	0	0.02658	71.2	62	37.3	0	5.3	3.21	2.87	5.43	0	6.83	3	4	3	0	2	2	8	14	0	16	2	4	-2	0.77574	0.54	1.26	1.4365555556	0.6156666667	0.4285714286	0.23574	0.7997141993	32.025	7.8	3.91	3.85587262253321E-06	19.9	72.9991844444	73.5631586437	75.0912073601	-0.6832130716	1.2145141857
51848	P n m a	(Cu0.9Zn0.1)(SeO3)	MgSeO3	Escamilla, R.; Gallardo Amores, J.M.; Moran, E.; Alario-Franco, M.A.	5.9502(1) 7.3632(4) 5.2601(3) 9 9 9	230.46	190.689	295	2002		Cu	0.9	Zn	0.1	Se	1	_	0	O	3	5.9502	7.3632	5.2601	9	9	9	62	orthorhombic	29	30	34	0	8	72	76	93	0	101	1.35	1.35	1.15	0	0.6	1.9	1.65	2.55	0	3.44	63.546	65.409	78.96	0	15.9994	7.11	9.16	16.42	0	17.36	400	120	0.52	0	0.02658	46.5	38.67	28.9	0	5.3	3.61	2.66	4.36	0	6.83	4	4	4	0	2	11	12	16	0	16	2	4	-2	0.871	0.64	1.26	1.3609375	0.6912698413	0.5079365079	0.231	0.7930760793	23.889625	4.44	4.7	3.61689814814815E-06	17.89	49.3700625	49.9321385793	51.4127639403	-0.6877679972	1.1438263889
51849	P n m a	(Cu0.8Zn0.2)(SeO3)	MgSeO3	Escamilla, R.; Gallardo Amores, J.M.; Moran, E.; Alario-Franco, M.A.	5.9416(2) 7.4081(3) 5.2437(2) 9 9 9	230.81	190.871	295	2002		Cu	0.8	Zn	0.2	Se	1	_	0	O	3	5.9416	7.4081	5.2437	9	9	9	62	orthorhombic	29	30	34	0	8	72	76	93	0	101	1.35	1.35	1.15	0	0.6	1.9	1.65	2.55	0	3.44	63.546	65.409	78.96	0	15.9994	7.11	9.16	16.42	0	17.36	400	120	0.52	0	0.02658	46.5	38.67	28.9	0	5.3	3.61	2.66	4.36	0	6.83	4	4	4	0	2	11	12	16	0	16	2	4	-2	0.872	0.64	1.26	1.3625	0.6920634921	0.5079365079	0.232	0.7934482408	23.889625	4.44	4.7	3.61689814814815E-06	17.89	49.3695	49.9309482408	51.4127639403	-0.687502778	1.1443888889
51850	P n m a	(Cu0.7Zn0.3)(SeO3)	MgSeO3	Escamilla, R.; Gallardo Amores, J.M.; Moran, E.; Alario-Franco, M.A.	5.9249(9) 7.4515(1) 5.2140(9) 9 9 9	230.19	191.053	295	2002		Cu	0.7	Zn	0.3	Se	1	_	0	O	3	5.9249	7.4515	5.214	9	9	9	62	orthorhombic	29	30	34	0	8	72	76	93	0	101	1.35	1.35	1.15	0	0.6	1.9	1.65	2.55	0	3.44	63.546	65.409	78.96	0	15.9994	7.11	9.16	16.42	0	17.36	400	120	0.52	0	0.02658	46.5	38.67	28.9	0	5.3	3.61	2.66	4.36	0	6.83	4	4	4	0	2	11	12	16	0	16	2	4	-2	0.873	0.64	1.26	1.3640625	0.6928571429	0.5079365079	0.233	0.7938204022	23.889625	4.44	4.7	3.61689814814815E-06	17.89	49.3689375	49.9297579022	51.4127639403	-0.6872374617	1.1449513889
51851	P n m a	(Cu0.6Zn0.4)(SeO3)	MgSeO3	Escamilla, R.; Gallardo Amores, J.M.; Moran, E.; Alario-Franco, M.A.	5.9166(8) 7.4949(9) 5.1895(7) 9 9 9	230.12	191.235	295	2002		Cu	0.6	Zn	0.4	Se	1	_	0	O	3	5.9166	7.4949	5.1895	9	9	9	62	orthorhombic	29	30	34	0	8	72	76	93	0	101	1.35	1.35	1.15	0	0.6	1.9	1.65	2.55	0	3.44	63.546	65.409	78.96	0	15.9994	7.11	9.16	16.42	0	17.36	400	120	0.52	0	0.02658	46.5	38.67	28.9	0	5.3	3.61	2.66	4.36	0	6.83	4	4	4	0	2	11	12	16	0	16	2	4	-2	0.874	0.64	1.26	1.365625	0.6936507937	0.5079365079	0.234	0.7941925637	23.889625	4.44	4.7	3.61689814814815E-06	17.89	49.368375	49.9285675637	51.4127639403	-0.6869720482	1.1455138889
51852	P n m a	(Cu0.5Zn0.5)(SeO3)	MgSeO3	Escamilla, R.; Gallardo Amores, J.M.; Moran, E.; Alario-Franco, M.A.	5.9099(7) 7.5375(6) 5.1618(4) 9 9 9	229.94	191.417	295	2002		Cu	0.5	Zn	0.5	Se	1	_	0	O	3	5.9099	7.5375	5.1618	9	9	9	62	orthorhombic	29	30	34	0	8	72	76	93	0	101	1.35	1.35	1.15	0	0.6	1.9	1.65	2.55	0	3.44	63.546	65.409	78.96	0	15.9994	7.11	9.16	16.42	0	17.36	400	120	0.52	0	0.02658	46.5	38.67	28.9	0	5.3	3.61	2.66	4.36	0	6.83	4	4	4	0	2	11	12	16	0	16	2	4	-2	0.875	0.64	1.26	1.3671875	0.6944444444	0.5079365079	0.235	0.7945647252	23.889625	4.44	4.7	3.61689814814815E-06	17.89	49.3678125	49.9273772252	51.4127639403	-0.6867065377	1.1460763889
51853	P n m a	(Cu0.4Zn0.6)(SeO3)	MgSeO3	Escamilla, R.; Gallardo Amores, J.M.; Moran, E.; Alario-Franco, M.A.	5.8997(2) 7.5896(3) 5.1182(4) 9 9 9	229.17	191.599	295	2002		Cu	0.4	Zn	0.6	Se	1	_	0	O	3	5.8997	7.5896	5.1182	9	9	9	62	orthorhombic	29	30	34	0	8	72	76	93	0	101	1.35	1.35	1.15	0	0.6	1.9	1.65	2.55	0	3.44	63.546	65.409	78.96	0	15.9994	7.11	9.16	16.42	0	17.36	400	120	0.52	0	0.02658	46.5	38.67	28.9	0	5.3	3.61	2.66	4.36	0	6.83	4	4	4	0	2	11	12	16	0	16	2	4	-2	0.876	0.64	1.26	1.36875	0.6952380952	0.5079365079	0.236	0.7949368866	23.889625	4.44	4.7	3.61689814814815E-06	17.89	49.36725	49.9261868866	51.4127639403	-0.6864409301	1.1466388889
51854	P n m a	(Cu0.3Zn0.7)(SeO3)	MgSeO3	Escamilla, R.; Gallardo Amores, J.M.; Moran, E.; Alario-Franco, M.A.	5.9047(3) 7.5971(3) 5.1176(4) 9 9 9	229.57	191.781	295	2002		Cu	0.3	Zn	0.7	Se	1	_	0	O	3	5.9047	7.5971	5.1176	9	9	9	62	orthorhombic	29	30	34	0	8	72	76	93	0	101	1.35	1.35	1.15	0	0.6	1.9	1.65	2.55	0	3.44	63.546	65.409	78.96	0	15.9994	7.11	9.16	16.42	0	17.36	400	120	0.52	0	0.02658	46.5	38.67	28.9	0	5.3	3.61	2.66	4.36	0	6.83	4	4	4	0	2	11	12	16	0	16	2	4	-2	0.877	0.64	1.26	1.3703125	0.696031746	0.5079365079	0.237	0.7953090481	23.889625	4.44	4.7	3.61689814814815E-06	17.89	49.3666875	49.9249965481	51.4127639403	-0.6861752255	1.1472013889
51855	P n m a	(Cu0.2Zn0.8)(SeO3)	MgSeO3	Escamilla, R.; Gallardo Amores, J.M.; Moran, E.; Alario-Franco, M.A.	5.9053(6) 7.6336(6) 5.0824(8) 9 9 9	229.11	191.963	295	2002		Cu	0.2	Zn	0.8	Se	1	_	0	O	3	5.9053	7.6336	5.0824	9	9	9	62	orthorhombic	29	30	34	0	8	72	76	93	0	101	1.35	1.35	1.15	0	0.6	1.9	1.65	2.55	0	3.44	63.546	65.409	78.96	0	15.9994	7.11	9.16	16.42	0	17.36	400	120	0.52	0	0.02658	46.5	38.67	28.9	0	5.3	3.61	2.66	4.36	0	6.83	4	4	4	0	2	11	12	16	0	16	2	4	-2	0.878	0.64	1.26	1.371875	0.6968253968	0.5079365079	0.238	0.7956812096	23.889625	4.44	4.7	3.61689814814815E-06	17.89	49.366125	49.9238062096	51.4127639403	-0.685909424	1.1477638889
67377	R -3 m H	Ba9(Ir3.2Mn5.8)O27	BaRuO3	Lang, C.; Mueller Buschbaum, H.	5.709(1) 5.709(1) 21.318(11) 90 90 120	601.72	2604.925	293	1990		Ba	1	_	0	Ir	0.356	Mn	0.644	O	3	5.709	5.709	21.318	90	90	120	166	trigonal	56	0	77	25	8	14	0	66	60	101	2.15	0	1.35	1.4	0.6	0.89	0	2.2	1.55	3.44	137.327	0	192.217	54.938045	15.9994	38.16	0	8.52	7.35	17.36	18	0	150	7.8	0.02658	272	0	54	68	5.3	5.02	0	3.84	8.89	6.83	6	0	6	4	2	2	0	9	7	16	2	3.9633333333	-2	1.49	0.73911	1.26	2.0159380877	1.1825396825	0.5865952381	0.75089	0.9727046777	41.861625	4.69	6.84	0.0020590379	11.49	276.7349519123	276.95676659	278.9757233578	-0.4916378448	1.3364766591
86161	R -3 c H	(Mg0.03Ca0.97)(CO3)	Calcite#CaCO3(hR10)	Falini, G.; Fermani, S.; Gazzano, M.; Ripamonti, A.	4.978(2) 4.978(2) 16.9879(20) 90 90 120	364.57	99.6149	293	1998		Mg	0.03	Ca	0.97	C	1	_	0	O	3	4.978	4.978	16.9879	90	90	120	167	trigonal	12	20	6	0	8	73	16	95	0	101	1.5	1.8	0.7	0	0.6	1.31	1	2.55	0	3.44	24.305	40.078	12.0107	0	15.9994	14	26.2	5.29	0	17.36	160	200	140	0	0.02658	71.2	160.8	11.3	0	5.3	3.21	5.58	3.57	0	6.83	3	4	2	0	2	2	2	14	0	16	2	4	-2	1.1316	0.3	1.26	3.772	0.8980952381	0.2380952381	0.8316	1.0840490884	5.375	12.8	3.26	3.85587262253321E-06	6.75	71.2596	71.5120490884	74.8442176872	-0.4540547549	2.9540986301
86162	R -3 c H	(Mg0.06Ca0.94)(CO3)	Calcite#CaCO3(hR10)	Falini, G.; Fermani, S.; Gazzano, M.; Ripamonti, A.	4.963(1) 4.963(1) 16.9570(60) 90 90 120	361.72	99.1418	293	1998		Mg	0.06	Ca	0.94	C	1	_	0	O	3	4.963	4.963	16.957	90	90	120	167	trigonal	12	20	6	0	8	73	16	95	0	101	1.5	1.8	0.7	0	0.6	1.31	1	2.55	0	3.44	24.305	40.078	12.0107	0	15.9994	14	26.2	5.29	0	17.36	160	200	140	0	0.02658	71.2	160.8	11.3	0	5.3	3.21	5.58	3.57	0	6.83	3	4	2	0	2	2	2	14	0	16	2	4	-2	1.1232	0.3	1.26	3.744	0.8914285714	0.2380952381	0.8232	1.0802415903	5.375	12.8	3.26	3.85587262253321E-06	6.75	71.2792	71.5362415903	74.8442176872	-0.4574166478	2.9344986301
88786	R -3 H	Na2Ge(TeO6)	FePSe3	Woodward, P.M.; Sleight, A.W.; Du, L.-S.; Grey, C.P.	5.10118(4) 5.10118(4) 15.9590(2) 90 90 120	359.65	342.164	293	1999		Na	1	_	0	Ge	0.5	Te	0.5	O	3	5.10118	5.10118	15.959	90	90	120	148	trigonal	11	0	32	52	8	11	0	84	92	101	1.8	0	1.25	1.4	0.6	0.93	0	2.01	2.1	3.44	22.98976928	0	72.64	127.6	15.9994	23.78	0	13.63	20.46	17.36	140	0	60	3	0.02658	162.7	0	40	38	5.3	4.23	0	5.66	4.45	6.83	3	0	4	5	2	1	0	14	16	16	1	5	-2	1.16	0.685	1.26	1.6934306569	0.9206349206	0.5436507937	0.475	0.8797935272	32.158	0.42	3.72	0.0009015778	12.41	164.4815693431	164.8863628703	166.6489846194	-0.5464011763	1.3093397478
88787	R -3 H	Na2Ti(TeO6)	FePSe3	Woodward, P.M.; Sleight, A.W.; Du, L.-S.; Grey, C.P.	5.2201(2) 5.2201(2) 15.8375(6) 90 90 120	373.74	317.474	293	1999		Na	1	_	0	Ti	0.5	Te	0.5	O	3	5.2201	5.2201	15.8375	90	90	120	148	trigonal	11	0	22	52	8	11	0	51	92	101	1.8	0	1.4	1.4	0.6	0.93	0	1.54	2.1	3.44	22.98976928	0	47.867	127.6	15.9994	23.78	0	10.64	20.46	17.36	140	0	22	3	0.02658	162.7	0	100	38	5.3	4.23	0	2.95	4.45	6.83	3	0	4	5	2	1	0	4	16	16	1	5	-2	1.16	0.7225	1.26	1.6055363322	0.9206349206	0.5734126984	0.4375	0.8631517833	92.628	70.42	4.19	0.0009015778	72.88	164.5319636678	164.9576154512	166.68544973	-0.5591365851	1.2589454231
89408	P b m m	Cu(Ge0.76Si0.24)O3	CuGeO3	Braden, M.; Buechner, B.; Klotz, S.; Marshall, W.G.; Behruzi, M.; Heger, G.	4.7767(2) 8.5345(3) 2.9192(1) 90 90 90	119.01	173.456	293	1999		Cu	1	_	0	Ge	0.76	Si	0.24	O	3	4.7767	8.5345	2.9192	90	90	90	51	orthorhombic	29	0	32	14	8	72	0	84	85	101	1.35	0	1.25	1.1	0.6	1.9	0	2.01	1.9	3.44	63.546	0	72.64	28.0855	15.9994	7.11	0	13.63	12.06	17.36	400	0	60	150	0.02658	46.5	0	40	37.3	5.3	3.61	0	5.66	5.43	6.83	4	0	4	3	2	11	0	14	14	16	2	4	-2	0.87	0.6388	1.26	1.3619286162	0.6904761905	0.506984127	0.2312	0.7932048894	35.529625	17.54	5.24	0.0003982607	29.53	49.3692713838	49.9312762732	51.4489846194	-0.6876762123	1.144617505
91567	R -3 H	(Tb0.25Sc0.75)(BO3)	Dolomite#CaMg(CO3)2	Kuz'micheva, G.M. (Kuzmicheva, G.M.); Rybakov, V.B.; Kutovoi, S.A.; Kuz'min, O.V. (Kuzmin, O.V.); Panyutin, V.L.	4.773(5) 4.773(5) 15.48(1) 90 90 120	305.41	132.258	293	2000		Tb	0.25	Sc	0.75	B	1	_	0	O	3	4.773	4.773	15.48	90	90	120	148	trigonal	65	21	5	0	8	26	19	86	0	101	1.75	1.6	0.85	0	0.6	1.1	1.36	2.04	0	3.44	158.92535	44.955912	10.811	0	15.9994	19.3	15	4.39	0	17.36	11	16	27	0	0.02658	170	97	20.5	0	5.3	3.6	3.31	8.73	0	6.83	8	4	2	0	2	11	3	13	0	16	3	3	-2	0.9295	0.41	1.26	2.2670731707	0.7376984127	0.3253968254	0.5195	0.9270720344	13.100625	13.55	8.81	9.95675921711425E-05	2.59	176.2524268293	176.6599988636	178.7512804051	-0.5617169935	1.7860347092
94622	P 1 21/c 1	(Ca0.15Mg0.85)Mg(Si2O6)	Pyroxene(LT)#MgSiO3	Tribaudino, M.; Nestola, F.; Camara, F.; Domeneghetti, M.C.	9.752(4) 8.949(5) 5.255(3) 9 108.84(4) 9	434.04	203.1515	1273	2002		Ca	0.075	Mg	0.925	Si	1	_	0	O	3	9.752	8.949	5.255	9	108.84	9	14	monoclinic	20	12	14	0	8	16	73	85	0	101	1.8	1.5	1.1	0	0.6	1	1.31	1.9	0	3.44	40.078	24.305	28.0855	0	15.9994	26.2	14	12.06	0	17.36	200	160	150	0	0.02658	160.8	71.2	37.3	0	5.3	5.58	3.21	5.43	0	6.83	4	3	3	0	2	2	2	14	0	16	2	4	-2	0.881	0.54	1.26	1.6314814815	0.6992063492	0.4285714286	0.341	0.8410642325	29.568	4.7	4.9	0.0004394531	7.4	163.5095185185	164.009582751	165.6912073601	-0.6041699746	1.3529814815
95389	P 1 21/c 1	(Ca0.23Mg1.77)(Si2O6)	Pyroxene(LT)#MgSiO3	Tribaudino, M.; Nestola, F.	9.690(2) 8.862(1) 5.229(1) 9 108.31(1) 9	426.29	204.4131	293	2002		Ca	0.115	Mg	0.885	Si	1	_	0	O	3	9.69	8.862	5.229	9	108.31	9	14	monoclinic	20	12	14	0	8	16	73	85	0	101	1.8	1.5	1.1	0	0.6	1	1.31	1.9	0	3.44	40.078	24.305	28.0855	0	15.9994	26.2	14	12.06	0	17.36	200	160	150	0	0.02658	160.8	71.2	37.3	0	5.3	5.58	3.21	5.43	0	6.83	4	3	3	0	2	2	2	14	0	16	2	4	-2	0.8922	0.54	1.26	1.6522222222	0.7080952381	0.4285714286	0.3522	0.845464008	29.568	4.7	4.9	0.0004394531	7.4	163.4999777778	163.9932417858	165.6912073601	-0.6008841464	1.3625222222
97681	F d -3 m	Pb2Mn(ReO6)	AgSbO3	Ramesha, K.; Sebastian, L.; Eichhorn, B.; Gopalakrishnan, J.	10.412(1) 10.412(1) 10.412(1) 9 9 9	1128.76	751.514	293	2003		Pb	1	_	0	Mn	0.5	Re	0.5	O	3	10.412	10.412	10.412	9	9	9	227	cubic	82	0	25	75	8	82	0	60	58	101	1.8	0	1.4	1.35	0.6	2.33	0	1.55	1.9	3.44	207.2	0	54.938045	186.207	15.9994	18.26	0	7.35	8.86	17.36	35	0	7.8	48	0.02658	47	0	68	62	5.3	4.95	0	8.89	2.76	6.83	6	0	4	6	2	14	0	7	7	16	2	4	-2	1.33	0.75	1.26	1.7733333333	1.0555555556	0.5952380952	0.58	0.9111475439	60.618	40.94	7.02	8.37915874697117E-05	46.39	51.8066666667	52.1378142106	53.98544973	-0.6006442334	1.2055284553
98278	R -3 m H	Ba(Ir0.3Mn0.7O3)	BaRuO3	Jordan, N.A.; Battle, P.D.	5.69926(7) 5.69926(7) 21.2778(3) 9 9 12	598.54	281.755	290	2003		Ba	1	_	0	Ir	0.3	Mn	0.7	O	3	5.69926	5.69926	21.2778	9	9	12	166	trigonal	56	0	77	25	8	14	0	66	60	101	2.15	0	1.35	1.4	0.6	0.89	0	2.2	1.55	3.44	137.327	0	192.217	54.938045	15.9994	38.16	0	8.52	7.35	17.36	18	0	150	7.8	0.02658	272	0	54	68	5.3	5.02	0	3.84	8.89	6.83	6	0	6	4	2	2	0	9	7	16	2	4	-2	1.49	0.717	1.26	2.0781032078	1.1825396825	0.569047619	0.773	0.983583029	41.861625	4.69	6.84	0.0020590379	11.49	276.6948967922	276.9054798212	278.9757233578	-0.48261471	1.3765317792
98280	R -3 m H	Ba(Ir0.4Mn0.6O3)	BaRuO3	Jordan, N.A.; Battle, P.D.	5.71037(6) 5.71037(6) 21.4005(3) 9 9 12	604.34	295.581	290	2003		Ba	1	_	0	Ir	0.4	Mn	0.6	O	3	5.71037	5.71037	21.4005	9	9	12	166	trigonal	56	0	77	25	8	14	0	66	60	101	2.15	0	1.35	1.4	0.6	0.89	0	2.2	1.55	3.44	137.327	0	192.217	54.938045	15.9994	38.16	0	8.52	7.35	17.36	18	0	150	7.8	0.02658	272	0	54	68	5.3	5.02	0	3.84	8.89	6.83	6	0	6	4	2	2	0	9	7	16	2	4	-2	1.49	0.739	1.26	2.0162381597	1.1825396825	0.5865079365	0.751	0.9727582032	41.861625	4.69	6.84	0.0020590379	11.49	276.7347618403	276.9565200436	278.9757233578	-0.4915936099	1.3366667311
152228	P 1 21/c 1	(Ca0.40Mg1.60)(Si2O6)	Pyroxene(LT)#MgSiO3	Tribaudino, M.; Nestola, F.; Meneghini, C.	9.7042(4) 8.8805(4) 5.2423(3) 90 108.084(4) 90	429.46	207.094	293	2005		Ca	0.2	Mg	0.8	Si	1	_	0	O	3	9.7042	8.8805	5.2423	90	108.084	90	14	monoclinic	20	12	14	0	8	16	73	85	0	101	1.8	1.5	1.1	0	0.6	1	1.31	1.9	0	3.44	40.078	24.305	28.0855	0	15.9994	26.2	14	12.06	0	17.36	200	160	150	0	0.02658	160.8	71.2	37.3	0	5.3	5.58	3.21	5.43	0	6.83	4	3	3	0	2	2	2	14	0	16	2	4	-2	0.916	0.54	1.26	1.6962962963	0.726984127	0.4285714286	0.376	0.854813531	29.568	4.7	4.9	0.0004394531	7.4	163.4797037037	163.9585172347	165.6912073601	-0.5938592024	1.3827962963
156610	P b c a	(Mg1.93Ca0.07)(Si2O6)	Pyroxene#MgSiO3	Nestola, F.; Gatta, G.D.; Boffa Ballaran, T.	18.2588(5) 8.8229(5) 5.1899(5) 9 9 9	836.07	201.8899	293	2006		Mg	0.965	Ca	0.035	Si	1	_	0	O	3	18.2588	8.8229	5.1899	9	9	9	61	orthorhombic	12	20	14	0	8	73	16	85	0	101	1.5	1.8	1.1	0	0.6	1.31	1	1.9	0	3.44	24.305	40.078	28.0855	0	15.9994	14	26.2	12.06	0	17.36	160	200	150	0	0.02658	71.2	160.8	37.3	0	5.3	3.21	5.58	5.43	0	6.83	3	4	3	0	2	2	2	14	0	16	2	4	-2	0.8698	0.54	1.26	1.6107407407	0.6903174603	0.4285714286	0.3298	0.836664457	32.025	7.8	3.91	3.85587262253321E-06	19.9	72.9190592593	73.4259237162	75.0912073601	-0.6562442672	1.2946393709
156741	R -3 c H	(Mg0.1Cd0.9)(CO3)	Calcite#CaCO3(hR10)	Bromiley, F.A.; Boffa Ballaran, T.; Langenhorst, F.; Seifert, F.	4.8950(2) 4.8950(2) 16.1938(4) 90 90 120	336.04	163.599	293	2007		Mg	0.1	Cd	0.9	C	1	_	0	O	3	4.895	4.895	16.1938	90	90	120	167	trigonal	12	48	6	0	8	73	75	95	0	101	1.5	1.55	0.7	0	0.6	1.31	1.69	2.55	0	3.44	24.305	112.411	12.0107	0	15.9994	14	13	5.29	0	17.36	160	97	140	0	0.02658	71.2	46	11.3	0	5.3	3.21	2.98	3.57	0	6.83	3	5	2	0	2	2	12	14	0	16	2	4	-2	1.067	0.3	1.26	3.5566666667	0.8468253968	0.2380952381	0.767	1.0547676153	5.375	12.8	3.26	3.85587262253321E-06	6.75	71.4103333333	71.6981009486	74.8442176872	-0.4797312383	2.8033652968
156742	R -3 c H	(Mg0.2Cd0.8)(CO3)	Calcite#CaCO3(hR10)	Bromiley, F.A.; Boffa Ballaran, T.; Langenhorst, F.; Seifert, F.	4.8670(2) 4.8670(2) 16.0787(4) 90 90 120	329.84	154.79	293	2007		Mg	0.2	Cd	0.8	C	1	_	0	O	3	4.867	4.867	16.0787	90	90	120	167	trigonal	12	48	6	0	8	73	75	95	0	101	1.5	1.55	0.7	0	0.6	1.31	1.69	2.55	0	3.44	24.305	112.411	12.0107	0	15.9994	14	13	5.29	0	17.36	160	97	140	0	0.02658	71.2	46	11.3	0	5.3	3.21	2.98	3.57	0	6.83	3	5	2	0	2	2	12	14	0	16	2	4	-2	1.044	0.3	1.26	3.48	0.8285714286	0.2380952381	0.744	1.044342323	5.375	12.8	3.26	3.85587262253321E-06	6.75	71.464	71.764342323	74.8442176872	-0.4887720286	2.7496986301
156743	R -3 c H	(Mg0.3Cd0.7)(CO3)	Calcite#CaCO3(hR10)	Bromiley, F.A.; Boffa Ballaran, T.; Langenhorst, F.; Seifert, F.	4.8398(2) 4.8398(2) 15.9621(6) 90 90 120	323.8	145.981	293	2007		Mg	0.3	Cd	0.7	C	1	_	0	O	3	4.8398	4.8398	15.9621	90	90	120	167	trigonal	12	48	6	0	8	73	75	95	0	101	1.5	1.55	0.7	0	0.6	1.31	1.69	2.55	0	3.44	24.305	112.411	12.0107	0	15.9994	14	13	5.29	0	17.36	160	97	140	0	0.02658	71.2	46	11.3	0	5.3	3.21	2.98	3.57	0	6.83	3	5	2	0	2	2	12	14	0	16	2	4	-2	1.021	0.3	1.26	3.4033333333	0.8103174603	0.2380952381	0.721	1.0339170307	5.375	12.8	3.26	3.85587262253321E-06	6.75	71.5176666667	71.8305836974	74.8442176872	-0.4977582075	2.6960319635
156746	R -3 H	(Mg0.6Cd0.4)(CO3)	Dolomite#CaMg(CO3)2	Bromiley, F.A.; Boffa Ballaran, T.; Langenhorst, F.; Seifert, F.	4.7590(7) 4.7590(7) 15.5956(10) 90 90 120	305.89	119.554	293	2007		Mg	0.6	Cd	0.4	C	1	_	0	O	3	4.759	4.759	15.5956	90	90	120	148	trigonal	12	48	6	0	8	73	75	95	0	101	1.5	1.55	0.7	0	0.6	1.31	1.69	2.55	0	3.44	24.305	112.411	12.0107	0	15.9994	14	13	5.29	0	17.36	160	97	140	0	0.02658	71.2	46	11.3	0	5.3	3.21	2.98	3.57	0	6.83	3	5	2	0	2	2	12	14	0	16	2	4	-2	0.952	0.3	1.26	3.1733333333	0.7555555556	0.2380952381	0.652	1.0026411538	5.375	12.8	3.26	3.85587262253321E-06	6.75	71.6786666667	72.0293078205	74.8442176872	-0.5243793395	2.5350319635
156754	R -3 c H	(Mg0.5Cd0.5)(CO3)	Calcite#CaCO3(hR10)	Bromiley, F.A.; Boffa Ballaran, T.; Langenhorst, F.; Seifert, F.	4.7820(7) 4.7820(7) 15.7028(9) 90 90 120	310.98	128.363	293	2007		Mg	0.5	Cd	0.5	C	1	_	0	O	3	4.782	4.782	15.7028	90	90	120	167	trigonal	12	48	6	0	8	73	75	95	0	101	1.5	1.55	0.7	0	0.6	1.31	1.69	2.55	0	3.44	24.305	112.411	12.0107	0	15.9994	14	13	5.29	0	17.36	160	97	140	0	0.02658	71.2	46	11.3	0	5.3	3.21	2.98	3.57	0	6.83	3	5	2	0	2	2	12	14	0	16	2	4	-2	0.975	0.3	1.26	3.25	0.7738095238	0.2380952381	0.675	1.0130664461	5.375	12.8	3.26	3.85587262253321E-06	6.75	71.625	71.9630664461	74.8442176872	-0.5155628305	2.5886986301
180016	C m c m	Ca((Ir0.7Pt0.3)O3)	Pyroxene#CaIrO3	Hirai, S.; Sanehira, T.; Nishiyama, N.; Irifune, T.; Klemme, S.; Bromiley, G.; Attfield, J.P.	3.14114(7) 9.8795(2) 7.3081(1) 90 90 90	226.79	281.844	293	2011		Ca	1	_	0	Ir	0.7	Pt	0.3	O	3	3.14114	9.8795	7.3081	90	90	90	63	orthorhombic	20	0	77	78	8	16	0	66	68	101	1.8	0	1.35	1.35	0.6	1	0	2.2	2.28	3.44	40.078	0	192.217	195.084	15.9994	26.2	0	8.52	9.09	17.36	200	0	150	72	0.02658	160.8	0	54	48	5.3	5.58	0	3.84	3.92	6.83	4	0	6	6	2	2	0	9	10	16	2	4	-2	1.14	0.765	1.26	1.4901960784	0.9047619048	0.6071428571	0.375	0.8380524814	45.968	17	4.6	0.0171386719	23.8	163.6848039216	164.147856403	165.7757233578	-0.6064117655	1.1776960784
180017	C m c m	Ca((Ir0.5Pt0.5)O3)	Pyroxene#CaIrO3	Hirai, S.; Sanehira, T.; Nishiyama, N.; Irifune, T.; Klemme, S.; Bromiley, G.; Attfield, J.P.	3.13575(7) 9.8924(1) 7.3169(1) 90 90 90	226.97	282.222	293	2011		Ca	1	_	0	Ir	0.5	Pt	0.5	O	3	3.13575	9.8924	7.3169	90	90	90	63	orthorhombic	20	0	77	78	8	16	0	66	68	101	1.8	0	1.35	1.35	0.6	1	0	2.2	2.28	3.44	40.078	0	192.217	195.084	15.9994	26.2	0	8.52	9.09	17.36	200	0	150	72	0.02658	160.8	0	54	48	5.3	5.58	0	3.84	3.92	6.83	4	0	6	6	2	2	0	9	10	16	2	4	-2	1.14	0.765	1.26	1.4901960784	0.9047619048	0.6071428571	0.375	0.8380524814	45.968	17	4.6	0.0171386719	23.8	163.6848039216	164.147856403	165.7757233578	-0.6064117655	1.1776960784
180018	C m c m	Ca((Ir0.3Pt0.7)O3)	Pyroxene#CaIrO3	Hirai, S.; Sanehira, T.; Nishiyama, N.; Irifune, T.; Klemme, S.; Bromiley, G.; Attfield, J.P.	3.13216(4) 9.9051(1) 7.3303(1) 90 90 90	227.42	282.6	293	2011		Ca	1	_	0	Ir	0.3	Pt	0.7	O	3	3.13216	9.9051	7.3303	90	90	90	63	orthorhombic	20	0	77	78	8	16	0	66	68	101	1.8	0	1.35	1.35	0.6	1	0	2.2	2.28	3.44	40.078	0	192.217	195.084	15.9994	26.2	0	8.52	9.09	17.36	200	0	150	72	0.02658	160.8	0	54	48	5.3	5.58	0	3.84	3.92	6.83	4	0	6	6	2	2	0	9	10	16	2	4	-2	1.14	0.765	1.26	1.4901960784	0.9047619048	0.6071428571	0.375	0.8380524814	45.968	17	4.6	0.0171386719	23.8	163.6848039216	164.147856403	165.7757233578	-0.6064117655	1.1776960784
180019	C m c m	Ca((Ir0.5Rh0.5)O3)	Pyroxene#CaIrO3	Hirai, S.; Sanehira, T.; Nishiyama, N.; Irifune, T.; Klemme, S.; Bromiley, G.; Attfield, J.P.	3.11997(6) 9.8652(1) 7.2930(1) 90 90 90	224.47	235.2143	293	2011		Ca	1	_	0	Ir	0.5	Rh	0.5	O	3	3.11997	9.8652	7.293	90	90	90	63	orthorhombic	20	0	77	45	8	16	0	66	65	101	1.8	0	1.35	1.35	0.6	1	0	2.2	2.28	3.44	40.078	0	192.217	102.9055	15.9994	26.2	0	8.52	8.28	17.36	200	0	150	150	0.02658	160.8	0	54	66	5.3	5.58	0	3.84	3.8	6.83	4	0	6	5	2	2	0	9	9	16	2	4	-2	1.14	0.7575	1.26	1.504950495	0.9047619048	0.6011904762	0.3825	0.8411679181	45.968	17	4.6	0.0361816406	23.8	163.677549505	164.1362174231	165.7757233578	-0.6040926886	1.184950495
181376	C m c m	(Fe0.4Mg0.6)(SiO3)	Pyroxene#CaIrO3	Yamanaka, T.; Mao, W.-L.; Mao, H.-K.; Hemley, R.J.; Shen, G.	2.4647(3) 8.15345(11) 6.1257(8) 90 90 90	123.1	113.009	2000	2010		Fe	0.4	Mg	0.6	Si	1	_	0	O	3	2.4647	8.15345	6.1257	90	90	90	63	orthorhombic	26	12	14	0	8	61	73	85	0	101	1.4	1.5	1.1	0	0.6	1.83	1.31	1.9	0	3.44	55.845	24.305	28.0855	0	15.9994	7.09	14	12.06	0	17.36	80	160	150	0	0.02658	62	71.2	37.3	0	5.3	2.87	3.21	5.43	0	6.83	4	3	3	0	2	8	2	14	0	16	2	4	-2	0.816	0.54	1.26	1.5111111111	0.6476190476	0.4285714286	0.276	0.815529821	32.656	14.81	5.33	6.1679171384389E-06	26.91	64.7648888889	65.3044187099	66.8912073601	-0.6690892903	1.2515045537
188071	P b c a	(Fe1.19Mg2.81)(SiO3)4	Pyroxene#MgSiO3	Jacob, D.; Palatinus, L.; Cuvillier, P.; Leroux, H.; Domeneghetti, C.; Camara, F.	18.3022(14) 8.8816(7) 5.2082(4) 90 90 90	846.61	439.1046	293	2013		Fe	0.297	Mg	0.703	Si	1	_	0	O	3	18.3022	8.8816	5.2082	90	90	90	61	orthorhombic	26	12	14	0	8	61	73	85	0	101	1.4	1.5	1.1	0	0.6	1.83	1.31	1.9	0	3.44	55.845	24.305	28.0855	0	15.9994	7.09	14	12.06	0	17.36	80	160	150	0	0.02658	62	71.2	37.3	0	5.3	2.87	3.21	5.43	0	6.83	4	3	3	0	2	8	2	14	0	16	2	4	-2	0.82733	0.54	1.26	1.5320925926	0.6566111111	0.4285714286	0.28733	0.8199806653	32.656	14.81	5.33	6.1679171384389E-06	26.91	64.7552374074	65.2878880727	66.8912073601	-0.665841901	1.2611560352
188400	C m c m	(Mg0.93Fe0.07)(SiO3)	Pyroxene#CaIrO3	Zhang, Li; Meng, Yue; Dera, Przemyslaw; Yang, Wenge; Mao, Wendy L.; Mao, Ho-Kwang	2.466(1) 8.130(6) 6.108(10) 90 90 90	122.46	102.6008	293	2013		Mg	0.93	Fe	0.07	Si	1	_	0	O	3	2.466	8.13	6.108	90	90	90	63	orthorhombic	12	26	14	0	8	73	61	85	0	101	1.5	1.4	1.1	0	0.6	1.31	1.83	1.9	0	3.44	24.305	55.845	28.0855	0	15.9994	14	7.09	12.06	0	17.36	160	80	150	0	0.02658	71.2	62	37.3	0	5.3	3.21	2.87	5.43	0	6.83	3	4	3	0	2	2	8	14	0	16	2	4	-2	0.8523	0.54	1.26	1.5783333333	0.6764285714	0.4285714286	0.3123	0.8297898077	32.025	7.8	3.91	3.85587262253321E-06	19.9	72.9339666667	73.4514564744	75.0912073601	-0.6613322225	1.2797319635
189507	R -3 c H	(YSc)(BO3)2	Calcite#CaCO3(hR10)	Doi, Yoshihiro; Satou, Tatsuya; Hinatsu, Yukio	4.8581(4) 4.8581(4) 15.9571(10) 90 90 120	326.15	251.481	293	2013		Y	0.5	Sc	0.5	B	1	_	0	O	3	4.8581	4.8581	15.9571	90	90	120	167	trigonal	39	21	5	0	8	25	19	86	0	101	1.8	1.6	0.85	0	0.6	1.22	1.36	2.04	0	3.44	88.90585	44.955912	10.811	0	15.9994	19.88	15	4.39	0	17.36	17	16	27	0	0.02658	162	97	20.5	0	5.3	3.65	3.31	8.73	0	6.83	5	4	2	0	2	3	3	13	0	16	3	3	-2	0.9625	0.41	1.26	2.3475609756	0.7638888889	0.3253968254	0.5525	0.9410448031	12.628	14.18	5.98	0.0001152	3.22	165.2049390244	165.5934838275	167.7512804051	-0.5489439641	1.8350609756
189508	R -3 c H	(HoSc)(BO3)2	Calcite#CaCO3(hR10)	Doi, Yoshihiro; Satou, Tatsuya; Hinatsu, Yukio	4.8593(6) 4.8593(6) 15.9808(16) 90 90 120	326.8	327.506	293	2013		Ho	0.5	Sc	0.5	B	1	_	0	O	3	4.8593	4.8593	15.9808	90	90	120	167	trigonal	67	21	5	0	8	23	19	86	0	101	1.75	1.6	0.85	0	0.6	1.23	1.36	2.04	0	3.44	164.93032	44.955912	10.811	0	15.9994	18.74	15	4.39	0	17.36	16	16	27	0	0.02658	156	97	20.5	0	5.3	3.58	3.31	8.73	0	6.83	8	4	2	0	2	13	3	13	0	16	3	3	-2	0.963	0.41	1.26	2.3487804878	0.7642857143	0.3253968254	0.553	0.9412565117	13.100625	12.99	8.94	0.0001438317	2.03	162.2042195122	162.5924760239	164.7512804051	-0.5452945926	1.8392587487
189509	R -3 c H	(ErSc)(BO3)2	Calcite#CaCO3(hR10)	Doi, Yoshihiro; Satou, Tatsuya; Hinatsu, Yukio	4.8532(4) 4.8532(4) 15.9186(10) 90 90 120	324.71	329.836	293	2013		Er	0.5	Sc	0.5	B	1	_	0	O	3	4.8532	4.8532	15.9186	90	90	120	167	trigonal	68	21	5	0	8	22	19	86	0	101	1.75	1.6	0.85	0	0.6	1.24	1.36	2.04	0	3.44	167.259	44.955912	10.811	0	15.9994	18.46	15	4.39	0	17.36	15	16	27	0	0.02658	150	97	20.5	0	5.3	3.56	3.31	8.73	0	6.83	8	4	2	0	2	14	3	13	0	16	3	3	-2	0.9575	0.41	1.26	2.3353658537	0.7599206349	0.3253968254	0.5475	0.9389277169	13.100625	12.71	8.95	0.0001643501	1.75	156.2121341463	156.6035618633	158.7512804051	-0.5451990712	1.8333203991
189510	R -3 c H	(TmSc)(BO3)2	Calcite#CaCO3(hR10)	Doi, Yoshihiro; Satou, Tatsuya; Hinatsu, Yukio	4.8449(4) 4.8449(4) 15.8979(12) 90 90 120	323.18	331.506	293	2013		Tm	0.5	Sc	0.5	B	1	_	0	O	3	4.8449	4.8449	15.8979	90	90	120	167	trigonal	69	21	5	0	8	21	19	86	0	101	1.75	1.6	0.85	0	0.6	1.25	1.36	2.04	0	3.44	168.93421	44.955912	10.811	0	15.9994	19.1	15	4.39	0	17.36	17	16	27	0	0.02658	144	97	20.5	0	5.3	3.54	3.31	8.73	0	6.83	8	4	2	0	2	15	3	13	0	16	3	3	-2	0.9525	0.41	1.26	2.3231707317	0.755952381	0.3253968254	0.5425	0.9368106308	13.100625	13.35	8.96	0.0001889645	2.39	150.2193292683	150.6136398991	152.7512804051	-0.5447415743	1.8282897793
189511	R -3 c H	(YbSc)(BO3)2	Calcite#CaCO3(hR10)	Doi, Yoshihiro; Satou, Tatsuya; Hinatsu, Yukio	4.8403(4) 4.8403(4) 15.8339(11) 90 90 120	321.26	335.616	293	2013		Yb	0.5	Sc	0.5	B	1	_	0	O	3	4.8403	4.8403	15.8339	90	90	120	167	trigonal	70	21	5	0	8	17	19	86	0	101	1.75	1.6	0.85	0	0.6	1.1	1.36	2.04	0	3.44	173.04	44.955912	10.811	0	15.9994	24.84	15	4.39	0	17.36	39	16	27	0	0.02658	139	97	20.5	0	5.3	5.49	3.31	8.73	0	6.83	8	4	2	0	2	16	3	13	0	16	3	3	-2	0.9465	0.41	1.26	2.3085365854	0.7511904762	0.3253968254	0.5365	0.9342701274	13.100625	19.09	8.81	0.0003561978	8.13	145.2279634146	145.625733542	147.7512804051	-0.5355819936	1.8308601148
189512	R -3 c H	(LuSc)(BO3)2	Calcite#CaCO3(hR10)	Doi, Yoshihiro; Satou, Tatsuya; Hinatsu, Yukio	4.8402(5) 4.8402(5) 15.8245(13) 90 90 120	321.06	337.546	293	2013		Lu	0.5	Sc	0.5	B	1	_	0	O	3	4.8402	4.8402	15.8245	90	90	120	167	trigonal	71	21	5	0	8	20	19	86	0	101	1.75	1.6	0.85	0	0.6	1.27	1.36	2.04	0	3.44	174.967	44.955912	10.811	0	15.9994	17.78	15	4.39	0	17.36	16	16	27	0	0.02658	137	97	20.5	0	5.3	3.51	3.31	8.73	0	6.83	8	4	2	0	2	17	3	13	0	16	3	3	-2	0.943	0.41	1.26	2.3	0.7484126984	0.3253968254	0.533	0.932788167	13.100625	12.03	8.98	0.00021875	1.07	143.233	143.632788167	145.7512804051	-0.5455966111	1.817
195444	P 63 c m	Y((Mn0.9Ga0.1)O3)	LuMnO3	Sharma, Neetika; Das, A.; Prajapat, C.L.; Meena, S.S.	6.1378(4) 6.1378(4) 11.3560(12) 90 90 120	370.49	193.32	6	2013		Y	1	_	0	Mn	0.9	Ga	0.1	O	3	6.1378	6.1378	11.356	90	90	120	185	hexagonal	39	0	25	31	8	25	0	60	81	101	1.8	0	1.4	1.3	0.6	1.22	0	1.55	1.81	3.44	88.90585	0	54.938045	69.723	15.9994	19.88	0	7.35	11.8	17.36	17	0	7.8	29	0.02658	162	0	68	50	5.3	3.65	0	8.89	4.51	6.83	5	0	4	4	2	3	0	7	13	16	3	3	-2	1.04	0.724	1.26	1.4364640884	0.8253968254	0.5746031746	0.316	0.8197306435	60.618	39.32	6.47	0.0017408	44.77	165.8795359116	166.3832665551	167.98544973	-0.6424181214	1.1604640884
195448	P 63 c m	Y((Mn0.9Ti0.1)O3)	LuMnO3	Sharma, Neetika; Das, A.; Prajapat, C.L.; Meena, S.S.	6.1412(4) 6.1412(4) 11.3695(8) 90 90 120	371.35	191.138	6	2013		Y	1	_	0	Mn	0.9	Ti	0.1	O	3	6.1412	6.1412	11.3695	90	90	120	185	hexagonal	39	0	25	22	8	25	0	60	51	101	1.8	0	1.4	1.4	0.6	1.22	0	1.55	1.54	3.44	88.90585	0	54.938045	47.867	15.9994	19.88	0	7.35	10.64	17.36	17	0	7.8	22	0.02658	162	0	68	100	5.3	3.65	0	8.89	2.95	6.83	5	0	4	4	2	3	0	7	4	16	3	3	-2	1.04	0.7475	1.26	1.3913043478	0.8253968254	0.5932539683	0.2925	0.8101347929	60.618	39.32	6.47	0.0012928	44.77	165.9011956522	166.4188304451	167.98544973	-0.6494007979	1.1388043478
196433	P b c a	Mg((Ge0.21Si0.79)O3)	Pyroxene#MgSiO3	Welch, M.D.; Pawley, A.R.	18.3727(10) 8.8447(4) 5.2147(2) 90 90 90	847.39	109.7388	293	2016		Mg	1	_	0	Ge	0.21	Si	0.79	O	3	18.3727	8.8447	5.2147	90	90	90	61	orthorhombic	12	0	32	14	8	73	0	84	85	101	1.5	0	1.25	1.1	0.6	1.31	0	2.01	1.9	3.44	24.305	0	72.64	28.0855	15.9994	14	0	13.63	12.06	17.36	160	0	60	150	0.02658	71.2	0	40	37.3	5.3	3.21	0	5.66	5.43	6.83	3	0	4	3	2	2	0	14	14	16	2	4	-2	0.86	0.5673	1.26	1.5159527587	0.6825396825	0.4502380952	0.2927	0.8203723396	34.615	10.5	3.8	0.0003817314	22.49	72.9767472413	73.5044195809	75.1489846194	-0.6682502953	1.2369513888
