Repository: ihalage/analogmat

## Supplementary Materials for "Analogical discovery of disordered perovskites by crystal structure information hidden in unsupervised material fingerprints"

### Achintha Ihalage and Yang Hao

# DESCRIPTION: <p>Dielectric properties of (Ba0.5Sr0.5)TiO3 thin films</p>

# DESCRIPTION: <p>The dielectric properties of (Ba0.5Sr0.5)TiO3 (BST) thin films with high electrical resistivity were investigated. BST films are deposited on Pt/TiO2/SiO2/Si substrates by a metal-organic deposition (MOD) method. The dielectric permittivity and ac conductivity of the films are measured in the frequency range 102-105 Hz. The dielectric permittivity εr decreases slightly with frequency f ...</p>

File: analogmat/ICSD_data/ICSD_all_data.csv (part 2 of 35)
CollectionCode	HMS	StructuredFormula	StructureType	Authors	CellParameter	CellVolume	FormulaWeight	Temperature	PublicationYear	Quality	A1	A1_frac	A2	A2_frac	B1	B1_frac	B2	B2_frac	O	O_frac	a	b	c	alpha	beta	gamma	SpaceGroupNum	CrystalClass	atom_numA1	atom_numA2	atom_numB1	atom_numB2	atom_numO	mend_numA1	mend_numA2	mend_numB1	mend_numB2	mend_numO	atomic_rA1	atomic_rA2	atomic_rB1	atomic_rB2	atomic_rO	A1_X	A2_X	B1_X	B2_X	O_X	M_A1	M_A2	M_B1	M_B2	M_O	V_A1	V_A2	V_B1	V_B2	V_O	therm_con_A1	therm_con_A2	therm_con_B1	therm_con_B2	therm_con_O	polarizability_A1	polarizability_A2	polarizability_B1	polarizability_B2	polarizability_O	lattice_const_A1	lattice_const_A2	lattice_const_B1	lattice_const_B2	lattice_const_O	Row_A1	Row_A2	Row_B1	Row_B2	Row_O	Group_A1	Group_A2	Group_B1	Group_B2	Group_O	nA	nB	nO	rA_avg	rB_avg	rO	rA/rB	rA/rO	rB/rO	rA-rB	Goldschmidt_TF	SISSO_1	SISSO_2	SISSO_3	SISSO_4	SISSO_5	SISSO_6	SISSO_7	SISSO_8	SISSO_9	SISSO_10
196434	P b c a	Mg((Ge0.30Si0.70)O3)	Pyroxene#MgSiO3	Welch, M.D.; Pawley, A.R.	18.427(3) 8.8706(6) 5.2309(5) 90 90 90	855.04	113.7442	293	2016		Mg	1	_	0	Ge	0.3	Si	0.7	O	3	18.427	8.8706	5.2309	90	90	90	61	orthorhombic	12	0	32	14	8	73	0	84	85	101	1.5	0	1.25	1.1	0.6	1.31	0	2.01	1.9	3.44	24.305	0	72.64	28.0855	15.9994	14	0	13.63	12.06	17.36	160	0	60	150	0.02658	71.2	0	40	37.3	5.3	3.21	0	5.66	5.43	6.83	3	0	4	3	2	2	0	14	14	16	2	4	-2	0.86	0.579	1.26	1.4853195164	0.6825396825	0.4595238095	0.281	0.815153005	34.615	10.5	3.8	0.0003817314	22.49	72.9956804836	73.5298334885	75.1489846194	-0.6720584097	1.2180181465
196435	P b c a	Mg((Ge0.34Si0.66)O3)	Pyroxene#MgSiO3	Welch, M.D.; Pawley, A.R.	18.4591(10) 8.8662(4) 5.2385(3) 90 90 90	857.34	115.5244	293	2016		Mg	1	_	0	Ge	0.34	Si	0.66	O	3	18.4591	8.8662	5.2385	90	90	90	61	orthorhombic	12	0	32	14	8	73	0	84	85	101	1.5	0	1.25	1.1	0.6	1.31	0	2.01	1.9	3.44	24.305	0	72.64	28.0855	15.9994	14	0	13.63	12.06	17.36	160	0	60	150	0.02658	71.2	0	40	37.3	5.3	3.21	0	5.66	5.43	6.83	3	0	4	3	2	2	0	14	14	16	2	4	-2	0.86	0.5842	1.26	1.4720985964	0.6825396825	0.4636507937	0.2758	0.8128545581	34.615	10.5	3.8	0.0003817314	22.49	73.0037014036	73.5407559618	75.1489846194	-0.6737294766	1.2099972265
196436	P 1 21/c 1	Mg((Ge0.63Si0.37)O3)	Pyroxene(LT)#MgSiO3	Welch, M.D.; Pawley, A.R.	9.7919(4) 8.8950(2) 5.2868(2) 90 107.876(3) 90	438.24	128.4305	293	2016		Mg	1	_	0	Ge	0.63	Si	0.37	O	3	9.7919	8.895	5.2868	90	107.876	90	14	monoclinic	12	0	32	14	8	73	0	84	85	101	1.5	0	1.25	1.1	0.6	1.31	0	2.01	1.9	3.44	24.305	0	72.64	28.0855	15.9994	14	0	13.63	12.06	17.36	160	0	60	150	0.02658	71.2	0	40	37.3	5.3	3.21	0	5.66	5.43	6.83	3	0	4	3	2	2	0	14	14	16	2	4	-2	0.86	0.6219	1.26	1.3828589805	0.6825396825	0.4935714286	0.2381	0.7965706871	34.615	10.5	3.8	0.0003817314	22.49	73.0552410195	73.6137117066	75.1489846194	-0.6854640162	1.1584576107
196438	C 1 2/c 1	Mg((Ge0.912Si0.088)O3)	Pyroxene#CaMg(SiO3)2	Welch, M.D.; Pawley, A.R.	9.9878(7) 8.9437(5) 5.1516(3) 90 109.353(5) 90	434.18	140.9806	293	2016		Mg	1	_	0	Ge	0.912	Si	0.088	O	3	9.9878	8.9437	5.1516	90	109.353	90	15	monoclinic	12	0	32	14	8	73	0	84	85	101	1.5	0	1.25	1.1	0.6	1.31	0	2.01	1.9	3.44	24.305	0	72.64	28.0855	15.9994	14	0	13.63	12.06	17.36	160	0	60	150	0.02658	71.2	0	40	37.3	5.3	3.21	0	5.66	5.43	6.83	3	0	4	3	2	2	0	14	14	16	2	4	-2	0.86	0.65856	1.26	1.3058794947	0.6825396825	0.5226666667	0.20144	0.7813497499	34.615	10.5	3.8	0.0003817314	22.49	73.0955605053	73.6754702552	75.1489846194	-0.6962650093	1.1181381248
200333	C -1	(Ca2.88Mn0.12)(SiO3)3	(Ca,Mn)3Si3O9	Ohashi, Y.; Finger, L.W.	10.121(2) 11.070(1) 7.312(1) 99.51(1) 100.51(1) 83.43(1)	791.41	350.2722	293	1978		Ca	0.96	Mn	0.04	Si	1	_	0	O	3	10.121	11.07	7.312	99.51	100.51	83.43	2	triclinic	20	25	14	0	8	16	60	85	0	101	1.8	1.4	1.1	0	0.6	1	1.55	1.9	0	3.44	40.078	54.938045	28.0855	0	15.9994	26.2	7.35	12.06	0	17.36	200	7.8	150	0	0.02658	160.8	68	37.3	0	5.3	5.58	8.89	5.43	0	6.83	4	4	3	0	2	2	7	14	0	16	2	4	-2	1.1268	0.54	1.26	2.0866666667	0.8942857143	0.4285714286	0.5868	0.9376235919	29.568	4.7	4.9	0.0004394531	7.4	163.3001333333	163.6509569252	165.6912073601	-0.5292054455	1.5623666667
200334	C -1	(Ca2.87Fe0.13)(SiO3)3	(Ca,Mn)3Si3O9	Ohashi, Y.; Finger, L.W.	10.104(1) 11.054(1) 7.305(1) 99.53(1) 100.56(1) 83.44(1)	788.04	350.5391	293	1978		Ca	0.957	Fe	0.043	Si	1	_	0	O	3	10.104	11.054	7.305	99.53	100.56	83.44	2	triclinic	20	26	14	0	8	16	61	85	0	101	1.8	1.4	1.1	0	0.6	1	1.83	1.9	0	3.44	40.078	55.845	28.0855	0	15.9994	26.2	7.09	12.06	0	17.36	200	80	150	0	0.02658	160.8	62	37.3	0	5.3	5.58	2.87	5.43	0	6.83	4	4	3	0	2	2	8	14	0	16	2	4	-2	1.12323	0.54	1.26	2.0800555556	0.891452381	0.4285714286	0.58323	0.9362211634	29.568	4.7	4.9	0.0004394531	7.4	163.3031744444	163.6561656078	165.6912073601	-0.5303354369	1.5593255556
200984	P n -3 Z	(K0.1Li0.9)(SbO3)	KSbO3	Watelet, H.; Picard, J.P.; Besse, J.P.; Baud, G.; Chevalier, R.	9.681(3) 9.681(3) 9.681(3) 90 90 90	907.32	179.9021	293	1981		K	0.1	Li	0.9	Sb	1	_	0	O	3	9.681	9.681	9.681	90	90	90			19	3	51	0	8	10	12	88	0	101	2.2	1.45	1.45	0	0.6	0.82	0.98	2.05	0	3.44	39.0983	6.941	121.76	0	15.9994	45.94	13.02	18.19	0	17.36	100	85	24	0	0.02658	289.7	164.1125	43	0	5.3	5.23	3.49	4.51	0	6.83	4	2	5	0	2	1	1	15	0	16	1	5	-2	0.962	0.74	1.26	1.3	0.7634920635	0.5873015873	0.222	0.7855956339	30.302	20.14	4.97	0.0022	7.19	292.622	293.1855956339	294.692712991	-0.6069671347	1.178
202758	P b c a	(Mg3.90Ca0.10)(SiO3)4	Pyroxene#MgSiO3	Carlson, W.D.; Swinnea, J.S.; Miser, D.E.	18.280(2) 8.834(1) 5.197(1) 90 90 90	839.24	403.149	298	1988		Mg	0.975	Ca	0.025	Si	1	_	0	O	3	18.28	8.834	5.197	90	90	90	61	orthorhombic	12	20	14	0	8	73	16	85	0	101	1.5	1.8	1.1	0	0.6	1.31	1	1.9	0	3.44	24.305	40.078	28.0855	0	15.9994	14	26.2	12.06	0	17.36	160	200	150	0	0.02658	71.2	160.8	37.3	0	5.3	3.21	5.58	5.43	0	6.83	3	4	3	0	2	2	2	14	0	16	2	4	-2	0.867	0.54	1.26	1.6055555556	0.6880952381	0.4285714286	0.327	0.8355645131	32.025	7.8	3.91	3.85587262253321E-06	19.9	72.9214444444	73.4300089575	75.0912073601	-0.657060474	1.2922541857
202789	C -1	(Mn0.97Mg0.03)(SiO3)	MnSiO3(aP70)	Pinckney, L.R.; Burnham, C.W.	9.715(10) 10.549(6) 17.424(21) 112.05(6) 102.83(9) 82.94(6)	1612.2	130.1041	473	1988		Mn	0.97	Mg	0.03	Si	1	_	0	O	3	9.715	10.549	17.424	112.05	102.83	82.94	2	triclinic	25	12	14	0	8	60	73	85	0	101	1.4	1.5	1.1	0	0.6	1.55	1.31	1.9	0	3.44	54.938045	24.305	28.0855	0	15.9994	7.35	14	12.06	0	17.36	7.8	160	150	0	0.02658	68	71.2	37.3	0	5.3	8.89	3.21	5.43	0	6.83	4	3	3	0	2	7	2	14	0	16	2	4	-2	0.8115	0.54	1.26	1.5027777778	0.644047619	0.4285714286	0.2715	0.813762054	32.656	14.55	5.05	6.48148148148148E-06	26.65	70.7687222222	71.3109842762	72.8912073601	-0.670102086	1.2479444444
203052	P b c a	(Mg1.79Fe0.21)(Si2O6)	Pyroxene#MgSiO3	Molin, G.M.	18.2440(20) 8.805(1) 5.196(1) 90 90 90	834.68	207.4094	293	1989		Mg	0.895	Fe	0.105	Si	1	_	0	O	3	18.244	8.805	5.196	90	90	90	61	orthorhombic	12	26	14	0	8	73	61	85	0	101	1.5	1.4	1.1	0	0.6	1.31	1.83	1.9	0	3.44	24.305	55.845	28.0855	0	15.9994	14	7.09	12.06	0	17.36	160	80	150	0	0.02658	71.2	62	37.3	0	5.3	3.21	2.87	5.43	0	6.83	3	4	3	0	2	2	8	14	0	16	2	4	-2	0.84845	0.54	1.26	1.5712037037	0.6733730159	0.4285714286	0.30845	0.8282773849	32.025	7.8	3.91	3.85587262253321E-06	19.9	72.9372462963	73.4570736812	75.0912073601	-0.6624472997	1.2764523338
203057	P b c a	(Mg1.83Fe0.17)(Si2O6)	Pyroxene#MgSiO3	Molin, G.M.	18.2460(20) 8.828(1) 5.189(1) 90 90 90	835.82	206.1478	293	1989		Mg	0.915	Fe	0.085	Si	1	_	0	O	3	18.246	8.828	5.189	90	90	90	61	orthorhombic	12	26	14	0	8	73	61	85	0	101	1.5	1.4	1.1	0	0.6	1.31	1.83	1.9	0	3.44	24.305	55.845	28.0855	0	15.9994	14	7.09	12.06	0	17.36	160	80	150	0	0.02658	71.2	62	37.3	0	5.3	3.21	2.87	5.43	0	6.83	3	4	3	0	2	2	8	14	0	16	2	4	-2	0.85065	0.54	1.26	1.5752777778	0.6751190476	0.4285714286	0.31065	0.8291416265	32.025	7.8	3.91	3.85587262253321E-06	19.9	72.9353722222	73.4538638487	75.0912073601	-0.661810302	1.2783264079
237342	P 63 c m	(Lu0.5Sc0.5)FeO3	LuMnO3	Masuno, Atsunobu; Ishimoto, Atsushi; Moriyoshi, Chikako; Hayashi, Naoaki; Kawaji, Hitoshi; Kuroiwa, Yoshihiro; Inoue, Hiroyuki	5.86024(6) 5.86024(6) 11.7105(2) 90 90 120	348.28	213.812	300	2013		Lu	0.5	Sc	0.5	Fe	1	_	0	O	3	5.86024	5.86024	11.7105	90	90	120	185	hexagonal	71	21	26	0	8	20	19	61	0	101	1.75	1.6	1.4	0	0.6	1.27	1.36	1.83	0	3.44	174.967	44.955912	55.845	0	15.9994	17.78	15	7.09	0	17.36	16	16	80	0	0.02658	137	97	62	0	5.3	3.51	3.31	2.87	0	6.83	8	4	4	0	2	17	3	8	0	16	3	3	-2	0.943	0.69	1.26	1.3666666667	0.7484126984	0.5476190476	0.253	0.7988493533	54.810625	34.47	9.19	0.00021875	40.64	143.8863333333	144.4321826866	145.98544973	-0.6475316714	1.1636666667
245795	P 63 c m	Y(Mn0.7Fe0.3)O3	LuMnO3	Samal, S.L.; Green, W.; Lofland, S.E.; Ramanujachary, K.V.; Das, D.; Ganguli, A.K.	6.1708(1) 6.1708(1) 11.4204(2) 90 90 120	376.61	192.115	293	2008		Y	1	_	0	Mn	0.7	Fe	0.3	O	3	6.1708	6.1708	11.4204	90	90	120	185	hexagonal	39	0	25	26	8	25	0	60	61	101	1.8	0	1.4	1.4	0.6	1.22	0	1.55	1.83	3.44	88.90585	0	54.938045	55.845	15.9994	19.88	0	7.35	7.09	17.36	17	0	7.8	80	0.02658	162	0	68	62	5.3	3.65	0	8.89	2.87	6.83	5	0	4	4	2	3	0	7	8	16	3	3	-2	1.04	0.711	1.26	1.4627285513	0.8253968254	0.5642857143	0.329	0.8251372891	60.618	39.32	6.47	0.0050048	44.77	165.8662714487	166.3624087377	167.98544973	-0.6384561139	1.1737285513
247657	C m c m	(Fe0.1Mg0.9)SiO3	Pyroxene#CaIrO3	Yamanaka, Takamitsu; Hirose, Kei; Mao, Wendy L.; Meng, Yue; Ganesh, P.; Shulenburger, Luke; Shen, Guoyin; Hemley, Russell J.	2.4597(7) 8.0505(29) 6.1051(14) 90 90 90	120.89	103.547	293	2012		Fe	0.1	Mg	0.9	Si	1	_	0	O	3	2.4597	8.0505	6.1051	90	90	90	63	orthorhombic	26	12	14	0	8	61	73	85	0	101	1.4	1.5	1.1	0	0.6	1.83	1.31	1.9	0	3.44	55.845	24.305	28.0855	0	15.9994	7.09	14	12.06	0	17.36	80	160	150	0	0.02658	62	71.2	37.3	0	5.3	2.87	3.21	5.43	0	6.83	4	3	3	0	2	8	2	14	0	16	2	4	-2	0.849	0.54	1.26	1.5722222222	0.6738095238	0.4285714286	0.309	0.8284934453	32.656	14.81	5.33	6.1679171384389E-06	26.91	64.7367777778	65.2562712231	66.8912073601	-0.6595932851	1.2796156648
250796	F d -3 m Z	(Ag0.84K0.16)SbO3	AgSbO3	Laurita, Geneva; Page, Katharine; Sleight, A.W.; Subramanian, M.A.	10.26931(8) 10.26931(8) 10.26931(8) 90 90 90	1082.98	266.6138	298	2013		Ag	0.84	K	0.16	Sb	1	_	0	O	3	10.26931	10.26931	10.26931	90	90	90			47	19	51	0	8	71	10	88	0	101	1.6	2.2	1.45	0	0.6	1.93	0.82	2.05	0	3.44	107.8682	39.0983	121.76	0	15.9994	10.27	45.94	18.19	0	17.36	430	100	24	0	0.02658	55	289.7	43	0	5.3	4.09	5.23	4.51	0	6.83	5	4	5	0	2	11	1	15	0	16	1	5	-2	1.3268	0.74	1.26	1.792972973	1.053015873	0.5873015873	0.5868	0.9145719108	36.854	16.13	6.48	4.47038509573609E-06	29.08	58.793827027	59.1215989378	60.992712991	-0.5960453	1.22025748
401349	R -3 m H	Ba9(Ru3.2Mn5.8)O27	BaRuO3	Frenzen, S.; Mueller Buschbaum, H.	5.7043(5) 5.7043(5) 21.25499 90 90 120	598.96	2310.109	293	1995		Ba	1	_	0	Ru	0.356	Mn	0.644	O	3	5.7043	5.7043	21.25499	90	90	120	166	trigonal	56	0	44	25	8	14	0	62	60	101	2.15	0	1.3	1.4	0.6	0.89	0	2.2	1.55	3.44	137.327	0	101.07	54.938045	15.9994	38.16	0	8.17	7.35	17.36	18	0	120	7.8	0.02658	272	0	72	68	5.3	5.02	0	2.7	8.89	6.83	6	0	5	4	2	2	0	8	7	16	2	3.9633333333	-2	1.49	0.73733	1.26	2.0208047957	1.1825396825	0.5851825397	0.75267	0.9735715421	59.861625	23.69	6.84	0.0020590379	29.49	276.7318652043	276.9527667465	278.9635581854	-0.4909212465	1.3395633671
16971	P b c a	(Fe0.3Mg0.7)(SiO3)	Pyroxene#MgSiO3	Warren, B.E.; Modell, D.I.	18.24 8.88 5.21 90 90 90	843.87	109.855	293	1930		Fe	0.3	Mg	0.7	Si	1	_	0	O	3	18.24	8.88	5.21	90	90	90	61	orthorhombic	26	12	14	0	8	61	73	85	0	101	1.4	1.5	1.1	0	0.6	1.83	1.31	1.9	0	3.44	55.845	24.305	28.0855	0	15.9994	7.09	14	12.06	0	17.36	80	160	150	0	0.02658	62	71.2	37.3	0	5.3	2.87	3.21	5.43	0	6.83	4	3	3	0	2	8	2	14	0	16	2	4	-2	0.827	0.54	1.26	1.5314814815	0.6563492063	0.4285714286	0.287	0.8198510291	32.656	14.81	5.33	6.1679171384389E-06	26.91	64.7555185185	65.2883695476	66.8912073601	-0.6659366766	1.2608749241
23963	P 63/m m c	(Ba0.833Sr0.167)(RuO3)	BaMnO3	Donohue, P.C.; Katz, L.; Ward, R.	5.712(5) 5.712(5) 9.488(5) 90 90 120	268.09	278.1038	293	1966		Ba	0.833	Sr	0.167	Ru	1	_	0	O	3	5.712	5.712	9.488	90	90	120	194	hexagonal	56	38	44	0	8	14	15	62	0	101	2.15	2	1.3	0	0.6	0.89	0.95	2.2	0	3.44	137.327	87.62	101.07	0	15.9994	38.16	33.94	8.17	0	17.36	18	35	120	0	0.02658	272	197.2	72	0	5.3	5.02	6.08	2.7	0	6.83	6	5	5	0	2	2	2	8	0	16	2	4	-2	1.46161	0.76	1.26	1.9231710526	1.1600079365	0.6031746032	0.70161	0.9527073697	59.861625	23.69	6.84	0.0007835277	29.49	276.7784389474	277.029536317	278.9635581854	-0.5080501724	1.2929896241
23964	P 63/m m c	(Ba0.667Sr0.333)(IrO3)	BaMnO3	Donohue, P.C.; Katz, L.; Ward, R.	5.707(5) 5.707(5) 9.767(5) 90 90 120	275.49	361.9802	293	1966		Ba	0.667	Sr	0.333	Ir	1	_	0	O	3	5.707	5.707	9.767	90	90	120	194	hexagonal	56	38	77	0	8	14	15	66	0	101	2.15	2	1.35	0	0.6	0.89	0.95	2.2	0	3.44	137.327	87.62	192.217	0	15.9994	38.16	33.94	8.52	0	17.36	18	35	150	0	0.02658	272	197.2	54	0	5.3	5.02	6.08	3.84	0	6.83	6	5	6	0	2	2	2	9	0	16	2	4	-2	1.43339	0.765	1.26	1.8737124183	1.1376111111	0.6071428571	0.66839	0.9405009054	41.861625	4.69	6.84	0.0007835277	11.49	276.7946775817	277.0667884871	278.9757233578	-0.5179548694	1.2767509897
27171	P b c a	(Fe.155Mg.845)SiO3	Pyroxene#MgSiO3	Takane, K.	18.15999 8.84 5.19 90 90 90	833.17	105.2817	293	1932		Fe	0.155	Mg	0.845	Si	1	_	0	O	3	18.15999	8.84	5.19	90	90	90	61	orthorhombic	26	12	14	0	8	61	73	85	0	101	1.4	1.5	1.1	0	0.6	1.83	1.31	1.9	0	3.44	55.845	24.305	28.0855	0	15.9994	7.09	14	12.06	0	17.36	80	160	150	0	0.02658	62	71.2	37.3	0	5.3	2.87	3.21	5.43	0	6.83	4	3	3	0	2	8	2	14	0	16	2	4	-2	0.84295	0.54	1.26	1.5610185185	0.6690079365	0.4285714286	0.30295	0.8261167808	32.656	14.81	5.33	6.1679171384389E-06	26.91	64.7419314815	65.2650982623	66.8912073601	-0.6613427711	1.2744619611
50720	P 63/m m c	(Ba0.875Sr0.125)RuO3	BaMnO3	Santoro, A.; Sora, I.N.; Huang, Q.	5.7179(1) 5.7179(1) 9.4897(2) 90 90 120	268.69	280.192	293	1999		Ba	0.875	Sr	0.125	Ru	1	_	0	O	3	5.7179	5.7179	9.4897	90	90	120	194	hexagonal	56	38	44	0	8	14	15	62	0	101	2.15	2	1.3	0	0.6	0.89	0.95	2.2	0	3.44	137.327	87.62	101.07	0	15.9994	38.16	33.94	8.17	0	17.36	18	35	120	0	0.02658	272	197.2	72	0	5.3	5.02	6.08	2.7	0	6.83	6	5	5	0	2	2	2	8	0	16	2	4	-2	1.46875	0.76	1.26	1.9325657895	1.1656746032	0.6031746032	0.70875	0.9552067471	59.861625	23.69	6.84	0.0007835277	29.49	276.7761842105	277.0226409576	278.9635581854	-0.5060114036	1.2952443609
54862	C 1 2/c 1	(Y0.92Er0.08)(BO3)	SrSiO3	Lin Jian Hua; Sheptyakov, D.; Wang Yingxia; Allenspach, P.	11.3140(3) 6.5404(2) 9.5503(2) 90 112.902(1) 90	651	153.9814	293	2004		Y	0.92	Er	0.08	B	1	_	0	O	3	11.314	6.5404	9.5503	90	112.902	90	15	monoclinic	39	68	5	0	8	25	22	86	0	101	1.8	1.75	0.85	0	0.6	1.22	1.24	2.04	0	3.44	88.90585	167.259	10.811	0	15.9994	19.88	18.46	4.39	0	17.36	17	15	27	0	0.02658	162	150	20.5	0	5.3	3.65	3.56	8.73	0	6.83	5	8	2	0	2	3	14	13	0	16	3	3	-2	1.0392	0.41	1.26	2.5346341463	0.8247619048	0.3253968254	0.6292	0.973520905	12.628	14.18	5.98	0.0001152	3.22	165.0945658537	165.4388867586	167.7512804051	-0.522391689	1.9454341463
95698	P 63 c m	Y2(CuTi)O6	LuMnO3	Floros, N.; Rijssenbeek, J.T.; Martinson, A.B.; Poeppelmeier, K.R.	6.172(1) 6.172(1) 11.482(1) 9 9 12	378.79	385.254	293	2002		Y	1	_	0	Cu	0.5	Ti	0.5	O	3	6.172	6.172	11.482	9	9	12	185	hexagonal	39	0	29	22	8	25	0	72	51	101	1.8	0	1.35	1.4	0.6	1.22	0	1.9	1.54	3.44	88.90585	0	63.546	47.867	15.9994	19.88	0	7.11	10.64	17.36	17	0	400	22	0.02658	162	0	46.5	100	5.3	3.65	0	3.61	2.95	6.83	5	0	4	4	2	3	0	11	4	16	3	3	-2	1.04	0.8075	1.26	1.2879256966	0.8253968254	0.6408730159	0.2325	0.7866242306	38.768	13.82	6.12	0.0012928	22.92	165.9445743034	166.498698534	167.9757233578	-0.6662392895	1.0954256966
95699	P 63 c m	Tb2Cu(TiO6)	LuMnO3	Floros, N.; Rijssenbeek, J.T.; Martinson, A.B.; Poeppelmeier, K.R.	6.252(1) 6.252(1) 11.422(1) 9 9 12	386.64	525.284	293	2002		Tb	1	_	0	Cu	0.5	Ti	0.5	O	3	6.252	6.252	11.422	9	9	12	185	hexagonal	65	0	29	22	8	26	0	72	51	101	1.75	0	1.35	1.4	0.6	1.1	0	1.9	1.54	3.44	158.92535	0	63.546	47.867	15.9994	19.3	0	7.11	10.64	17.36	11	0	400	22	0.02658	170	0	46.5	100	5.3	3.6	0	3.61	2.95	6.83	8	0	4	4	2	11	0	11	4	16	3	3	-2	1.063	0.8075	1.26	1.3164086687	0.8436507937	0.6408730159	0.2555	0.7944904729	39.240625	14.45	8.95	0.0011521393	23.55	176.9390913313	177.4780818042	178.9757233578	-0.6621868695	1.0993702072
95700	P 63 c m	Dy2(CuTiO6)	LuMnO3	Floros, N.; Rijssenbeek, J.T.; Martinson, A.B.; Poeppelmeier, K.R.	6.214(1) 6.214(1) 11.483(1) 9 9 12	384	532.444	293	2002		Dy	1	_	0	Cu	0.5	Ti	0.5	O	3	6.214	6.214	11.483	9	9	12	185	hexagonal	66	0	29	22	8	24	0	72	51	101	1.75	0	1.35	1.4	0.6	1.22	0	1.9	1.54	3.44	162.5	0	63.546	47.867	15.9994	19.01	0	7.11	10.64	17.36	11	0	400	22	0.02658	163	0	46.5	100	5.3	3.59	0	3.61	2.95	6.83	8	0	4	4	2	12	0	11	4	16	3	3	-2	1.052	0.8075	1.26	1.3027863777	0.8349206349	0.6408730159	0.2445	0.790728357	39.240625	14.74	9.07	0.0014648438	23.84	169.9417136223	170.4879419793	171.9757233578	-0.6616610716	1.0999530444
95701	P 63 c m	Ho2(CuTiO6)	LuMnO3	Floros, N.; Rijssenbeek, J.T.; Martinson, A.B.; Poeppelmeier, K.R.	6.180(1) 6.180(1) 11.499(1) 9 9 12	380.34	537.304	293	2002		Ho	1	_	0	Cu	0.5	Ti	0.5	O	3	6.18	6.18	11.499	9	9	12	185	hexagonal	67	0	29	22	8	23	0	72	51	101	1.75	0	1.35	1.4	0.6	1.23	0	1.9	1.54	3.44	164.93032	0	63.546	47.867	15.9994	18.74	0	7.11	10.64	17.36	16	0	400	22	0.02658	156	0	46.5	100	5.3	3.58	0	3.61	2.95	6.83	8	0	4	4	2	13	0	11	4	16	3	3	-2	1.041	0.8075	1.26	1.2891640867	0.8261904762	0.6408730159	0.2335	0.7869662411	39.240625	15.01	9.08	0.001664338	24.11	162.9443359133	163.4978021544	164.9757233578	-0.662518853	1.0991423476
95702	P 63 c m	Er2(CuTiO6)	LuMnO3	Floros, N.; Rijssenbeek, J.T.; Martinson, A.B.; Poeppelmeier, K.R.	6.144(1) 6.144(1) 11.506(2) 9 9 12	376.15	541.964	293	2002		Er	1	_	0	Cu	0.5	Ti	0.5	O	3	6.144	6.144	11.506	9	9	12	185	hexagonal	68	0	29	22	8	22	0	72	51	101	1.75	0	1.35	1.4	0.6	1.24	0	1.9	1.54	3.44	167.259	0	63.546	47.867	15.9994	18.46	0	7.11	10.64	17.36	15	0	400	22	0.02658	150	0	46.5	100	5.3	3.56	0	3.61	2.95	6.83	8	0	4	4	2	14	0	11	4	16	3	3	-2	1.03	0.8075	1.26	1.2755417957	0.8174603175	0.6408730159	0.2225	0.7832041252	39.240625	15.29	9.09	0.0019017656	24.39	156.9469582043	157.5076623296	158.9757233578	-0.6632019518	1.0984963411
95703	P 63 c m	Tm2(CuTiO6)	LuMnO3	Floros, N.; Rijssenbeek, J.T.; Martinson, A.B.; Poeppelmeier, K.R.	6.113(1) 6.113(1) 11.504(1) 9 9 12	372.3	545.304	293	2002		Tm	1	_	0	Cu	0.5	Ti	0.5	O	3	6.113	6.113	11.504	9	9	12	185	hexagonal	69	0	29	22	8	21	0	72	51	101	1.75	0	1.35	1.4	0.6	1.25	0	1.9	1.54	3.44	168.93421	0	63.546	47.867	15.9994	19.1	0	7.11	10.64	17.36	17	0	400	22	0.02658	144	0	46.5	100	5.3	3.54	0	3.61	2.95	6.83	8	0	4	4	2	15	0	11	4	16	3	3	-2	1.02	0.8075	1.26	1.2631578947	0.8095238095	0.6408730159	0.2125	0.7797840199	39.240625	14.65	9.1	0.0021865889	23.75	150.9493421053	151.5166261251	152.9757233578	-0.6634463682	1.0982769424
95704	P 63 c m	Yb2(CuTiO6)	LuMnO3	Floros, N.; Rijssenbeek, J.T.; Martinson, A.B.; Poeppelmeier, K.R.	6.095(2) 6.095(2) 11.515(3) 9 9 12	370.46	553.524	293	2002		Yb	1	_	0	Cu	0.5	Ti	0.5	O	3	6.095	6.095	11.515	9	9	12	185	hexagonal	70	0	29	22	8	17	0	72	51	101	1.75	0	1.35	1.4	0.6	1.1	0	1.9	1.54	3.44	173.04	0	63.546	47.867	15.9994	24.84	0	7.11	10.64	17.36	39	0	400	22	0.02658	139	0	46.5	100	5.3	5.49	0	3.61	2.95	6.83	8	0	4	4	2	16	0	11	4	16	3	3	-2	1.008	0.8075	1.26	1.2482972136	0.8	0.6408730159	0.2005	0.7756798935	39.240625	8.91	8.95	0.0041217179	18.01	145.9522027864	146.5273826798	147.9757233578	-0.6551216072	1.106620743
95705	P 63 c m	Lu2(CuTiO6)	LuMnO3	Floros, N.; Rijssenbeek, J.T.; Martinson, A.B.; Poeppelmeier, K.R.	6.057(1) 6.057(1) 11.516(2) 9 9 12	365.89	557.384	293	2002		Lu	1	_	0	Cu	0.5	Ti	0.5	O	3	6.057	6.057	11.516	9	9	12	185	hexagonal	71	0	29	22	8	20	0	72	51	101	1.75	0	1.35	1.4	0.6	1.27	0	1.9	1.54	3.44	174.967	0	63.546	47.867	15.9994	17.78	0	7.11	10.64	17.36	16	0	400	22	0.02658	137	0	46.5	100	5.3	3.51	0	3.61	2.95	6.83	8	0	4	4	2	17	0	11	4	16	3	3	-2	1.001	0.8075	1.26	1.239628483	0.7944444444	0.6408730159	0.1935	0.7732858197	39.240625	15.97	9.12	0.00253125	25.07	143.953871517	144.5336573367	145.9757233578	-0.6656194233	1.096128483
97945	P n m a	(La0.8Al0.2)(BO3)	Aragonite#CaCO3(oP20)	Simon, S.; Pop, M.; Borodi, G.; Djurado, D.	5.871 5.099 8.239 9 9 9	246.64	175.332	293	2002		La	0.8	Al	0.2	B	1	_	0	O	3	5.871	5.099	8.239	9	9	9	62	orthorhombic	57	13	5	0	8	33	80	86	0	101	1.95	1.25	0.85	0	0.6	1.1	1.61	2.04	0	3.44	138.90547	26.9815386	10.811	0	15.9994	22.39	10	4.39	0	17.36	13	235	27	0	0.02658	215	57.8	20.5	0	5.3	3.75	4.05	8.73	0	6.83	8	3	2	0	2	3	13	13	0	16	3	3	-2	1.0726	0.41	1.26	2.616097561	0.8512698413	0.3253968254	0.6626	0.9876630406	11.045125	16.84	9.01	5.42616245095584E-05	5.88	221.046502439	221.3715654796	223.7512804051	-0.520339089	1.9838005913
159866	R -3 c H	(Cr0.95Eu0.05)(BO3)	Calcite#CaCO3(hR10)	Anantharamulu, N.; Vijaya Kumar, B.; Rama Devi, V.; Vithal, M.	4.54 4.54 14.225 90 90 120	253.92	115.806	293	2008		Cr	0.95	Eu	0.05	B	1	_	0	O	3	4.54	4.54	14.225	90	90	120	167	trigonal	24	63	5	0	8	57	18	86	0	101	1.4	1.85	0.85	0	0.6	1.66	1.2	2.04	0	3.44	51.9961	151.964	10.811	0	15.9994	7.23	28.97	4.39	0	17.36	94	14	27	0	0.02658	83	184	20.5	0	5.3	2.88	4.61	8.73	0	6.83	4	8	2	0	2	6	9	13	0	16	3	3	-2	0.7716	0.41	1.26	1.8819512195	0.6123809524	0.3253968254	0.3616	0.8602144531	15.716	1.13	5.02	7.55968098146258E-06	9.83	85.4796487805	85.9782632336	87.7512804051	-0.6347310718	1.5378950792
36201	P 1 21 1	(BaCa)(CO3)2	CaBa(CO3)2	Alm, K.F.	8.15 5.22 6.58 90 106.13 90	268.91	293	1958	-1		Ba	0.5	Ca	0.5	C	1	_	0	O	3	8.15	5.22	6.58	90	106.13	90	4	monoclinic	56	20	6	0	8	14	16	95	0	101	2.15	1.8	0.7	0	0.6	0.89	1	2.55	0	3.44	137.327	40.078	12.0107	0	15.9994	38.16	26.2	5.29	0	17.36	18	200	140	0	0.02658	272	160.8	11.3	0	5.3	5.02	5.58	3.57	0	6.83	6	4	2	0	2	2	2	14	0	16	2	4	-2	1.315	0.3	1.26	4.3833333333	1.0436507937	0.2380952381	1.015	1.1671794625	1.188375	37.61	6.49	0.0007835277	31.56	274.6316666667	274.7838461292	278.6442176872	-0.3213185691	3.4397619048
162214	P m n 21	(KTa)(BO3)2	CsNbOB2O5	Cai Gemei; Wang, W.-Y.; Li, M.; Lou, Y.F.; Sun, Y.P.; Chen, X.-L.	7.3253(4) 3.8402(2) 9.3040(5) 90 90 90	261.73	293	2009	10		K	0.5	Ta	0.5	B	1	_	0	O	3	7.3253	3.8402	9.304	90	90	90	31	orthorhombic	19	73	5	0	8	10	52	86	0	101	2.2	1.45	0.85	0	0.6	0.82	1.5	2.04	0	3.44	39.0983	180.94788	10.811	0	15.9994	45.94	10.85	4.39	0	17.36	100	57	27	0	0.02658	289.7	74	20.5	0	5.3	5.23	3.31	8.73	0	6.83	4	6	2	0	2	1	5	13	0	16	3	3	-2	1.15	0.41	1.26	2.8048780488	0.9126984127	0.3253968254	0.74	1.0204355345	7.812	40.64	4.98	0.0022	29.68	291.6351219512	291.9155574857	294.4512804051	-0.4229947792	2.1648780488
32583	P n m a	Ni2Nb(BO6)	Fe3BO6	Ansell, G.B.; Leonowicz, M.E.; Modrick, M.A.; Wanklyn, B.M.; Wondre, F.R.	10.057(4) 8.618(1) 4.490(2) 90 90 90	389.15	293	1982	10		Ni	1	_	0	Nb	0.5	B	0.5	O	3	10.057	8.618	4.49	90	90	90	62	orthorhombic	28	0	41	5	8	67	0	53	86	101	1.35	0	1.45	0.85	0.6	1.91	0	1.6	2.04	3.44	58.6934	0	92.90638	10.811	15.9994	6.59	0	10.83	4.39	17.36	91	0	54	27	0.02658	49	0	98	20.5	5.3	3.52	0	3.3	8.73	6.83	4	0	5	2	2	10	0	5	13	16	2	4	-2	0.83	0.595	1.26	1.3949579832	0.6587301587	0.4722222222	0.235	0.7966863465	93.939625	85.06	5.04	8.52830966575011E-05	88.46	51.8400420168	52.4017283633	53.992712991	-0.6841545764	1.1748833563
238073	C 1 c 1	(KSb)B2O6		Huang, Chao; Zhang, Jian-Han; Hu, Chun-Li; Xu, Xiang; Kong, Fang; Mao, Jiang-Gao	11.458(14) 7.019(14) 7.324(14) 90 124.413(16) 90	485.93	293	2014	10		K	0.5	Sb	0.5	B	1	_	0	O	3	11.458	7.019	7.324	90	124.413	90	9	monoclinic	19	51	5	0	8	10	88	86	0	101	2.2	1.45	0.85	0	0.6	0.82	2.05	2.04	0	3.44	39.0983	121.76	10.811	0	15.9994	45.94	18.19	4.39	0	17.36	100	24	27	0	0.02658	289.7	43	20.5	0	5.3	5.23	4.51	8.73	0	6.83	4	5	2	0	2	1	15	13	0	16	3	3	-2	1.13	0.41	1.26	2.756097561	0.8968253968	0.3253968254	0.72	1.0119671898	7.812	40.64	4.98	0.0022	29.68	291.663902439	291.9558696289	294.4512804051	-0.4301938143	2.136097561
407223	C 1 2/c 1	(KHo)(CO3)2	KYb(CO3)2	Kutlu, I.; Kalz, H.J.; Wartchow, R.; Ehrhardt, H.; Seidel, H.; Meyer, G.	8.5098(14) 9.4554(14) 6.9231(12) 90 110.9910(14) 90	520.09	293	1997	10		K	0.5	Ho	0.5	C	1	_	0	O	3	8.5098	9.4554	6.9231	90	110.991	90	15	monoclinic	19	67	6	0	8	10	23	95	0	101	2.2	1.75	0.7	0	0.6	0.82	1.23	2.55	0	3.44	39.0983	164.93032	12.0107	0	15.9994	45.94	18.74	5.29	0	17.36	100	16	140	0	0.02658	289.7	156	11.3	0	5.3	5.23	3.58	3.57	0	6.83	4	8	2	0	2	1	13	14	0	16	2	4	-2	1.2805	0.3	1.26	4.2683333333	1.0162698413	0.2380952381	0.9805	1.1515415241	1.898	45.44	4.47	0.0022	39.39	290.4121666667	290.5832081908	294.3442176872	-0.3070799085	3.3878333333
407224	C 1 2/c 1	(KYb)(CO3)2	KYb(CO3)2	Kutlu, I.; Kalz, H.J.; Wartchow, R.; Ehrhardt, H.; Seidel, H.; Meyer, G.	8.4680(12) 9.381(2) 6.8812(10) 90 110.760(11) 90	511.14	293	1997	10		K	0.5	Yb	0.5	C	1	_	0	O	3	8.468	9.381	6.8812	90	110.76	90	15	monoclinic	19	70	6	0	8	10	17	95	0	101	2.2	1.75	0.7	0	0.6	0.82	1.1	2.55	0	3.44	39.0983	173.04	12.0107	0	15.9994	45.94	24.84	5.29	0	17.36	100	39	140	0	0.02658	289.7	139	11.3	0	5.3	5.23	5.49	3.57	0	6.83	4	8	2	0	2	1	16	14	0	16	2	4	-2	1.264	0.3	1.26	4.2133333333	1.0031746032	0.2380952381	0.964	1.1440625101	1.898	45.44	4.47	0.0022	39.39	290.4506666667	290.6307291767	294.3442176872	-0.3138997354	3.3493333333
407226	C 1 2/c 1	(KGd)(CO3)2	KYb(CO3)2	Kutlu, I.; Kalz, H.J.; Wartchow, R.; Ehrhardt, H.; Seidel, H.; Meyer, G.	8.575(2) 9.573(2) 6.9896(15) 90 111.19(2) 90	534.97	293	1997	10		K	0.5	Gd	0.5	C	1	_	0	O	3	8.575	9.573	6.9896	90	111.19	90	15	monoclinic	19	64	6	0	8	10	27	95	0	101	2.2	1.8	0.7	0	0.6	0.82	1.2	2.55	0	3.44	39.0983	157.25	12.0107	0	15.9994	45.94	19.9	5.29	0	17.36	100	11	140	0	0.02658	289.7	158	11.3	0	5.3	5.23	3.64	3.57	0	6.83	4	8	2	0	2	1	10	14	0	16	2	4	-2	1.299	0.3	1.26	4.33	1.030952381	0.2380952381	0.999	1.1599270853	1.898	45.44	4.47	0.0022	39.39	290.369	290.5299270853	294.3442176872	-0.2994063768	3.431
407227	C 1 2/c 1	(KDy)(CO3)2	KYb(CO3)2	Kutlu, I.; Kalz, H.J.; Wartchow, R.; Ehrhardt, H.; Seidel, H.; Meyer, G.	8.5384(15) 9.4906(12) 6.9446(12) 90 111.060(15) 90	525.16	293	1997	10		K	0.5	Dy	0.5	C	1	_	0	O	3	8.5384	9.4906	6.9446	90	111.06	90	15	monoclinic	19	66	6	0	8	10	24	95	0	101	2.2	1.75	0.7	0	0.6	0.82	1.22	2.55	0	3.44	39.0983	162.5	12.0107	0	15.9994	45.94	19.01	5.29	0	17.36	100	11	140	0	0.02658	289.7	163	11.3	0	5.3	5.23	3.59	3.57	0	6.83	4	8	2	0	2	1	12	14	0	16	2	4	-2	1.286	0.3	1.26	4.2866666667	1.0206349206	0.2380952381	0.986	1.1540345288	1.898	45.44	4.47	0.0022	39.39	290.3993333333	290.5673678621	294.3442176872	-0.3048015539	3.4006666667
409080	C 1 2/c 1	(RbSm)(CO3)2	KYb(CO3)2	Kutlu, I.; Meyer, G.	8.8190(12) 9.3357(11) 7.0985(10) 90 111.509(11) 90	543.73	293	1998	10		Rb	0.5	Sm	0.5	C	1	_	0	O	3	8.819	9.3357	7.0985	90	111.509	90	15	monoclinic	37	62	6	0	8	9	28	95	0	101	2.35	1.85	0.7	0	0.6	0.82	1.17	2.55	0	3.44	85.4678	150.36	12.0107	0	15.9994	55.76	19.98	5.29	0	17.36	58	13	140	0	0.02658	319.8	192	11.3	0	5.3	5.59	9	3.57	0	6.83	5	8	2	0	2	1	8	14	0	16	2	4	-2	1.379	0.3	1.26	4.5966666667	1.0944444444	0.2380952381	1.079	1.1961889715	4.227875	55.41	5.62	0.003223594	49.36	321.2823333333	321.3995223048	325.4442176872	-0.2547960309	3.6287777778
395	P n 1 1	(RbNb)(B2O6)		Baucher, A.; Gasperin, M.; Cervelle, B.	19.640(2) 9.449(3) 7.389(3) 90 90 90	1371.24	293	1976	10		Rb	0.5	Nb	0.5	B	1	_	0	O	3	19.64	9.449	7.389	90	90	90	7	monoclinic	37	41	5	0	8	9	53	86	0	101	2.35	1.45	0.85	0	0.6	0.82	1.6	2.04	0	3.44	85.4678	92.90638	10.811	0	15.9994	55.76	10.83	4.39	0	17.36	58	54	27	0	0.02658	319.8	98	20.5	0	5.3	5.59	3.3	8.73	0	6.83	5	5	2	0	2	1	5	13	0	16	3	3	-2	1.22	0.41	1.26	2.9756097561	0.9682539683	0.3253968254	0.81	1.0500747409	5.482125	50.61	6.13	0.003223594	39.65	322.6343902439	322.8744649848	325.5512804051	-0.3863951034	2.2767208672
2082	P n 21 a	(TlNb)B2O6		Gasperin, M.	7.82(2) 9.46(2) 7.40(2) 90 90 90	547.43	293	1974	10		Tl	0.5	Nb	0.5	B	1	_	0	O	3	7.82	9.46	7.4	90	90	90	33	orthorhombic	81	41	5	0	8	78	53	86	0	101	1.9	1.45	0.85	0	0.6	1.62	1.6	2.04	0	3.44	204.3833	92.90638	10.811	0	15.9994	17.22	10.83	4.39	0	17.36	46	54	27	0	0.02658	50	98	20.5	0	5.3	3.46	3.3	8.73	0	6.83	6	5	2	0	2	13	5	13	0	16	3	3	-2	1.21	0.41	1.26	2.9512195122	0.9603174603	0.3253968254	0.8	1.0458405686	11.601	11.62	7.48	4.00377619312531E-06	0.66	53.8487804878	54.0946210564	56.7512804051	-0.4883542079	2.164040025
258043	P b n m	(Nd0.95Dy0.05)AlO3	Perovskite#GdFeO3	Ohon, N.; Vasylechko, L.; Kondyr, A.; Prots, Yu.; Schmidt, M.	5.3155(5) 5.2820(4) 7.4916(6) 90 90 90	210.34	220.13	293	2017		Nd	0.95	Dy	0.05	Al	1	_	0	O	3	5.3155	5.282	7.4916	90	90	90	62	orthorhombic	60	66	13	0	8	30	24	80	0	101	1.85	1.75	1.25	0	0.6	1.14	1.22	1.61	0	3.44	144.242	162.5	26.9815386	0	15.9994	20.59	19.01	10	0	17.36	17	11	235	0	0.02658	208	163	57.8	0	5.3	3.66	3.59	4.05	0	6.83	8	8	3	0	2	6	12	13	0	16	3	3	-2	1.11945	0.675	1.26	1.6584444444	0.888452381	0.5357142857	0.44445	0.8695220829	49.858375	22.36	9.38	6.85185185185185E-05	33.75	214.7860055556	215.2110776385	216.9489846194	-0.6118584261	1.2473277778
258044	R -3 c H	(Nd0.9Dy0.1)AlO3	Perovskite#LaAlO3	Ohon, N.; Vasylechko, L.; Kondyr, A.; Prots, Yu.; Schmidt, M.	5.31538(3) 5.31538(3) 12.8955(1) 90 90 120	315.53	221.043	293	2017		Nd	0.9	Dy	0.1	Al	1	_	0	O	3	5.31538	5.31538	12.8955	90	90	120	167	trigonal	60	66	13	0	8	30	24	80	0	101	1.85	1.75	1.25	0	0.6	1.14	1.22	1.61	0	3.44	144.242	162.5	26.9815386	0	15.9994	20.59	19.01	10	0	17.36	17	11	235	0	0.02658	208	163	57.8	0	5.3	3.66	3.59	4.05	0	6.83	8	8	3	0	2	6	12	13	0	16	3	3	-2	1.1159	0.675	1.26	1.6531851852	0.8856349206	0.5357142857	0.4409	0.8682248069	49.858375	22.36	9.38	6.85185185185185E-05	33.75	214.7877148148	215.2150396218	216.9489846194	-0.6128490286	1.2456185185
258046	P b n m	(Nd0.8Dy0.2)AlO3	Perovskite#GdFeO3	Ohon, N.; Vasylechko, L.; Kondyr, A.; Prots, Yu.; Schmidt, M.	5.3081(1) 5.2902(2) 7.2902(2) 90 90 90	204.72	222.869	293	2017		Nd	0.8	Dy	0.2	Al	1	_	0	O	3	5.3081	5.2902	7.2902	90	90	90	62	orthorhombic	60	66	13	0	8	30	24	80	0	101	1.85	1.75	1.25	0	0.6	1.14	1.22	1.61	0	3.44	144.242	162.5	26.9815386	0	15.9994	20.59	19.01	10	0	17.36	17	11	235	0	0.02658	208	163	57.8	0	5.3	3.66	3.59	4.05	0	6.83	8	8	3	0	2	6	12	13	0	16	3	3	-2	1.1088	0.675	1.26	1.6426666667	0.88	0.5357142857	0.4338	0.8656302549	49.858375	22.36	9.38	6.85185185185185E-05	33.75	214.7911333333	215.2229635883	216.9489846194	-0.6148269695	1.2422
258047	P b n m	(Nd0.7Dy0.3)AlO3	Perovskite#GdFeO3	Ohon, N.; Vasylechko, L.; Kondyr, A.; Prots, Yu.; Schmidt, M.	5.2949(3) 5.2913(2) 7.4752(3) 90 90 90	209.43	224.695	293	2017		Nd	0.7	Dy	0.3	Al	1	_	0	O	3	5.2949	5.2913	7.4752	90	90	90	62	orthorhombic	60	66	13	0	8	30	24	80	0	101	1.85	1.75	1.25	0	0.6	1.14	1.22	1.61	0	3.44	144.242	162.5	26.9815386	0	15.9994	20.59	19.01	10	0	17.36	17	11	235	0	0.02658	208	163	57.8	0	5.3	3.66	3.59	4.05	0	6.83	8	8	3	0	2	6	12	13	0	16	3	3	-2	1.1017	0.675	1.26	1.6321481481	0.8743650794	0.5357142857	0.4267	0.8630357029	49.858375	22.36	9.38	6.85185185185185E-05	33.75	214.7945518519	215.2308875548	216.9489846194	-0.6168005472	1.2387814815
258048	P b n m	(Nd0.6Dy0.4)AlO3	Perovskite#GdFeO3	Ohon, N.; Vasylechko, L.; Kondyr, A.; Prots, Yu.; Schmidt, M.	5.2873(2) 5.2918(2) 7.4681(2) 90 90 90	208.95	226.521	293	2017		Nd	0.6	Dy	0.4	Al	1	_	0	O	3	5.2873	5.2918	7.4681	90	90	90	62	orthorhombic	60	66	13	0	8	30	24	80	0	101	1.85	1.75	1.25	0	0.6	1.14	1.22	1.61	0	3.44	144.242	162.5	26.9815386	0	15.9994	20.59	19.01	10	0	17.36	17	11	235	0	0.02658	208	163	57.8	0	5.3	3.66	3.59	4.05	0	6.83	8	8	3	0	2	6	12	13	0	16	3	3	-2	1.0946	0.675	1.26	1.6216296296	0.8687301587	0.5357142857	0.4196	0.8604411509	49.858375	22.36	9.38	6.85185185185185E-05	33.75	214.7979703704	215.2388115213	216.9489846194	-0.6187697484	1.235362963
258049	P b n m	(Nd0.5Dy0.5)AlO3	Perovskite#GdFeO3	Ohon, N.; Vasylechko, L.; Kondyr, A.; Prots, Yu.; Schmidt, M.	5.2720(2) 5.2918(2) 7.4582(3) 90 90 90	208.07	228.347	293	2017		Nd	0.5	Dy	0.5	Al	1	_	0	O	3	5.272	5.2918	7.4582	90	90	90	62	orthorhombic	60	66	13	0	8	30	24	80	0	101	1.85	1.75	1.25	0	0.6	1.14	1.22	1.61	0	3.44	144.242	162.5	26.9815386	0	15.9994	20.59	19.01	10	0	17.36	17	11	235	0	0.02658	208	163	57.8	0	5.3	3.66	3.59	4.05	0	6.83	8	8	3	0	2	6	12	13	0	16	3	3	-2	1.0875	0.675	1.26	1.6111111111	0.8630952381	0.5357142857	0.4125	0.8578465989	49.858375	22.36	9.38	6.85185185185185E-05	33.75	214.8013888889	215.2467354878	216.9489846194	-0.6207345599	1.2319444444
258050	P b n m	(Nd0.4Dy0.6)AlO3	Perovskite#GdFeO3	Ohon, N.; Vasylechko, L.; Kondyr, A.; Prots, Yu.; Schmidt, M.	5.2599(1) 5.29757(9) 7.4490(2) 90 90 90	207.57	230.173	293	2017		Nd	0.4	Dy	0.6	Al	1	_	0	O	3	5.2599	5.29757	7.449	90	90	90	62	orthorhombic	60	66	13	0	8	30	24	80	0	101	1.85	1.75	1.25	0	0.6	1.14	1.22	1.61	0	3.44	144.242	162.5	26.9815386	0	15.9994	20.59	19.01	10	0	17.36	17	11	235	0	0.02658	208	163	57.8	0	5.3	3.66	3.59	4.05	0	6.83	8	8	3	0	2	6	12	13	0	16	3	3	-2	1.0804	0.675	1.26	1.6005925926	0.8574603175	0.5357142857	0.4054	0.8552520469	49.858375	22.36	9.38	6.85185185185185E-05	33.75	214.8048074074	215.2546594543	216.9489846194	-0.6226949683	1.2285259259
258051	P b n m	(Nd0.3Dy0.7)AlO3	Perovskite#GdFeO3	Ohon, N.; Vasylechko, L.; Kondyr, A.; Prots, Yu.; Schmidt, M.	5.24745(8) 5.30250(8) 7.4186(1) 90 90 90	206.42	231.999	293	2017		Nd	0.3	Dy	0.7	Al	1	_	0	O	3	5.24745	5.3025	7.4186	90	90	90	62	orthorhombic	60	66	13	0	8	30	24	80	0	101	1.85	1.75	1.25	0	0.6	1.14	1.22	1.61	0	3.44	144.242	162.5	26.9815386	0	15.9994	20.59	19.01	10	0	17.36	17	11	235	0	0.02658	208	163	57.8	0	5.3	3.66	3.59	4.05	0	6.83	8	8	3	0	2	6	12	13	0	16	3	3	-2	1.0733	0.675	1.26	1.5900740741	0.8518253968	0.5357142857	0.3983	0.8526574949	49.858375	22.36	9.38	6.85185185185185E-05	33.75	214.8082259259	215.2625834208	216.9489846194	-0.6246509606	1.2251074074
258052	P b n m	(Nd0.2Dy0.8)AlO3	Perovskite#GdFeO3	Ohon, N.; Vasylechko, L.; Kondyr, A.; Prots, Yu.; Schmidt, M.	5.23082(4) 5.305115(4) 7.42052(6) 90 90 90	205.92	233.825	293	2017		Nd	0.2	Dy	0.8	Al	1	_	0	O	3	5.23082	5.305115	7.42052	90	90	90	62	orthorhombic	60	66	13	0	8	30	24	80	0	101	1.85	1.75	1.25	0	0.6	1.14	1.22	1.61	0	3.44	144.242	162.5	26.9815386	0	15.9994	20.59	19.01	10	0	17.36	17	11	235	0	0.02658	208	163	57.8	0	5.3	3.66	3.59	4.05	0	6.83	8	8	3	0	2	6	12	13	0	16	3	3	-2	1.0662	0.675	1.26	1.5795555556	0.8461904762	0.5357142857	0.3912	0.8500629428	49.858375	22.36	9.38	6.85185185185185E-05	33.75	214.8116444444	215.2705073873	216.9489846194	-0.6266025235	1.2216888889
258189	P n m a	(Bi0.9Y0.1)MnO3	Perovskite#GdFeO3	Belik, Alexei A.	5.91070(6) 7.55826(8) 5.40226(6) 90 90 90	241.35	299.9095	293	2017		Bi	0.9	Y	0.1	Mn	1	_	0	O	3	5.9107	7.55826	5.40226	90	90	90	62	orthorhombic	83	39	25	0	8	87	25	60	0	101	1.6	1.8	1.4	0	0.6	2.02	1.22	1.55	0	3.44	208.9804	88.90585	54.938045	0	15.9994	21.31	19.88	7.35	0	17.36	8	17	7.8	0	0.02658	48	162	68	0	5.3	4.75	3.65	8.89	0	6.83	6	5	4	0	2	15	3	7	0	16	3	3	-2	1.157	0.72	1.26	1.6069444444	0.9182539683	0.5714285714	0.437	0.8631702475	62.354	38.09	7.13	2.42975354706053E-06	43.54	52.8300555556	53.2562258031	54.98544973	-0.6385373921	1.1814386973
258190	P n m a	(Bi0.5Y0.5)MnO3	Perovskite#GdFeO3	Belik, Alexei A.	5.88184(7) 7.46338(9) 5.33162(7) 90 90 90	234.05	251.8795	293	2017		Bi	0.5	Y	0.5	Mn	1	_	0	O	3	5.88184	7.46338	5.33162	90	90	90	62	orthorhombic	83	39	25	0	8	87	25	60	0	101	1.6	1.8	1.4	0	0.6	2.02	1.22	1.55	0	3.44	208.9804	88.90585	54.938045	0	15.9994	21.31	19.88	7.35	0	17.36	8	17	7.8	0	0.02658	48	162	68	0	5.3	4.75	3.65	8.89	0	6.83	6	5	4	0	2	15	3	7	0	16	3	3	-2	1.105	0.72	1.26	1.5347222222	0.876984127	0.5714285714	0.385	0.8445997664	62.354	38.09	7.13	2.42975354706053E-06	43.54	52.8502777778	53.3098775442	54.98544973	-0.6525363396	1.1612164751
258266	P 1 21/n 1	Pr2Co(TiO6)	Perovskite#Ba2LaRuO6#Cu2NdNbO6	Das, Nibedita; Singh, Ripandeep; Das, A.; Gupta, Laxmi C.; Ganguli, Ashok K.	5.4800(6) 5.6221(6) 7.7700(9) 9 89.98(4) 9	239.39	484.644	293	2017		Pr	1	_	0	Co	0.5	Ti	0.5	O	3	5.48	5.6221	7.77	9	89.98	9	14	monoclinic	59	0	27	22	8	31	0	64	51	101	1.85	0	1.35	1.4	0.6	1.13	0	1.88	1.54	3.44	140.90765	0	58.933195	47.867	15.9994	20.8	0	6.67	10.64	17.36	13	0	100	22	0.02658	216	0	55	100	5.3	3.67	0	2.51	2.95	6.83	8	0	4	4	2	5	0	9	4	16	3	3	-2	1.15	0.7675	1.26	1.4983713355	0.9126984127	0.6091269841	0.3825	0.8405067041	46.788375	23.35	9.1	0.0006763788	30.47	222.8841286645	223.3421353686	224.9757233578	-0.6348273619	1.1481294
258296	P 63/m m c	Ba3(Fe2Te)O9	BaFeO3-x	Tang, Yawei; Paria Sena, Robert; Avdeev, Maxim; Battle, Peter D.; Cadogan, J.M.; Hadermann, Joke; Hunter, Emily C.	5.76622(6) 5.76622(6) 14.1966(2) 90 90 120	408.78	795.311	300	2017		Ba	1	_	0	Fe	0.667	Te	0.333	O	3	5.76622	5.76622	14.1966	90	90	120	194	hexagonal	56	0	26	52	8	14	0	61	92	101	2.15	0	1.4	1.4	0.6	0.89	0	1.83	2.1	3.44	137.327	0	55.845	127.6	15.9994	38.16	0	7.09	20.46	17.36	18	0	80	3	0.02658	272	0	62	38	5.3	5.02	0	2.87	4.45	6.83	6	0	4	5	2	2	0	8	16	16	2	3.7766666667	-2	1.49	0.70667	1.26	2.1084806204	1.1825396825	0.5608492063	0.78333	0.9887493317	50.231625	13.69	7.21	0.0003097668	19.86	276.6748493796	276.8802687114	278.98544973	-0.4783064509	1.3965791918
258417	P 1 21/n 1	Y2Ni(MnO6)	Perovskite#Ba2LaRuO6#Cu2NdNbO6	Nhalil, Hariharan; Nair, Harikrishnan S.; Kumar, C.M.N.; Strydom, Andre M.; Elizabeth, Suja	5.2267(3) 5.5582(6) 7.4835(2) 9 89.706(45) 9	217.4	387.454	300	2015		Y	1	_	0	Ni	0.5	Mn	0.5	O	3	5.2267	5.5582	7.4835	9	89.706	9	14	monoclinic	39	0	28	25	8	25	0	67	60	101	1.8	0	1.35	1.4	0.6	1.22	0	1.91	1.55	3.44	88.90585	0	58.6934	54.938045	15.9994	19.88	0	6.59	7.35	17.36	17	0	91	7.8	0.02658	162	0	49	68	5.3	3.65	0	3.52	8.89	6.83	5	0	4	4	2	3	0	10	7	16	3	3	-2	1.04	0.715	1.26	1.4545454545	0.8253968254	0.5674603175	0.325	0.8234661249	41.258	17.32	6.11	0.000384	25.41	165.8704545455	166.3689206704	167.9757233578	-0.6396828715	1.1695454545
258634	F m -3 m	Ba2Y(OsO6)	Elpasolite#K2NaAlF6#Ba2CaWO6	Feng, Hai L.; Yamaura, Kazunari; Tjeng, Liu Hao; Jansen, Martin	8.35131(1) 8.35131(1) 8.35131(1) 90 90 90	582.45	649.779	293	2016		Ba	1	_	0	Y	0.5	Os	0.5	O	3	8.35131	8.35131	8.35131	90	90	90	225	cubic	56	0	39	76	8	14	0	25	63	101	2.15	0	1.8	1.3	0.6	0.89	0	1.22	2.2	3.44	137.327	0	88.90585	190.23	15.9994	38.16	0	19.88	8.42	17.36	18	0	17	88	0.02658	272	0	162	57	5.3	5.02	0	3.65	2.74	6.83	6	0	5	6	2	2	0	3	8	16	2	4	-2	1.49	0.8775	1.26	1.698005698	1.1825396825	0.6964285714	0.6125	0.9097280226	150.841625	118.69	7.82	0.0312864431	120.47	276.914494302	277.2117223246	278.9738476309	-0.5425318825	1.1569342694
258992	P n m a	(Ca0.95La0.05)MnO3	Perovskite#GdFeO3	Mishra, Avinna; Bhattacharjee, Sarama	5.2882(2) 7.4581(2) 5.2712(3) 90 90 90	207.9	147.9585	293	2017		Ca	0.95	La	0.05	Mn	1	_	0	O	3	5.2882	7.4581	5.2712	90	90	90	62	orthorhombic	20	57	25	0	8	16	33	60	0	101	1.8	1.95	1.4	0	0.6	1	1.1	1.55	0	3.44	40.078	138.90547	54.938045	0	15.9994	26.2	22.39	7.35	0	17.36	200	13	7.8	0	0.02658	160.8	215	68	0	5.3	5.58	3.75	8.89	0	6.83	4	8	4	0	2	2	3	7	0	16	2.05	3.9	-2	1.1416	0.691	1.26	1.6520984081	0.906031746	0.5484126984	0.4506	0.8704190906	60.618	33	5.25	0.0004394531	38.45	163.5985015919	164.0183206825	165.78544973	-0.5820061676	1.2639984081
258993	P n m a	(Ca0.95Bi0.05)MnO3	Perovskite#GdFeO3	Mishra, Avinna; Bhattacharjee, Sarama	5.2855(1) 7.4622(2) 5.2731(2) 90 90 90	207.98	151.462	293	2017		Ca	0.95	Bi	0.05	Mn	1	_	0	O	3	5.2855	7.4622	5.2731	90	90	90	62	orthorhombic	20	83	25	0	8	16	87	60	0	101	1.8	1.6	1.4	0	0.6	1	2.02	1.55	0	3.44	40.078	208.9804	54.938045	0	15.9994	26.2	21.31	7.35	0	17.36	200	8	7.8	0	0.02658	160.8	48	68	0	5.3	5.58	4.75	8.89	0	6.83	4	6	4	0	2	2	15	7	0	16	2.05	3.9	-2	1.1415	0.691	1.26	1.6519536903	0.905952381	0.5484126984	0.4505	0.8703828473	60.618	33	5.25	0.0004394531	38.45	163.5985463097	164.018429157	165.78544973	-0.5820338787	1.2639536903
258994	P n m a	Ca(Mn0.95Mo0.05)O3	Perovskite#GdFeO3	Mishra, Avinna; Bhattacharjee, Sarama	5.2974(3) 7.4716(1) 5.2824(2) 90 90 90	209.08	145.067	293	2017		Ca	1	_	0	Mn	0.95	Mo	0.05	O	3	5.2974	7.4716	5.2824	90	90	90	62	orthorhombic	20	0	25	42	8	16	0	60	56	101	1.8	0	1.4	1.45	0.6	1	0	1.55	2.16	3.44	40.078	0	54.938045	95.94	15.9994	26.2	0	7.35	9.38	17.36	200	0	7.8	139	0.02658	160.8	0	68	87	5.3	5.58	0	8.89	3.15	6.83	4	0	4	5	2	2	0	7	6	16	2	3.8888888889	-2	1.14	0.6877777778	1.26	1.6575121163	0.9047619048	0.5458553792	0.4522222222	0.8712781788	60.618	33	5.25	0.0334960938	38.45	163.5947101059	164.0137660624	165.78544973	-0.5813490718	1.2677898941
259039	P b n m	La(Mn0.7Sc0.3)O3	Perovskite#GdFeO3	Cuartero, V.; Blasco, J.; Subias, G.; Garcia, J.; Meneghini, C.; Aquilanti, G.	5.5711(1) 5.704(1) 7.8779(2) 90 90 90	250.34	238.853	293	2015		La	1	_	0	Mn	0.7	Sc	0.3	O	3	5.5711	5.704	7.8779	90	90	90	62	orthorhombic	57	0	25	21	8	33	0	60	19	101	1.95	0	1.4	1.6	0.6	1.1	0	1.55	1.36	3.44	138.90547	0	54.938045	44.955912	15.9994	22.39	0	7.35	15	17.36	13	0	7.8	16	0.02658	215	0	68	97	5.3	3.75	0	8.89	3.31	6.83	8	0	4	4	2	3	0	7	3	16	3	3	-2	1.172	0.7695	1.26	1.5230669266	0.9301587302	0.6107142857	0.4025	0.8473435289	59.035125	36.66	9.5	0.000390962	42.11	221.8794330734	222.3242766023	223.98544973	-0.6316735392	1.1508699569
