Repository: ihalage/analogmat

## Supplementary Materials for "Analogical discovery of disordered perovskites by crystal structure information hidden in unsupervised material fingerprints"

### Achintha Ihalage and Yang Hao

# DESCRIPTION: <p>Dielectric properties of (Ba0.5Sr0.5)TiO3 thin films</p>

# DESCRIPTION: <p>The dielectric properties of (Ba0.5Sr0.5)TiO3 (BST) thin films with high electrical resistivity were investigated. BST films are deposited on Pt/TiO2/SiO2/Si substrates by a metal-organic deposition (MOD) method. The dielectric permittivity and ac conductivity of the films are measured in the frequency range 102-105 Hz. The dielectric permittivity εr decreases slightly with frequency f ...</p>

File: analogmat/ICSD_data/ICSD_all_data.csv (part 3 of 35)
CollectionCode	HMS	StructuredFormula	StructureType	Authors	CellParameter	CellVolume	FormulaWeight	Temperature	PublicationYear	Quality	A1	A1_frac	A2	A2_frac	B1	B1_frac	B2	B2_frac	O	O_frac	a	b	c	alpha	beta	gamma	SpaceGroupNum	CrystalClass	atom_numA1	atom_numA2	atom_numB1	atom_numB2	atom_numO	mend_numA1	mend_numA2	mend_numB1	mend_numB2	mend_numO	atomic_rA1	atomic_rA2	atomic_rB1	atomic_rB2	atomic_rO	A1_X	A2_X	B1_X	B2_X	O_X	M_A1	M_A2	M_B1	M_B2	M_O	V_A1	V_A2	V_B1	V_B2	V_O	therm_con_A1	therm_con_A2	therm_con_B1	therm_con_B2	therm_con_O	polarizability_A1	polarizability_A2	polarizability_B1	polarizability_B2	polarizability_O	lattice_const_A1	lattice_const_A2	lattice_const_B1	lattice_const_B2	lattice_const_O	Row_A1	Row_A2	Row_B1	Row_B2	Row_O	Group_A1	Group_A2	Group_B1	Group_B2	Group_O	nA	nB	nO	rA_avg	rB_avg	rO	rA/rB	rA/rO	rB/rO	rA-rB	Goldschmidt_TF	SISSO_1	SISSO_2	SISSO_3	SISSO_4	SISSO_5	SISSO_6	SISSO_7	SISSO_8	SISSO_9	SISSO_10
259040	P b n m	La(Mn0.6Sc0.4)O3	Perovskite#GdFeO3	Cuartero, V.; Blasco, J.; Subias, G.; Garcia, J.; Meneghini, C.; Aquilanti, G.	5.5866(1) 5.7120(1) 7.9168(2) 90 90 90	252.63	237.855	293	2015		La	1	_	0	Mn	0.6	Sc	0.4	O	3	5.5866	5.712	7.9168	90	90	90	62	orthorhombic	57	0	25	21	8	33	0	60	19	101	1.95	0	1.4	1.6	0.6	1.1	0	1.55	1.36	3.44	138.90547	0	54.938045	44.955912	15.9994	22.39	0	7.35	15	17.36	13	0	7.8	16	0.02658	215	0	68	97	5.3	3.75	0	8.89	3.31	6.83	8	0	4	4	2	3	0	7	3	16	3	3	-2	1.172	0.786	1.26	1.4910941476	0.9301587302	0.6238095238	0.386	0.8405101133	59.035125	36.66	9.5	0.000390962	42.11	221.8949058524	222.3494159657	223.98544973	-0.6367798563	1.1353971779
259041	P b n m	La(Mn0.5Sc0.5)O3	Perovskite#GdFeO3	Cuartero, V.; Blasco, J.; Subias, G.; Garcia, J.; Meneghini, C.; Aquilanti, G.	5.6016(1) 5.7217(1) 7.9514(2) 90 90 90	254.85	236.857	293	2015		La	1	_	0	Mn	0.5	Sc	0.5	O	3	5.6016	5.7217	7.9514	90	90	90	62	orthorhombic	57	0	25	21	8	33	0	60	19	101	1.95	0	1.4	1.6	0.6	1.1	0	1.55	1.36	3.44	138.90547	0	54.938045	44.955912	15.9994	22.39	0	7.35	15	17.36	13	0	7.8	16	0.02658	215	0	68	97	5.3	3.75	0	8.89	3.31	6.83	8	0	4	4	2	3	0	7	3	16	3	3	-2	1.172	0.8025	1.26	1.4604361371	0.9301587302	0.6369047619	0.3695	0.8337860324	59.035125	36.66	9.5	0.000390962	42.11	221.9090638629	222.3733498953	223.98544973	-0.6417740675	1.1212391674
259042	P b n m	La(Mn0.4Sc0.6)O3	Perovskite#GdFeO3	Cuartero, V.; Blasco, J.; Subias, G.; Garcia, J.; Meneghini, C.; Aquilanti, G.	5.6176(1) 5.7343(1) 7.9849(1) 90 90 90	257.22	235.859	293	2015		La	1	_	0	Mn	0.4	Sc	0.6	O	3	5.6176	5.7343	7.9849	90	90	90	62	orthorhombic	57	0	25	21	8	33	0	60	19	101	1.95	0	1.4	1.6	0.6	1.1	0	1.55	1.36	3.44	138.90547	0	54.938045	44.955912	15.9994	22.39	0	7.35	15	17.36	13	0	7.8	16	0.02658	215	0	68	97	5.3	3.75	0	8.89	3.31	6.83	8	0	4	4	2	3	0	7	3	16	3	3	-2	1.172	0.819	1.26	1.431013431	0.9301587302	0.65	0.353	0.8271686829	59.035125	36.66	9.5	0.000390962	42.11	221.921986569	222.3961552519	223.98544973	-0.6466593396	1.1083164613
259043	P b n m	La(Mn0.3Sc0.7)O3	Perovskite#GdFeO3	Cuartero, V.; Blasco, J.; Subias, G.; Garcia, J.; Meneghini, C.; Aquilanti, G.	5.6334(1) 5.7488(1) 8.0145(2) 90 90 90	259.55	234.861	293	2015		La	1	_	0	Mn	0.3	Sc	0.7	O	3	5.6334	5.7488	8.0145	90	90	90	62	orthorhombic	57	0	25	21	8	33	0	60	19	101	1.95	0	1.4	1.6	0.6	1.1	0	1.55	1.36	3.44	138.90547	0	54.938045	44.955912	15.9994	22.39	0	7.35	15	17.36	13	0	7.8	16	0.02658	215	0	68	97	5.3	3.75	0	8.89	3.31	6.83	8	0	4	4	2	3	0	7	3	16	3	3	-2	1.172	0.8355	1.26	1.4027528426	0.9301587302	0.6630952381	0.3365	0.8206555437	59.035125	36.66	9.5	0.000390962	42.11	221.9337471574	222.4179027011	223.98544973	-0.6514387324	1.0965558729
259044	P b n m	La(Mn0.1Sc0.9)O3	Perovskite#GdFeO3	Cuartero, V.; Blasco, J.; Subias, G.; Garcia, J.; Meneghini, C.; Aquilanti, G.	5.6683(2) 5.7699(2) 8.0719(3) 90 90 90	263.99	232.865	293	2015		La	1	_	0	Mn	0.1	Sc	0.9	O	3	5.6683	5.7699	8.0719	90	90	90	62	orthorhombic	57	0	25	21	8	33	0	60	19	101	1.95	0	1.4	1.6	0.6	1.1	0	1.55	1.36	3.44	138.90547	0	54.938045	44.955912	15.9994	22.39	0	7.35	15	17.36	13	0	7.8	16	0.02658	215	0	68	97	5.3	3.75	0	8.89	3.31	6.83	8	0	4	4	2	3	0	7	3	16	3	3	-2	1.172	0.8685	1.26	1.34945308	0.9301587302	0.6892857143	0.3035	0.8079322019	59.035125	36.66	9.5	0.000390962	42.11	221.95404692	222.4584791219	223.98544973	-0.6606916071	1.0762561103
259090	P 1 21/n 1	La2Li(OsO6)	Perovskite#Na3AlF6	Thompson, C.M.; Marjerrison, C.A.; Sharma, A.Z.; Wiebe, C.R.; Maharaj, D.D.; Sala, G.; Flacau, R.; Hallas, A.M.; Cai, Y.; Gaulin, B.D.; Luke, G.M.; Greedan, J.E.	5.5443(4) 5.63124 7.8440(7) 9 90.199(3) 9	244.9	570.953	3.5	2016		La	1	_	0	Li	0.5	Os	0.5	O	3	5.5443	5.63124	7.844	9	90.199	9	14	monoclinic	57	0	3	76	8	33	0	12	63	101	1.95	0	1.45	1.3	0.6	1.1	0	0.98	2.2	3.44	138.90547	0	6.941	190.23	15.9994	22.39	0	13.02	8.42	17.36	13	0	85	88	0.02658	215	0	164.1125	57	5.3	3.75	0	3.49	2.74	6.83	8	0	2	6	2	3	0	1	8	16	3	3	-2	1.172	0.8075	1.26	1.4513931889	0.9301587302	0.6408730159	0.3645	0.8317696212	155.717625	138.7725	9.83	0.0023944681	138.7925	221.9131068111	222.3803764324	223.992712991	-0.6432658147	1.1171962192
259237	R -3 c H	(Sr0.5Bi0.5)FeO3	Perovskite#LaAlO3	Xiong, Peng; Romero, Fabio D.; Hosaka, Yoshiteru; Guo, Haichuan; Saito, Takashi; Chen, Wei-Tin; Chuang, Yu-Chun; Sheu, Hwo-Shuenn; McNally, Graham; Attfield, J. Paul; Shimakawa, Yuichi	5.5243(2) 5.5243(2) 13.5306(7) 90 90 120	357.6	252.147	293	2018		Sr	0.5	Bi	0.5	Fe	1	_	0	O	3	5.5243	5.5243	13.5306	90	90	120	167	trigonal	38	83	26	0	8	15	87	61	0	101	2	1.6	1.4	0	0.6	0.95	2.02	1.83	0	3.44	87.62	208.9804	55.845	0	15.9994	33.94	21.31	7.09	0	17.36	35	8	80	0	0.02658	197.2	48	62	0	5.3	6.08	4.75	2.87	0	6.83	5	6	4	0	2	2	15	8	0	16	3.5	2.5	-2	1.11	0.72	1.26	1.5416666667	0.880952381	0.5714285714	0.39	0.8463853896	52.17	18.06	6.12	0.0005925926	24.23	201.0483333333	201.5047187229	203.18544973	-0.5960277478	1.2183333333
259375	P b n m	Lu(Fe0.5Cr0.5)O3	Perovskite#GdFeO3	Pomiro, Fernando; Sanchez, Rodolfo D.; Cuello, Gabriel; Maignan, Antoine; Martin, Christine; Carbonio, Raul E.	5.1967(4) 5.5270(5) 7.5195(3) 90 90 90	215.98	276.892	300	2016		Lu	1	_	0	Fe	0.5	Cr	0.5	O	3	5.1967	5.527	7.5195	90	90	90	62	orthorhombic	71	0	26	24	8	20	0	61	57	101	1.75	0	1.4	1.4	0.6	1.27	0	1.83	1.66	3.44	174.967	0	55.845	51.9961	15.9994	17.78	0	7.09	7.23	17.36	16	0	80	94	0.02658	137	0	62	83	5.3	3.51	0	2.87	2.88	6.83	8	0	4	4	2	17	0	8	6	16	3	3	-2	1.001	0.7225	1.26	1.385467128	0.7944444444	0.5734126984	0.2785	0.8064405711	54.810625	34.47	9.19	0.01153125	40.64	143.893032872	144.4209734431	145.98544973	-0.6420721084	1.156967128
259377	P b n m	Yb(Fe0.5Cr0.5)O3	Perovskite#GdFeO3	Pomiro, Fernando; Sanchez, Rodolfo D.; Cuello, Gabriel; Maignan, Antoine; Martin, Christine; Carbonio, Raul E.	5.2169(3) 5.5375(2) 7.5320(5) 90 90 90	217.59	274.962	300	2016		Yb	1	_	0	Fe	0.5	Cr	0.5	O	3	5.2169	5.5375	7.532	90	90	90	62	orthorhombic	70	0	26	24	8	17	0	61	57	101	1.75	0	1.4	1.4	0.6	1.1	0	1.83	1.66	3.44	173.04	0	55.845	51.9961	15.9994	24.84	0	7.09	7.23	17.36	39	0	80	94	0.02658	139	0	62	83	5.3	5.49	0	2.87	2.88	6.83	8	0	4	4	2	16	0	8	6	16	3	3	-2	1.008	0.7225	1.26	1.3951557093	0.8	0.5734126984	0.2855	0.8089372912	54.810625	27.41	9.02	0.0187767148	33.58	145.8903442907	146.4137815818	147.98544973	-0.6314442204	1.1684792388
259379	P b n m	Tm(Fe0.5Cr0.5)O3	Perovskite#GdFeO3	Pomiro, Fernando; Sanchez, Rodolfo D.; Cuello, Gabriel; Maignan, Antoine; Martin, Christine; Carbonio, Raul E.	5.2331(3) 5.5442(4) 7.5468(2) 90 90 90	218.96	270.852	300	2016		Tm	1	_	0	Fe	0.5	Cr	0.5	O	3	5.2331	5.5442	7.5468	90	90	90	62	orthorhombic	69	0	26	24	8	21	0	61	57	101	1.75	0	1.4	1.4	0.6	1.25	0	1.83	1.66	3.44	168.93421	0	55.845	51.9961	15.9994	19.1	0	7.09	7.23	17.36	17	0	80	94	0.02658	144	0	62	83	5.3	3.54	0	2.87	2.88	6.83	8	0	4	4	2	15	0	8	6	16	3	3	-2	1.02	0.7225	1.26	1.4117647059	0.8095238095	0.5734126984	0.2975	0.8132173827	54.810625	33.15	9.17	0.0099611273	39.32	150.8857352941	151.4014526768	152.98544973	-0.6395455117	1.1618837535
259625	P 1 21/n 1	Nd2Mg(RuO6)	Perovskite#Na3AlF6	Sharannia, M.P.; Kayser, Paula; Pillai, S. Savitha; Kennedy, Brendan J.; Avdeev, Maxim; Nirmala, R.; Santhosh, P.N.	5.4732(1) 5.6464(1) 7.7837(1) 9 90.047(1) 9	240.55	509.854	293	2018		Nd	1	_	0	Mg	0.5	Ru	0.5	O	3	5.4732	5.6464	7.7837	9	90.047	9	14	monoclinic	60	0	12	44	8	30	0	73	62	101	1.85	0	1.5	1.3	0.6	1.14	0	1.31	2.2	3.44	144.242	0	24.305	101.07	15.9994	20.59	0	14	8.17	17.36	17	0	160	120	0.02658	208	0	71.2	72	5.3	3.66	0	3.21	2.7	6.83	8	0	3	5	2	6	0	2	8	16	3	3	-2	1.123	0.81	1.26	1.3864197531	0.8912698413	0.6428571429	0.313	0.8140267921	63.558375	46.76	9.68	0.0043759259	47.45	214.9265802469	215.427607039	216.9974949866	-0.6532429635	1.1067530864
259839	P 1 21/n 1	La2Co(MnO6)	Perovskite#Ba2LaRuO6#Cu2NdNbO6	Sahoo, R.C.; Das, Sananda; Nath, T.K.	5.4893(5) 5.4762(3) 7.7729(8) 90 89.98(3) 90	233.66	487.684	293	2018		La	1	_	0	Co	0.5	Mn	0.5	O	3	5.4893	5.4762	7.7729	90	89.98	90	14	monoclinic	57	0	27	25	8	33	0	64	60	101	1.95	0	1.35	1.4	0.6	1.1	0	1.88	1.55	3.44	138.90547	0	58.933195	54.938045	15.9994	22.39	0	6.67	7.35	17.36	13	0	100	7.8	0.02658	215	0	55	68	5.3	3.75	0	2.51	8.89	6.83	8	0	4	4	2	3	0	9	7	16	3	3	-2	1.172	0.74	1.26	1.5837837838	0.9301587302	0.5873015873	0.432	0.8598418459	45.705125	21.66	9.17	0.0001627849	28.78	221.8482162162	222.2760580621	223.9757233578	-0.6222542856	1.1820868141
259840	P 1 21/n 1	Sm2Co(MnO6)	Perovskite#Ba2LaRuO6#Cu2NdNbO6	Sahoo, R.C.; Das, Sananda; Nath, T.K.	5.3625(2) 5.5686(2) 7.6127(3) 90 90.02(2) 90	227.33	510.564	293	2018		Sm	1	_	0	Co	0.5	Mn	0.5	O	3	5.3625	5.5686	7.6127	90	90.02	90	14	monoclinic	62	0	27	25	8	28	0	64	60	101	1.85	0	1.35	1.4	0.6	1.17	0	1.88	1.55	3.44	150.36	0	58.933195	54.938045	15.9994	19.98	0	6.67	7.35	17.36	13	0	100	7.8	0.02658	192	0	55	68	5.3	9	0	2.51	8.89	6.83	8	0	4	4	2	8	0	9	7	16	3	3	-2	1.098	0.74	1.26	1.4837837838	0.8714285714	0.5873015873	0.358	0.833678895	46.788375	24.17	9.14	0.0002710459	31.29	198.8742162162	199.3498951112	200.9757233578	-0.6364421415	1.1614980695
259889	P n m a	(Sm0.89Ca0.11)CoO3	Perovskite#GdFeO3	Wong-Ng, W.; Laws, W.; Lapidus, S.H.; Kaduk, J.A.	5.350819(13) 7.49989(2) 5.290989(12) 90 90 90	212.33	245.1473	293	2015		Sm	0.89	Ca	0.11	Co	1	_	0	O	3	5.350819	7.49989	5.290989	90	90	90	62	orthorhombic	62	20	27	0	8	28	16	64	0	101	1.85	1.8	1.35	0	0.6	1.17	1	1.88	0	3.44	150.36	40.078	58.933195	0	15.9994	19.98	26.2	6.67	0	17.36	13	200	100	0	0.02658	192	160.8	55	0	5.3	9	5.58	2.51	0	6.83	8	4	4	0	2	8	2	9	0	16	2.89	3.2	-2	1.10262	0.682	1.26	1.616744868	0.8750952381	0.5412698413	0.42062	0.8602598473	46.788375	24.17	9.14	8.42747813411079E-05	31.29	198.803875132	199.2435149792	200.9757233578	-0.6165262371	1.2318391537
260056	I b m m	(Nd0.53Sr0.47)(MnO3)	Perovskite#BaPbO3#Ba(Pb.5Bi.5)O3	Makita, R.; Tanaka, K.; Kubota, M.; Murakami, Y.	5.4785(3) 5.4310(3) 7.6006(5) 90 90 90	226.15	220.5656	240.5	2008		Nd	0.53	Sr	0.47	Mn	1	_	0	O	3	5.4785	5.431	7.6006	90	90	90	74	orthorhombic	60	38	25	0	8	30	15	60	0	101	1.85	2	1.4	0	0.6	1.14	0.95	1.55	0	3.44	144.242	87.62	54.938045	0	15.9994	20.59	33.94	7.35	0	17.36	17	35	7.8	0	0.02658	208	197.2	68	0	5.3	3.66	6.08	8.89	0	6.83	8	5	4	0	2	6	2	7	0	16	2.53	3.5	-2	1.21559	0.695	1.26	1.7490503597	0.9647539683	0.5515873016	0.52059	0.8953997322	60.118375	38.56	9.44	6.85185185185185E-05	44.01	214.7715396403	215.1463493725	216.98544973	-0.5918735584	1.261793693
261031	C 1 2/c 1	Pb2Tm(SbO6)	Pb2TmSbO6(mS40)	Larregola, S.A.; Alonso, J.A.; Sheptyakov, D.; Alguero, M.; Munoz, A.; Pomjakushin, V.; Pedregosa, J.C.	10.15239(2) 5.82242(1) 10.13798(1) 9 108.7285(1) 9	567.54	801.054	293	2010		Pb	1	_	0	Tm	0.5	Sb	0.5	O	3	10.15239	5.82242	10.13798	9	108.7285	9	15	monoclinic	82	0	69	51	8	82	0	21	88	101	1.8	0	1.75	1.45	0.6	2.33	0	1.25	2.05	3.44	207.2	0	168.93421	121.76	15.9994	18.26	0	19.1	18.19	17.36	35	0	17	24	0.02658	47	0	144	43	5.3	4.95	0	3.54	4.51	6.83	6	0	8	5	2	14	0	15	15	16	2	4	-2	1.33	0.88	1.26	1.5113636364	1.0555555556	0.6984126984	0.45	0.8557974595	136.918	108.94	6.72	4.02634900828485E-05	122.69	51.9386363636	52.3444338231	53.9839859469	-0.6434214395	1.0735587583
261045	I 1 2/m 1	Sr2(CoIr)O6	Perovskite#BaBiO3(mS20)	Mikhailova, D.; Naranyan, N.; Gruner, W.; Voss, A.; Senyshyn, A.; Trots, D.M.; Fuess, H.; Ehrenberg, H.	5.5134(2) 5.5302(2) 7.8241(2) 9 90.353(2) 9	238.55	523.364	300	2010		Sr	1	_	0	Co	0.5	Ir	0.5	O	3	5.5134	5.5302	7.8241	9	90.353	9	12	monoclinic	38	0	27	77	8	15	0	64	66	101	2	0	1.35	1.35	0.6	0.95	0	1.88	2.2	3.44	87.62	0	58.933195	192.217	15.9994	33.94	0	6.67	8.52	17.36	35	0	100	150	0.02658	197.2	0	55	54	5.3	6.08	0	2.51	3.84	6.83	5	0	4	6	2	2	0	9	9	16	2	4	-2	1.32	0.6975	1.26	1.8924731183	1.0476190476	0.5535714286	0.6225	0.931972156	45.12	10.06	6.07	0.0438518519	17.18	200.9300268817	201.2394990378	203.1757233578	-0.5295852344	1.3366397849
261480	F m -3 m	Ba2In(TaO6)	Elpasolite#K2NaAlF6#Ba2CaWO6	Hammink, T.S.; Fu, W.T.; Ijdo, D.J.W.	8.27460(2) 8.27460(2) 8.27460(2) 90 90 90	566.55	666.444	82	2011		Ba	1	_	0	In	0.5	Ta	0.5	O	3	8.2746	8.2746	8.2746	90	90	90	225	cubic	56	0	49	73	8	14	0	79	52	101	2.15	0	1.55	1.45	0.6	0.89	0	1.78	1.5	3.44	137.327	0	114.818	180.94788	15.9994	38.16	0	15.76	10.85	17.36	18	0	82	57	0.02658	272	0	65	74	5.3	5.02	0	4.59	3.31	6.83	6	0	5	6	2	2	0	13	5	16	2	4	-2	1.49	0.86	1.26	1.7325581395	1.1825396825	0.6825396825	0.63	0.9172375699	53.281625	11.69	7.26	0.0199890671	22.91	276.8974418605	277.1846794304	278.9997837642	-0.5365870647	1.173986711
261634	P 1 21/n 1	Eu2Ho(TaO6)	Perovskite#Ba2LaRuO6#Cu2NdNbO6	Misawa, Y.; Doi, Y.; Hinatsu, Y.	5.8131(4) 5.8583(4) 8.2357(6) 9 90.177(3) 9	280.46	745.794	293	2011		Eu	1	_	0	Ho	0.5	Ta	0.5	O	3	5.8131	5.8583	8.2357	9	90.177	9	14	monoclinic	63	0	67	73	8	18	0	23	52	101	1.85	0	1.75	1.45	0.6	1.2	0	1.23	1.5	3.44	151.964	0	164.93032	180.94788	15.9994	28.97	0	18.74	10.85	17.36	14	0	16	57	0.02658	184	0	156	74	5.3	4.61	0	3.58	3.31	6.83	8	0	8	6	2	9	0	13	5	16	2	4	-2	1.31	0.9105	1.26	1.4387699066	1.0396825397	0.7226190476	0.3995	0.8372561288	148.438375	112.18	9.82	0.0094564472	123.95	190.9607300934	191.3984862222	192.9839859469	-0.6139479599	1.0948254622
261637	R 3 c H	(Bi0.95Tb0.05)FeO3	LiNbO3	Saxin, S.; Knee, C.S.	5.57263(4) 5.57263(4) 13.8409(2) 90 90 120	372.23	310.324	293	2011		Bi	0.95	Tb	0.05	Fe	1	_	0	O	3	5.57263	5.57263	13.8409	90	90	120	161	trigonal	83	65	26	0	8	87	26	61	0	101	1.6	1.75	1.4	0	0.6	2.02	1.1	1.83	0	3.44	208.9804	158.92535	55.845	0	15.9994	21.31	19.3	7.09	0	17.36	8	11	80	0	0.02658	48	170	62	0	5.3	4.75	3.6	2.87	0	6.83	6	8	4	0	2	15	11	8	0	16	3	3	-2	1.16465	0.69	1.26	1.6878985507	0.9243253968	0.5476190476	0.47465	0.8792238241	56.074	31.09	7.41	2.42975354706053E-06	37.26	52.7867514493	53.1913252734	54.98544973	-0.6262549283	1.2247428036
261638	R 3 c H	(Bi0.9Tb0.1)FeO3	LiNbO3	Saxin, S.; Knee, C.S.	5.57263(4) 5.57263(4) 13.8409(2) 90 90 120	372.23	307.821	293	2011		Bi	0.9	Tb	0.1	Fe	1	_	0	O	3	5.57263	5.57263	13.8409	90	90	120	161	trigonal	83	65	26	0	8	87	26	61	0	101	1.6	1.75	1.4	0	0.6	2.02	1.1	1.83	0	3.44	208.9804	158.92535	55.845	0	15.9994	21.31	19.3	7.09	0	17.36	8	11	80	0	0.02658	48	170	62	0	5.3	4.75	3.6	2.87	0	6.83	6	8	4	0	2	15	11	8	0	16	3	3	-2	1.1593	0.69	1.26	1.6801449275	0.9200793651	0.5476190476	0.4693	0.8772838132	56.074	31.09	7.41	2.42975354706053E-06	37.26	52.7891550725	53.1971388857	54.98544973	-0.6277480092	1.2223391804
261639	R 3 c H	(Bi0.85Tb0.15)FeO3	LiNbO3	Saxin, S.; Knee, C.S.	5.56034(11) 5.56034(11) 13.7937(6) 90 90 120	369.33	305.318	293	2011		Bi	0.85	Tb	0.15	Fe	1	_	0	O	3	5.56034	5.56034	13.7937	90	90	120	161	trigonal	83	65	26	0	8	87	26	61	0	101	1.6	1.75	1.4	0	0.6	2.02	1.1	1.83	0	3.44	208.9804	158.92535	55.845	0	15.9994	21.31	19.3	7.09	0	17.36	8	11	80	0	0.02658	48	170	62	0	5.3	4.75	3.6	2.87	0	6.83	6	8	4	0	2	15	11	8	0	16	3	3	-2	1.15395	0.69	1.26	1.6723913043	0.9158333333	0.5476190476	0.46395	0.8753438023	56.074	31.09	7.41	2.42975354706053E-06	37.26	52.7915586957	53.2029524979	54.98544973	-0.6292386842	1.2199355572
262091	P m -3 m	Pb(Zr0.4Ti0.6)O3	Perovskite#CaTiO3	Zhang Nan; Yokota, H.; Glazer, A.M.; Thomas, P.A.	4.054092(4) 4.054092(4) 4.054092(4) 9 9 9	66.63	320.415	723	2011		Pb	1	_	0	Zr	0.4	Ti	0.6	O	3	4.054092	4.054092	4.054092	9	9	9	221	cubic	82	0	40	22	8	82	0	49	51	101	1.8	0	1.55	1.4	0.6	2.33	0	1.33	1.54	3.44	207.2	0	91.224	47.867	15.9994	18.26	0	14.02	10.64	17.36	35	0	23	22	0.02658	47	0	112	100	5.3	4.95	0	3.23	2.95	6.83	6	0	5	4	2	14	0	4	4	16	2	4	-2	1.33	0.791	1.26	1.6814159292	1.0555555556	0.6277777778	0.539	0.8929334779	104.838	87.94	6.8	3.66361486339432E-05	90.61	51.8575840708	52.2115175487	53.9997837642	-0.6149346769	1.1546110512
262092	P m -3 m	Pb(Zr0.5Ti0.5)O3	Perovskite#CaTiO3	Zhang Nan; Yokota, H.; Glazer, A.M.; Thomas, P.A.	4.074692(6) 4.074692(6) 4.074692(6) 9 9 9	67.65	324.747	753	2011		Pb	1	_	0	Zr	0.5	Ti	0.5	O	3	4.074692	4.074692	4.074692	9	9	9	221	cubic	82	0	40	22	8	82	0	49	51	101	1.8	0	1.55	1.4	0.6	2.33	0	1.33	1.54	3.44	207.2	0	91.224	47.867	15.9994	18.26	0	14.02	10.64	17.36	35	0	23	22	0.02658	47	0	112	100	5.3	4.95	0	3.23	2.95	6.83	6	0	5	4	2	14	0	4	4	16	2	4	-2	1.33	0.8025	1.26	1.6573208723	1.0555555556	0.6369047619	0.5275	0.8879546973	104.838	87.94	6.8	3.66361486339432E-05	90.61	51.8701791277	52.2306338251	53.9997837642	-0.6188049339	1.1420159942
262093	P m -3 m	Pb(Zr0.52Ti0.48)O3	Perovskite#CaTiO3	Zhang Nan; Yokota, H.; Glazer, A.M.; Thomas, P.A.	4.076773(5) 4.076773(5) 4.076773(5) 9 9 9	67.76	325.6134	703	2011		Pb	1	_	0	Zr	0.52	Ti	0.48	O	3	4.076773	4.076773	4.076773	9	9	9	221	cubic	82	0	40	22	8	82	0	49	51	101	1.8	0	1.55	1.4	0.6	2.33	0	1.33	1.54	3.44	207.2	0	91.224	47.867	15.9994	18.26	0	14.02	10.64	17.36	35	0	23	22	0.02658	47	0	112	100	5.3	4.95	0	3.23	2.95	6.83	6	0	5	4	2	14	0	4	4	16	2	4	-2	1.33	0.8048	1.26	1.652584493	1.0555555556	0.6387301587	0.5252	0.8869655963	104.838	87.94	6.8	3.66361486339432E-05	90.61	51.872615507	52.2343811033	53.9997837642	-0.6195719527	1.139579615
262094	P m -3 m	Pb(Zr0.55Ti0.45)O3	Perovskite#CaTiO3	Zhang Nan; Yokota, H.; Glazer, A.M.; Thomas, P.A.	4.082661(4) 4.082661(4) 4.082661(4) 9 9 9	68.05	326.913	703	2011		Pb	1	_	0	Zr	0.55	Ti	0.45	O	3	4.082661	4.082661	4.082661	9	9	9	221	cubic	82	0	40	22	8	82	0	49	51	101	1.8	0	1.55	1.4	0.6	2.33	0	1.33	1.54	3.44	207.2	0	91.224	47.867	15.9994	18.26	0	14.02	10.64	17.36	35	0	23	22	0.02658	47	0	112	100	5.3	4.95	0	3.23	2.95	6.83	6	0	5	4	2	14	0	4	4	16	2	4	-2	1.33	0.80825	1.26	1.6455304671	1.0555555556	0.641468254	0.52175	0.8854860695	104.838	87.94	6.8	3.66361486339432E-05	90.61	51.8762195329	52.2399556025	53.9997837642	-0.6207181283	1.135975589
262095	P m -3 m	Pb(Zr0.6Ti0.4)O3	Perovskite#CaTiO3	Zhang Nan; Yokota, H.; Glazer, A.M.; Thomas, P.A.	4.091698(6) 4.091698(6) 4.091698(6) 9 9 9	68.5	329.079	673	2011		Pb	1	_	0	Zr	0.6	Ti	0.4	O	3	4.091698	4.091698	4.091698	9	9	9	221	cubic	82	0	40	22	8	82	0	49	51	101	1.8	0	1.55	1.4	0.6	2.33	0	1.33	1.54	3.44	207.2	0	91.224	47.867	15.9994	18.26	0	14.02	10.64	17.36	35	0	23	22	0.02658	47	0	112	100	5.3	4.95	0	3.23	2.95	6.83	6	0	5	4	2	14	0	4	4	16	2	4	-2	1.33	0.814	1.26	1.6339066339	1.0555555556	0.646031746	0.516	0.8830311298	104.838	87.94	6.8	3.66361486339432E-05	90.61	51.8820933661	52.2491244959	53.9997837642	-0.6226168892	1.1301017559
262096	P m -3 m	Pb(Zr0.9Ti0.1)O3	Perovskite#CaTiO3	Zhang Nan; Yokota, H.; Glazer, A.M.; Thomas, P.A.	4.144990(3) 4.144990(3) 4.144990(3) 9 9 9	71.21	342.075	623	2011		Pb	1	_	0	Zr	0.9	Ti	0.1	O	3	4.14499	4.14499	4.14499	9	9	9	221	cubic	82	0	40	22	8	82	0	49	51	101	1.8	0	1.55	1.4	0.6	2.33	0	1.33	1.54	3.44	207.2	0	91.224	47.867	15.9994	18.26	0	14.02	10.64	17.36	35	0	23	22	0.02658	47	0	112	100	5.3	4.95	0	3.23	2.95	6.83	6	0	5	4	2	14	0	4	4	16	2	4	-2	1.33	0.8485	1.26	1.5674720094	1.0555555556	0.6734126984	0.4815	0.8685826717	104.838	87.94	6.8	3.66361486339432E-05	90.61	51.9140279906	52.3011106623	53.9997837642	-0.6337140823	1.0981671314
262098	P m -3 m	Pb(Zr0.95Ti0.05)O3	Perovskite#CaTiO3	Zhang Nan; Yokota, H.; Glazer, A.M.; Thomas, P.A.	4.16090(10) 4.16090(10) 4.16090(10) 9 9 9	72.04	344.241	673	2011		Pb	1	_	0	Zr	0.95	Ti	0.05	O	3	4.1609	4.1609	4.1609	9	9	9	221	cubic	82	0	40	22	8	82	0	49	51	101	1.8	0	1.55	1.4	0.6	2.33	0	1.33	1.54	3.44	207.2	0	91.224	47.867	15.9994	18.26	0	14.02	10.64	17.36	35	0	23	22	0.02658	47	0	112	100	5.3	4.95	0	3.23	2.95	6.83	6	0	5	4	2	14	0	4	4	16	2	4	-2	1.33	0.85425	1.26	1.556921276	1.0555555556	0.6779761905	0.47575	0.8662204391	104.838	87.94	6.8	3.66361486339432E-05	90.61	51.918828724	52.3092991631	53.9997837642	-0.6355156405	1.0933663979
262352	I 4/m	Sr(Co0.5Re0.5)O3	Sr2NiWO6	Baszczuk, A.; Dabrowski, B.; Kolesnik, S.; Chmaissem, O.; Avdeev, M.	5.5715(7) 5.5715(7) 7.9594(11) 90 90 90	247.07	258.182	293	2012		Sr	1	_	0	Co	0.5	Re	0.5	O	3	5.5715	5.5715	7.9594	90	90	90	87	tetragonal	38	0	27	75	8	15	0	64	58	101	2	0	1.35	1.35	0.6	0.95	0	1.88	1.9	3.44	87.62	0	58.933195	186.207	15.9994	33.94	0	6.67	8.86	17.36	35	0	100	48	0.02658	197.2	0	55	62	5.3	6.08	0	2.51	2.76	6.83	5	0	4	6	2	2	0	9	7	16	2	4	-2	1.32	0.74	1.26	1.7837837838	1.0476190476	0.5873015873	0.58	0.9121677477	45.12	10.06	6.07	0.0136296296	17.18	200.9962162162	201.3283839639	203.1757233578	-0.5453661972	1.2704504505
262359	R -3 c H	(La0.9Sm0.1)(MnO3)	Perovskite#LaAlO3	Chourasia, R.; Shrivastava, O.P.	5.50039(13) 5.50039(13) 13.4281(5) 90 90 120	351.83	242.991	293	2012		La	0.9	Sm	0.1	Mn	1	_	0	O	3	5.50039	5.50039	13.4281	90	90	120	167	trigonal	57	62	25	0	8	33	28	60	0	101	1.95	1.85	1.4	0	0.6	1.1	1.17	1.55	0	3.44	138.90547	150.36	54.938045	0	15.9994	22.39	19.98	7.35	0	17.36	13	13	7.8	0	0.02658	215	192	68	0	5.3	3.75	9	8.89	0	6.83	8	8	4	0	2	3	8	7	0	16	3	3	-2	1.1646	0.72	1.26	1.6175	0.9242857143	0.5714285714	0.4446	0.8658843948	59.035125	36.66	9.5	5.42616245095584E-05	42.11	221.8271	222.2483843948	223.98544973	-0.6176637231	1.2032030303
262360	R -3 c H	(La0.8Sm0.2)(MnO3)	Perovskite#LaAlO3	Chourasia, R.; Shrivastava, O.P.	5.49505(24) 5.49505(24) 13.4337(8) 90 90 120	351.29	244.135	293	2012		La	0.8	Sm	0.2	Mn	1	_	0	O	3	5.49505	5.49505	13.4337	90	90	120	167	trigonal	57	62	25	0	8	33	28	60	0	101	1.95	1.85	1.4	0	0.6	1.1	1.17	1.55	0	3.44	138.90547	150.36	54.938045	0	15.9994	22.39	19.98	7.35	0	17.36	13	13	7.8	0	0.02658	215	192	68	0	5.3	3.75	9	8.89	0	6.83	8	8	4	0	2	3	8	7	0	16	3	3	-2	1.1572	0.72	1.26	1.6072222222	0.9184126984	0.5714285714	0.4372	0.8632416725	59.035125	36.66	9.5	5.42616245095584E-05	42.11	221.8299777778	222.2560194502	223.98544973	-0.6196743367	1.2003252525
262361	R -3 c H	(La0.7Sm0.3)(MnO3)	Perovskite#LaAlO3	Chourasia, R.; Shrivastava, O.P.	5.49842(33) 5.49842(33) 13.3742(5) 90 90 120	350.17	245.279	293	2012		La	0.7	Sm	0.3	Mn	1	_	0	O	3	5.49842	5.49842	13.3742	90	90	120	167	trigonal	57	62	25	0	8	33	28	60	0	101	1.95	1.85	1.4	0	0.6	1.1	1.17	1.55	0	3.44	138.90547	150.36	54.938045	0	15.9994	22.39	19.98	7.35	0	17.36	13	13	7.8	0	0.02658	215	192	68	0	5.3	3.75	9	8.89	0	6.83	8	8	4	0	2	3	8	7	0	16	3	3	-2	1.1498	0.72	1.26	1.5969444444	0.9125396825	0.5714285714	0.4298	0.8605989502	59.035125	36.66	9.5	5.42616245095584E-05	42.11	221.8328555556	222.2636545057	223.98544973	-0.6216804109	1.1974474747
262714	R 3 c H	(Na0.5Bi0.5)(TiO3)	LiNbO3	Sardar, K.; Walton, R.I.	5.50064(13) 5.50064(13) 13.4725(4) 90 90 120	353.02	211.882	293	2012		Na	0.5	Bi	0.5	Ti	1	_	0	O	3	5.50064	5.50064	13.4725	90	90	120	161	trigonal	11	83	22	0	8	11	87	51	0	101	1.8	1.6	1.4	0	0.6	0.93	2.02	1.54	0	3.44	22.98976928	208.9804	47.867	0	15.9994	23.78	21.31	10.64	0	17.36	140	8	22	0	0.02658	162.7	48	100	0	5.3	4.23	4.75	2.95	0	6.83	3	6	4	0	2	1	15	4	0	16	2	4	-2	1.165	0.745	1.26	1.5637583893	0.9246031746	0.5912698413	0.42	0.8552288999	92.628	70.42	4.19	0.0013523666	72.88	164.5562416107	164.9914705107	166.68544973	-0.5651366804	1.2346674802
262749	R -3 c H	(La0.96Ca0.04)CoO3	Perovskite#LaAlO3	Taguchi, H.; Matsu-ura, K.; Takada, M.; Hirota, K.	5.4327(6) 5.4327(6) 13.1274(10) 90 90 120	335.54	241.8838	293	2012		La	0.96	Ca	0.04	Co	1	_	0	O	3	5.4327	5.4327	13.1274	90	90	120	167	trigonal	57	20	27	0	8	33	16	64	0	101	1.95	1.8	1.35	0	0.6	1.1	1	1.88	0	3.44	138.90547	40.078	58.933195	0	15.9994	22.39	26.2	6.67	0	17.36	13	200	100	0	0.02658	215	160.8	55	0	5.3	3.75	5.58	2.51	0	6.83	8	4	4	0	2	3	2	9	0	16	2.96	3.1	-2	1.17072	0.6835	1.26	1.7128310168	0.9291428571	0.5424603175	0.48722	0.88437283	45.705125	21.66	9.17	5.42616245095584E-05	28.78	221.7743889832	222.1715418132	223.9757233578	-0.6034717228	1.2559140471
262750	R -3 c H	(La0.96Sr0.04)CoO3	Perovskite#LaAlO3	Taguchi, H.; Matsu-ura, K.; Takada, M.; Hirota, K.	5.4333(5) 5.4333(5) 13.1305(10) 90 90 120	335.69	243.7854	293	2012		La	0.96	Sr	0.04	Co	1	_	0	O	3	5.4333	5.4333	13.1305	90	90	120	167	trigonal	57	38	27	0	8	33	15	64	0	101	1.95	2	1.35	0	0.6	1.1	0.95	1.88	0	3.44	138.90547	87.62	58.933195	0	15.9994	22.39	33.94	6.67	0	17.36	13	35	100	0	0.02658	215	197.2	55	0	5.3	3.75	6.08	2.51	0	6.83	8	5	4	0	2	3	2	9	0	16	2.96	3.1	-2	1.17792	0.6835	1.26	1.7233650329	0.9348571429	0.5424603175	0.49442	0.8869924178	45.705125	21.66	9.17	5.42616245095584E-05	28.78	221.7710549671	222.1636273849	223.9757233578	-0.6014432532	1.2592480632
262751	R -3 c H	(La0.96Ba0.04)CoO3	Perovskite#LaAlO3	Taguchi, H.; Matsu-ura, K.; Takada, M.; Hirota, K.	5.4342(5) 5.4342(5) 13.1333(10) 90 90 120	335.87	245.7742	293	2012		La	0.96	Ba	0.04	Co	1	_	0	O	3	5.4342	5.4342	13.1333	90	90	120	167	trigonal	57	56	27	0	8	33	14	64	0	101	1.95	2.15	1.35	0	0.6	1.1	0.89	1.88	0	3.44	138.90547	137.327	58.933195	0	15.9994	22.39	38.16	6.67	0	17.36	13	18	100	0	0.02658	215	272	55	0	5.3	3.75	5.02	2.51	0	6.83	8	6	4	0	2	3	2	9	0	16	2.96	3.1	-2	1.18472	0.6835	1.26	1.7333138259	0.9402539683	0.5424603175	0.50122	0.8894664729	45.705125	21.66	9.17	5.42616245095584E-05	28.78	221.7679061741	222.156152647	223.9757233578	-0.5995234955	1.2623968562
262752	R -3 c H	(La0.94Ca0.06)CoO3	Perovskite#LaAlO3	Taguchi, H.; Matsu-ura, K.; Takada, M.; Hirota, K.	5.4300(7) 5.4300(7) 13.1231(13) 90 90 120	335.09	239.9072	293	2012		La	0.94	Ca	0.06	Co	1	_	0	O	3	5.43	5.43	13.1231	90	90	120	167	trigonal	57	20	27	0	8	33	16	64	0	101	1.95	1.8	1.35	0	0.6	1.1	1	1.88	0	3.44	138.90547	40.078	58.933195	0	15.9994	22.39	26.2	6.67	0	17.36	13	200	100	0	0.02658	215	160.8	55	0	5.3	3.75	5.58	2.51	0	6.83	8	4	4	0	2	3	2	9	0	16	2.94	3.1	-2	1.17008	0.6835	1.26	1.7118946598	0.9286349206	0.5424603175	0.48658	0.8841399778	45.705125	21.66	9.17	5.42616245095584E-05	28.78	221.7746853402	222.1722453179	223.9757233578	-0.603651821	1.2556176901
262753	R -3 c H	(La0.94Sr0.06)CoO3	Perovskite#LaAlO3	Taguchi, H.; Matsu-ura, K.; Takada, M.; Hirota, K.	5.4338(5) 5.4338(5) 13.1357(10) 90 90 120	335.89	242.7596	293	2012		La	0.94	Sr	0.06	Co	1	_	0	O	3	5.4338	5.4338	13.1357	90	90	120	167	trigonal	57	38	27	0	8	33	15	64	0	101	1.95	2	1.35	0	0.6	1.1	0.95	1.88	0	3.44	138.90547	87.62	58.933195	0	15.9994	22.39	33.94	6.67	0	17.36	13	35	100	0	0.02658	215	197.2	55	0	5.3	3.75	6.08	2.51	0	6.83	8	5	4	0	2	3	2	9	0	16	2.94	3.1	-2	1.18088	0.6835	1.26	1.727695684	0.9372063492	0.5424603175	0.49738	0.8880693594	45.705125	21.66	9.17	5.42616245095584E-05	28.78	221.769684316	222.1603736755	223.9757233578	-0.6006080685	1.2606187143
262754	R -3 c H	(La0.94Ba0.06)CoO3	Perovskite#LaAlO3	Taguchi, H.; Matsu-ura, K.; Takada, M.; Hirota, K.	5.4348(5) 5.4348(5) 13.1377(10) 90 90 120	336.06	245.7428	293	2012		La	0.94	Ba	0.06	Co	1	_	0	O	3	5.4348	5.4348	13.1377	90	90	120	167	trigonal	57	56	27	0	8	33	14	64	0	101	1.95	2.15	1.35	0	0.6	1.1	0.89	1.88	0	3.44	138.90547	137.327	58.933195	0	15.9994	22.39	38.16	6.67	0	17.36	13	18	100	0	0.02658	215	272	55	0	5.3	3.75	5.02	2.51	0	6.83	8	6	4	0	2	3	2	9	0	16	2.94	3.1	-2	1.19108	0.6835	1.26	1.7426188734	0.9453015873	0.5424603175	0.50758	0.8917804421	45.705125	21.66	9.17	5.42616245095584E-05	28.78	221.7649611266	222.1491615687	223.9757233578	-0.5977244681	1.2653419037
262951	C 1 m 1	Bi(Co0.37Fe0.63)O3	Bi(Fe,Ga)O3	Oka, K.; Koyama, T.; Ozaaki, T.; Mori, S.; Shimakawa, Y.; Azuma, M.	5.29806(3) 5.29339(3) 4.7085(2) 9 90.908(5) 9	132.03	313.9666	293	2012		Bi	1	_	0	Co	0.37	Fe	0.63	O	3	5.29806	5.29339	4.7085	9	90.908	9	8	monoclinic	83	0	27	26	8	87	0	64	61	101	1.6	0	1.35	1.4	0.6	2.02	0	1.88	1.83	3.44	208.9804	0	58.933195	55.845	15.9994	21.31	0	6.67	7.09	17.36	8	0	100	80	0.02658	48	0	55	62	5.3	4.75	0	2.51	2.87	6.83	6	0	4	4	2	15	0	9	8	16	3	3	-2	1.17	0.68815	1.26	1.7002107099	0.9285714286	0.5461507937	0.48185	0.8820006048	49.024	23.09	7.46	0.0001190579	30.21	52.7816392901	53.1817898949	54.9757233578	-0.6241136734	1.2298549627
262952	C 1 m 1	Bi(Co0.3Fe0.7)O3	Bi(Fe,Ga)O3	Oka, K.; Koyama, T.; Ozaaki, T.; Mori, S.; Shimakawa, Y.; Azuma, M.	5.3059(2) 5.3000(2) 4.7080(2) 9 91.364(3) 9	132.36	313.751	293	2012		Bi	1	_	0	Co	0.3	Fe	0.7	O	3	5.3059	5.3	4.708	9	91.364	9	8	monoclinic	83	0	27	26	8	87	0	64	61	101	1.6	0	1.35	1.4	0.6	2.02	0	1.88	1.83	3.44	208.9804	0	58.933195	55.845	15.9994	21.31	0	6.67	7.09	17.36	8	0	100	80	0.02658	48	0	55	62	5.3	4.75	0	2.51	2.87	6.83	6	0	4	4	2	15	0	9	8	16	3	3	-2	1.17	0.6885	1.26	1.6993464052	0.9285714286	0.5464285714	0.4815	0.8818421752	49.024	23.09	7.46	0.0001190579	30.21	52.7821535948	53.1824957699	54.9757233578	-0.624235975	1.2293406581
262953	C 1 m 1	Bi(Co0.28Fe0.72)O3	Bi(Fe,Ga)O3	Oka, K.; Koyama, T.; Ozaaki, T.; Mori, S.; Shimakawa, Y.; Azuma, M.	5.3109(3) 5.3050(3) 4.7116(3) 9 91.521(2) 9	132.7	313.6894	293	2012		Bi	1	_	0	Co	0.28	Fe	0.72	O	3	5.3109	5.305	4.7116	9	91.521	9	8	monoclinic	83	0	27	26	8	87	0	64	61	101	1.6	0	1.35	1.4	0.6	2.02	0	1.88	1.83	3.44	208.9804	0	58.933195	55.845	15.9994	21.31	0	6.67	7.09	17.36	8	0	100	80	0.02658	48	0	55	62	5.3	4.75	0	2.51	2.87	6.83	6	0	4	4	2	15	0	9	8	16	3	3	-2	1.17	0.6886	1.26	1.6990996224	0.9285714286	0.5465079365	0.4814	0.88179692	49.024	23.09	7.46	0.0001190579	30.21	52.7823003776	53.1826972976	54.9757233578	-0.6242709073	1.2291938753
264185	P 1 21/n 1	Mn2(Mo1.27Fe0.73)O6	Perovskite#Ba2LaRuO6#Cu2NdNbO6	Li, Man-Rong; Stephens, Peter W.; Croft, Mark; Deng, Zheng; Li, Wenmin; Jin, Changqing; Retuerto, Maria; Hodges, Jason P.; Frank, Corey E.; Wu, MeiXia; Walker, David; Greenblatt, Martha	5.222(1) 5.382(1) 7.605(1) 90 90.04(1) 90	213.73	368.4883	293	2018		Mn	1	_	0	Mo	0.635	Fe	0.365	O	3	5.222	5.382	7.605	90	90.04	90	14	monoclinic	25	0	42	26	8	60	0	56	61	101	1.4	0	1.45	1.4	0.6	1.55	0	2.16	1.83	3.44	54.938045	0	95.94	55.845	15.9994	7.35	0	9.38	7.09	17.36	7.8	0	139	80	0.02658	68	0	87	62	5.3	8.89	0	3.15	2.87	6.83	4	0	5	4	2	7	0	6	8	16	2	4.0583333333	-2	0.81	0.7408	1.26	1.093412527	0.6428571429	0.5879365079	0.0692	0.7315628934	82.096	72.25	4.79	0.0003638889	76.09	70.975787473	71.6381503664	72.992712991	-0.7274645799	1.0408791937
264689	R -3 m H	Ba(Ir0.51Ni0.49)O3	Ba2NiTeO6	Ferreira, Timothy; Heald, Steve M.; Smith, Mark D.; Zur Loye, Hans-Conrad	5.7309(2) 5.7309(2) 28.6318(12) 9 9 12	814.37	312.6369	303	2018		Ba	1	_	0	Ir	0.51	Ni	0.49	O	3	5.7309	5.7309	28.6318	9	9	12	166	trigonal	56	0	77	28	8	14	0	66	67	101	2.15	0	1.35	1.35	0.6	0.89	0	2.2	1.91	3.44	137.327	0	192.217	58.6934	15.9994	38.16	0	8.52	6.59	17.36	18	0	150	91	0.02658	272	0	54	49	5.3	5.02	0	3.84	3.52	6.83	6	0	6	4	2	2	0	9	10	16	2	4.02	-2	1.49	0.7051	1.26	2.1131754361	1.1825396825	0.5596031746	0.7849	0.9895392846	41.861625	4.69	6.84	0.0323797376	11.49	276.6717245639	276.8763638485	278.9757233578	-0.4776464009	1.3997040075
264713	P 1 21/n 1	La2Co(PtO6)	Perovskite#Ba2LaRuO6#Cu2NdNbO6	Lee, Sanghyun; Lee, Min-Cheol; Ishikawa, Yoshihisa; Miao, Ping; Torii, Shuki; Won, Choongjae; Lee, Kyungdong; Hur, Namjung; Cho, Deok-Yong; Kamiyama, Takashi	5.5713(2) 5.6716(2) 7.8883(3) 90 90.08(1) 90	249.26	627.834	12	2018		La	1	_	0	Co	0.5	Pt	0.5	O	3	5.5713	5.6716	7.8883	90	90.08	90	14	monoclinic	57	0	27	78	8	33	0	64	68	101	1.95	0	1.35	1.35	0.6	1.1	0	1.88	2.28	3.44	138.90547	0	58.933195	195.084	15.9994	22.39	0	6.67	9.09	17.36	13	0	100	72	0.02658	215	0	55	48	5.3	3.75	0	2.51	3.92	6.83	8	0	4	6	2	3	0	9	10	16	3	3	-2	1.172	0.7775	1.26	1.5073954984	0.9301587302	0.6170634921	0.3945	0.8440165359	45.705125	21.66	9.17	0.0019492445	28.78	221.8871045016	222.3366210375	223.9757233578	-0.6341635338	1.1431985287
264771	P 4 m m	(Pb0.9Bi0.1)VO3	Perovskite#PbVO3	Yamamoto, Hajime; Imai, Takashi; Sakai, Yuki; Azuma, Masaki	3.82004(5) 3.82004(5) 4.57379(8) 90 90 90	66.74	306.306	300	2018		Pb	0.9	Bi	0.1	V	1	_	0	O	3	3.82004	3.82004	4.57379	90	90	90	99	tetragonal	82	83	23	0	8	82	87	54	0	101	1.8	1.6	1.35	0	0.6	2.33	2.02	1.63	0	3.44	207.2	208.9804	50.9415	0	15.9994	18.26	21.31	8.32	0	17.36	35	8	31	0	0.02658	47	48	87	0	5.3	4.95	4.75	3.02	0	6.83	6	6	4	0	2	14	15	5	0	16	2.1	3.9	-2	1.314	0.726	1.26	1.8099173554	1.0428571429	0.5761904762	0.588	0.916461659	79.538	61.94	7.1	3.26460730401474E-06	65.31	51.7780826446	52.1065443036	53.9757233578	-0.5964363463	1.2341124773
264772	P 4 m m	(Pb0.8Bi0.2)VO3	Perovskite#PbTiO3#BaTiO3	Yamamoto, Hajime; Imai, Takashi; Sakai, Yuki; Azuma, Masaki	3.84729(4) 3.84729(4) 4.40762(10) 90 90 90	65.24	306.485	300	2018		Pb	0.8	Bi	0.2	V	1	_	0	O	3	3.84729	3.84729	4.40762	90	90	90	99	tetragonal	82	83	23	0	8	82	87	54	0	101	1.8	1.6	1.35	0	0.6	2.33	2.02	1.63	0	3.44	207.2	208.9804	50.9415	0	15.9994	18.26	21.31	8.32	0	17.36	35	8	31	0	0.02658	47	48	87	0	5.3	4.95	4.75	3.02	0	6.83	6	6	4	0	2	14	15	5	0	16	2.2	3.8	-2	1.298	0.732	1.26	1.7732240437	1.0301587302	0.580952381	0.566	0.9080216598	79.538	61.94	7.1	3.26460730401474E-06	65.31	51.7927759563	52.1347976161	53.9757233578	-0.6031113325	1.2194191657
264773	P 4 m m	(Pb0.7Bi0.3)VO3	Perovskite#PbTiO3#BaTiO3	Yamamoto, Hajime; Imai, Takashi; Sakai, Yuki; Azuma, Masaki	3.88036(4) 3.88036(4) 4.23091(8) 90 90 90	63.71	306.664	300	2018		Pb	0.7	Bi	0.3	V	1	_	0	O	3	3.88036	3.88036	4.23091	90	90	90	99	tetragonal	82	83	23	0	8	82	87	54	0	101	1.8	1.6	1.35	0	0.6	2.33	2.02	1.63	0	3.44	207.2	208.9804	50.9415	0	15.9994	18.26	21.31	8.32	0	17.36	35	8	31	0	0.02658	47	48	87	0	5.3	4.95	4.75	3.02	0	6.83	6	6	4	0	2	14	15	5	0	16	2.3	3.7	-2	1.282	0.738	1.26	1.7371273713	1.0174603175	0.5857142857	0.544	0.8996323512	79.538	61.94	7.1	3.26460730401474E-06	65.31	51.8068726287	52.16250498	53.9757233578	-0.6097027935	1.2053224932
280127	P 1 21/n 1	Sr(Nb0.5Yb0.5)O3	Perovskite#Ba2LaRuO6#Cu2NdNbO6	Yang, J.H.; Choo Woong-Kil; Lee, J.-H.; Lee, C.-H.	5.79095(8) 5.82210(7) 8.20358(12) 90 90.1260(11) 90	276.59	268.592	293	1999		Sr	1	_	0	Nb	0.5	Yb	0.5	O	3	5.79095	5.8221	8.20358	90	90.126	90	14	monoclinic	38	0	41	70	8	15	0	53	17	101	2	0	1.45	1.75	0.6	0.95	0	1.6	1.1	3.44	87.62	0	92.90638	173.04	15.9994	33.94	0	10.83	24.84	17.36	35	0	54	39	0.02658	197.2	0	98	139	5.3	6.08	0	3.3	5.49	6.83	5	0	5	8	2	2	0	5	16	16	2	4	-2	1.32	0.894	1.26	1.4765100671	1.0476190476	0.7095238095	0.426	0.846952412	88.4	57.06	6.35	0.010962963	60.46	201.1494899329	201.5704423449	203.192712991	-0.5956030039	1.1171767338
280136	P 4 m m	Pb((Hf0.4Ti0.6)O3)	Perovskite#PbTiO3#BaTiO3	Muller, C.; Baudour, J.L.; Madigou, V.; Bouree, F.; Kiat, J.M.; Favotto, C.; Roubin, M.	3.999(1) 3.999(1) 4.120(1) 90 90 90	65.89	355.323	10	1999		Pb	1	_	0	Hf	0.4	Ti	0.6	O	3	3.999	3.999	4.12	90	90	90	99	tetragonal	82	0	72	22	8	82	0	50	51	101	1.8	0	1.55	1.4	0.6	2.33	0	1.3	1.54	3.44	207.2	0	178.49	47.867	15.9994	18.26	0	13.44	10.64	17.36	35	0	23	22	0.02658	47	0	103	100	5.3	4.95	0	3.2	2.95	6.83	6	0	6	4	2	14	0	4	4	16	2	4	-2	1.33	0.787	1.26	1.6899618806	1.0555555556	0.6246031746	0.543	0.8946783406	95.868	78.94	6.77	3.66361486339432E-05	81.64	51.8530381194	52.2047164601	53.9997837642	-0.6135746236	1.1591570025
280366	R 3 c H	Pb(Hf0.8Ti0.2)O3	LiNbO3	Muller, C.; Baudour, J.L.; Bedoya, C.; Bouree, F.; Soubeyroux, J.L.; Roubin, M.	5.7827(1) 5.7827(1) 14.2702(4) 90 90 120	413.26	407.559	10	2000		Pb	1	_	0	Hf	0.8	Ti	0.2	O	3	5.7827	5.7827	14.2702	90	90	120	161	trigonal	82	0	72	22	8	82	0	50	51	101	1.8	0	1.55	1.4	0.6	2.33	0	1.3	1.54	3.44	207.2	0	178.49	47.867	15.9994	18.26	0	13.44	10.64	17.36	35	0	23	22	0.02658	47	0	103	100	5.3	4.95	0	3.2	2.95	6.83	6	0	6	4	2	14	0	4	4	16	2	4	-2	1.33	0.829	1.26	1.6043425814	1.0555555556	0.6579365079	0.501	0.8766905521	95.868	78.94	6.77	3.66361486339432E-05	81.64	51.8966574186	52.2723479706	53.9997837642	-0.6275032486	1.1155377034
281126	P 63/m m c	Ba3Li(Ru2O9)	BaFeO3-x	Stitzer, K.E.; Smith, M.D.; Gemmill, W.R.; zur Loye, H.C.	5.7820(2) 5.7820(2) 14.1490(8) 90 90 120	409.65	765.09	293	2002		Ba	1	_	0	Li	0.333	Ru	0.667	O	3	5.782	5.782	14.149	90	90	120	194	hexagonal	56	0	3	44	8	14	0	12	62	101	2.15	0	1.45	1.3	0.6	0.89	0	0.98	2.2	3.44	137.327	0	6.941	101.07	15.9994	38.16	0	13.02	8.17	17.36	18	0	85	120	0.02658	272	0	164.1125	72	5.3	5.02	0	3.49	2.7	6.83	6	0	2	5	2	2	0	1	8	16	2	4.335	-2	1.49	0.7243566667	1.26	2.0569977037	1.1825396825	0.5748862434	0.7656433333	0.9799365613	153.194125	122.8025	8.06	0.0429482507	122.8225	276.7086456296	276.9229388576	278.992712991	-0.4856466599	1.3627829418
290353	P b n m	Tb(Mn0.9Co0.1)O3	Perovskite#GdFeO3	Cuartero, V.; Blasco, J.; Garcia, J.; Lafuerza, S.; Subias, G.; Rodriguez-Velamazan, J.; Ritter, C.	5.3133(1) 5.8027(1) 7.4633(1) 90 90 90	230.1	262.256	293	2012		Tb	1	_	0	Mn	0.9	Co	0.1	O	3	5.3133	5.8027	7.4633	90	90	90	62	orthorhombic	65	0	25	27	8	26	0	60	64	101	1.75	0	1.4	1.35	0.6	1.1	0	1.55	1.88	3.44	158.92535	0	54.938045	58.933195	15.9994	19.3	0	7.35	6.67	17.36	11	0	7.8	100	0.02658	170	0	68	55	5.3	3.6	0	8.89	2.51	6.83	8	0	4	4	2	11	0	7	9	16	3	3	-2	1.063	0.738	1.26	1.4403794038	0.8436507937	0.5857142857	0.325	0.822126653	61.090625	39.95	9.3	0.0055900091	45.4	176.8846205962	177.3817472492	178.98544973	-0.6422032338	1.1538409423
290354	P b n m	Tb(Mn0.7Co0.3)O3	Perovskite#GdFeO3	Cuartero, V.; Blasco, J.; Garcia, J.; Lafuerza, S.; Subias, G.; Rodriguez-Velamazan, J.; Ritter, C.	5.3088(1) 5.6642(1) 7.5363(1) 90 90 90	226.62	263.054	293	2012		Tb	1	_	0	Mn	0.7	Co	0.3	O	3	5.3088	5.6642	7.5363	90	90	90	62	orthorhombic	65	0	25	27	8	26	0	60	64	101	1.75	0	1.4	1.35	0.6	1.1	0	1.55	1.88	3.44	158.92535	0	54.938045	58.933195	15.9994	19.3	0	7.35	6.67	17.36	11	0	7.8	100	0.02658	170	0	68	55	5.3	3.6	0	8.89	2.51	6.83	8	0	4	4	2	11	0	7	9	16	3	3	-2	1.063	0.734	1.26	1.4482288828	0.8436507937	0.5825396825	0.329	0.8237758539	61.090625	39.95	9.3	0.0055900091	45.4	176.8807711172	177.3755469711	178.98544973	-0.6409941123	1.1576904213
290355	P 1 21/n 1	Tb(Mn0.5Co0.5)O3	Perovskite#Ba2LaRuO6#Cu2NdNbO6	Cuartero, V.; Blasco, J.; Garcia, J.; Lafuerza, S.; Subias, G.; Rodriguez-Velamazan, J.; Ritter, C.	5.2955(1) 5.5979(1) 7.5400(1) 9 89.97(1) 9	223.51	263.852	293	2012		Tb	1	_	0	Mn	0.5	Co	0.5	O	3	5.2955	5.5979	7.54	9	89.97	9	14	monoclinic	65	0	25	27	8	26	0	60	64	101	1.75	0	1.4	1.35	0.6	1.1	0	1.55	1.88	3.44	158.92535	0	54.938045	58.933195	15.9994	19.3	0	7.35	6.67	17.36	11	0	7.8	100	0.02658	170	0	68	55	5.3	3.6	0	8.89	2.51	6.83	8	0	4	4	2	11	0	7	9	16	3	3	-2	1.063	0.74	1.26	1.4364864865	0.8436507937	0.5873015873	0.323	0.8213045263	61.090625	39.95	9.3	0.0055900091	45.4	176.8865135135	177.3848180399	178.98544973	-0.6428052896	1.1519480249
290366	P b n m	La(Co0.2Fe0.8)O3	Perovskite#GdFeO3	Gedziorowski, Bartlomiej; Swierczek, Konrad; Molenda, Janina	5.51227(15) 5.53335(16) 7.80132(21) 90 90 90	237.95	243.373	293	2012		La	1	_	0	Co	0.2	Fe	0.8	O	3	5.51227	5.53335	7.80132	90	90	90	62	orthorhombic	57	0	27	26	8	33	0	64	61	101	1.95	0	1.35	1.4	0.6	1.1	0	1.88	1.83	3.44	138.90547	0	58.933195	55.845	15.9994	22.39	0	6.67	7.09	17.36	13	0	100	80	0.02658	215	0	55	62	5.3	3.75	0	2.51	2.87	6.83	8	0	4	4	2	3	0	9	8	16	3	3	-2	1.172	0.689	1.26	1.7010159652	0.9301587302	0.5468253968	0.483	0.8823415556	45.705125	21.66	9.17	0.0021718563	28.78	221.7819840348	222.1813255904	223.9757233578	-0.6050416409	1.2483189955
290402	R -3 c H	(La0.67Ba0.33)MnO3	Perovskite#LaAlO3	Hcini, S.; Zemni, S.; Boudard, M.; Rahmouni, H.; Oumezzine, M.	5.5433(2) 5.5433(2) 13.4879(2) 90 90 120	358.93	241.3289	293	2012		La	0.67	Ba	0.33	Mn	1	_	0	O	3	5.5433	5.5433	13.4879	90	90	120	167	trigonal	57	56	25	0	8	33	14	60	0	101	1.95	2.15	1.4	0	0.6	1.1	0.89	1.55	0	3.44	138.90547	137.327	54.938045	0	15.9994	22.39	38.16	7.35	0	17.36	13	18	7.8	0	0.02658	215	272	68	0	5.3	3.75	5.02	8.89	0	6.83	8	6	4	0	2	3	2	7	0	16	2.67	3.4	-2	1.27694	0.74	1.26	1.7255945946	1.0134444444	0.5873015873	0.53694	0.8969437387	59.035125	36.66	9.5	5.42616245095584E-05	42.11	221.8113454054	222.1713491441	223.98544973	-0.5936980828	1.2189576249
290486	P b n m	Tb(Mn0.9Al0.1)O3	Perovskite#GdFeO3	Cuartero, Vera; Blasco, Javier; Rodriguez-Velamazan, J.Alberto; Garcia, Joaquin; Subias, Gloria; Ritter, Clemens; Stankiewicz, Jolanta; Canadillas-Delgado, Laura	5.2821(1) 5.7504(1) 7.4028(2) 90 90 90	224.85	259.061	293	2012		Tb	1	_	0	Mn	0.9	Al	0.1	O	3	5.2821	5.7504	7.4028	90	90	90	62	orthorhombic	65	0	25	13	8	26	0	60	80	101	1.75	0	1.4	1.25	0.6	1.1	0	1.55	1.61	3.44	158.92535	0	54.938045	26.9815386	15.9994	19.3	0	7.35	10	17.36	11	0	7.8	235	0.02658	170	0	68	57.8	5.3	3.6	0	8.89	4.05	6.83	8	0	4	3	2	11	0	7	13	16	3.4	2.6	-2	0.9978	0.7755	1.26	1.2866537718	0.7919047619	0.6154761905	0.2223	0.7843309706	61.090625	39.95	9.3	0.0132709376	45.4	176.9356462282	177.4976771988	178.98544973	-0.6693994592	1.1028153102
