Repository: ihalage/analogmat

## Supplementary Materials for "Analogical discovery of disordered perovskites by crystal structure information hidden in unsupervised material fingerprints"

### Achintha Ihalage and Yang Hao

# DESCRIPTION: <p>Dielectric properties of (Ba0.5Sr0.5)TiO3 thin films</p>

# DESCRIPTION: <p>The dielectric properties of (Ba0.5Sr0.5)TiO3 (BST) thin films with high electrical resistivity were investigated. BST films are deposited on Pt/TiO2/SiO2/Si substrates by a metal-organic deposition (MOD) method. The dielectric permittivity and ac conductivity of the films are measured in the frequency range 102-105 Hz. The dielectric permittivity εr decreases slightly with frequency f ...</p>

File: analogmat/ICSD_data/ICSD_all_data.csv (part 4 of 35)
CollectionCode	HMS	StructuredFormula	StructureType	Authors	CellParameter	CellVolume	FormulaWeight	Temperature	PublicationYear	Quality	A1	A1_frac	A2	A2_frac	B1	B1_frac	B2	B2_frac	O	O_frac	a	b	c	alpha	beta	gamma	SpaceGroupNum	CrystalClass	atom_numA1	atom_numA2	atom_numB1	atom_numB2	atom_numO	mend_numA1	mend_numA2	mend_numB1	mend_numB2	mend_numO	atomic_rA1	atomic_rA2	atomic_rB1	atomic_rB2	atomic_rO	A1_X	A2_X	B1_X	B2_X	O_X	M_A1	M_A2	M_B1	M_B2	M_O	V_A1	V_A2	V_B1	V_B2	V_O	therm_con_A1	therm_con_A2	therm_con_B1	therm_con_B2	therm_con_O	polarizability_A1	polarizability_A2	polarizability_B1	polarizability_B2	polarizability_O	lattice_const_A1	lattice_const_A2	lattice_const_B1	lattice_const_B2	lattice_const_O	Row_A1	Row_A2	Row_B1	Row_B2	Row_O	Group_A1	Group_A2	Group_B1	Group_B2	Group_O	nA	nB	nO	rA_avg	rB_avg	rO	rA/rB	rA/rO	rB/rO	rA-rB	Goldschmidt_TF	SISSO_1	SISSO_2	SISSO_3	SISSO_4	SISSO_5	SISSO_6	SISSO_7	SISSO_8	SISSO_9	SISSO_10
290789	P 1 21/n 1	Sr2Cr(SbO6)	Perovskite#Ba2LaRuO6#Cu2NdNbO6	Retuerto, M.; Garcia-Hernandez, M.; Martinez-Lope, M.J.; Fernandez-Diaz, M.T.; Attfield, J.P.; Alonso, J.A.	5.5762(2) 5.5541(2) 7.8474(4) 9 89.982(1) 9	243.04	444.984	293	2007		Sr	1	_	0	Cr	0.5	Sb	0.5	O	3	5.5762	5.5541	7.8474	9	89.982	9	14	monoclinic	38	0	24	51	8	15	0	57	88	101	2	0	1.4	1.45	0.6	0.95	0	1.66	2.05	3.44	87.62	0	51.9961	121.76	15.9994	33.94	0	7.23	18.19	17.36	35	0	94	24	0.02658	197.2	0	83	43	5.3	6.08	0	2.88	4.51	6.83	5	0	4	5	2	2	0	6	15	16	2	4	-2	1.32	0.7475	1.26	1.7658862876	1.0476190476	0.5932539683	0.5725	0.9087598981	73.34	41.06	6.29	0.0065185185	45.4	201.0066137124	201.3428736105	203.18544973	-0.5480576757	1.2600529543
290790	P 1 21/n 1	Ca2Cr(SbO6)	Perovskite#Ba2LaRuO6#Cu2NdNbO6	Retuerto, M.; Garcia-Hernandez, M.; Martinez-Lope, M.J.; Fernandez-Diaz, M.T.; Attfield, J.P.; Alonso, J.A.	5.4077(1) 5.4935(1) 7.6899(2) 9 90.101(3) 9	228.45	349.904	293	2007		Ca	1	_	0	Cr	0.5	Sb	0.5	O	3	5.4077	5.4935	7.6899	9	90.101	9	14	monoclinic	20	0	24	51	8	16	0	57	88	101	1.8	0	1.4	1.45	0.6	1	0	1.66	2.05	3.44	40.078	0	51.9961	121.76	15.9994	26.2	0	7.23	18.19	17.36	200	0	94	24	0.02658	160.8	0	83	43	5.3	5.58	0	2.88	4.51	6.83	4	0	4	5	2	2	0	6	15	16	2	4	-2	1.14	0.7475	1.26	1.525083612	0.9047619048	0.5932539683	0.3925	0.8453580448	75.508	49	5.14	0.0054199219	53.34	163.667416388	164.1202744327	165.78544973	-0.6009634328	1.195083612
290794	P 1 21/n 1	Sr2Tb(RuO6)	Perovskite#Ba2LaRuO6#Cu2NdNbO6	Doi, Yoshihiro; Hinatsu, Yukio; Oikawa, Ken-ichi; Shimojo, Yutaka; Morii, Yukio	5.7805(2) 5.8072(1) 8.1853(3) 9 90.314(2) 9	274.76	531.224	10	2000		Sr	1	_	0	Tb	0.5	Ru	0.5	O	3	5.7805	5.8072	8.1853	9	90.314	9	14	monoclinic	38	0	65	44	8	15	0	26	62	101	2	0	1.75	1.3	0.6	0.95	0	1.1	2.2	3.44	87.62	0	158.92535	101.07	15.9994	33.94	0	19.3	8.17	17.36	35	0	11	120	0.02658	197.2	0	170	72	5.3	6.08	0	3.6	2.7	6.83	5	0	8	5	2	2	0	11	8	16	2	4	-2	1.32	0.884	1.26	1.4932126697	1.0476190476	0.7015873016	0.436	0.8509027497	160.9	123.06	6.85	0.034962963	132.96	201.1427873303	201.5576900801	203.1839859469	-0.5926379922	1.1238793363
290819	P 1 21/n 1	Ba2Pr(RuO6)	Perovskite#Ba2LaRuO6#Cu2NdNbO6	Izumiyama, Yuki; Doi, Yoshihiro; Wakeshima, Makoto; Hinatsu, Yukio; Shimojo, Yutaka; Morii, Yukio	6.0063(5) 5.9863(4) 8.4677(7) 9 90.04(2) 9	304.46	612.654	150	2001		Ba	1	_	0	Pr	0.5	Ru	0.5	O	3	6.0063	5.9863	8.4677	9	90.04	9	14	monoclinic	56	0	59	44	8	14	0	31	62	101	2.15	0	1.85	1.3	0.6	0.89	0	1.13	2.2	3.44	137.327	0	140.90765	101.07	15.9994	38.16	0	20.8	8.17	17.36	18	0	13	120	0.02658	272	0	216	72	5.3	5.02	0	3.67	2.7	6.83	6	0	8	5	2	2	0	5	8	16	2	4	-2	1.49	0.9275	1.26	1.6064690027	1.1825396825	0.7361111111	0.5625	0.8889342392	204.931625	170.69	7.91	0.0429482507	174.56	276.9560309973	277.2824652365	278.961275203	-0.5588112701	1.1153975741
290861	P b c m	(Sr0.7Ca0.3)TiO3	Perovskite#NaNbO3(Pbcm)	Ranjan, Rajeev; Pandey, Dhananjai	5.4837(5) 5.4843(5) 15.5323(6) 90 90 90	467.12	169.255	100	2001		Sr	0.7	Ca	0.3	Ti	1	_	0	O	3	5.4837	5.4843	15.5323	90	90	90	57	orthorhombic	38	20	22	0	8	15	16	51	0	101	2	1.8	1.4	0	0.6	0.95	1	1.54	0	3.44	87.62	40.078	47.867	0	15.9994	33.94	26.2	10.64	0	17.36	35	200	22	0	0.02658	197.2	160.8	100	0	5.3	6.08	5.58	2.95	0	6.83	5	4	4	0	2	2	2	4	0	16	2	4	-2	1.266	0.745	1.26	1.6993288591	1.0047619048	0.5912698413	0.521	0.8908487428	90.46	60.06	6.41	0.0005925926	62.52	201.0216711409	201.3915198837	203.18544973	-0.5620855992	1.2449955257
290893	I 1 2/m 1	Sr2Mg(TeO6)	Perovskite#BaBiO3(mS20)	Manoun, Bouchaib; Tamraoui, Y.; Lazor, P.; Yang, Wenge	5.6102(2) 5.5944(2) 7.9045(2) 9 89.998(8) 9	248.09	423.144	293	2013		Sr	1	_	0	Mg	0.5	Te	0.5	O	3	5.6102	5.5944	7.9045	9	89.998	9	12	monoclinic	38	0	12	52	8	15	0	73	92	101	2	0	1.5	1.4	0.6	0.95	0	1.31	2.1	3.44	87.62	0	24.305	127.6	15.9994	33.94	0	14	20.46	17.36	35	0	160	3	0.02658	197.2	0	71.2	38	5.3	6.08	0	3.21	4.45	6.83	5	0	3	5	2	2	0	2	16	16	2	4	-2	1.32	0.78	1.26	1.6923076923	1.0476190476	0.619047619	0.54	0.8942821056	61.89	33.26	6.64	0.0002962963	33.95	201.0476923077	201.4019744133	203.1974949866	-0.5594120962	1.218974359
290914	P n m a	(La0.5Ca0.5)MnO3	Perovskite#GdFeO3	Siruguri, V.; Babu, P.D.; Kaushik, S.D.; Biswas, Aniruddha; Sarkar, S.K.; Krishnan, Madangopal; Chaddah, P.	5.4197(5) 7.6462(7) 5.4268(6) 90 90 90	224.89	192.432	300	2013		La	0.5	Ca	0.5	Mn	1	_	0	O	3	5.4197	7.6462	5.4268	90	90	90	62	orthorhombic	57	20	25	0	8	33	16	60	0	101	1.95	1.8	1.4	0	0.6	1.1	1	1.55	0	3.44	138.90547	40.078	54.938045	0	15.9994	22.39	26.2	7.35	0	17.36	13	200	7.8	0	0.02658	215	160.8	68	0	5.3	3.75	5.58	8.89	0	6.83	8	4	4	0	2	3	2	7	0	16	2.5	3.5	-2	1.156	0.695	1.26	1.6633093525	0.9174603175	0.5515873016	0.461	0.8738465388	59.035125	36.66	9.5	5.42616245095584E-05	42.11	221.7976906475	222.2105371863	223.98544973	-0.6115787329	1.2326123828
291043	P n m a	(Ca0.94Bi0.06)MnO3	Perovskite#GdFeO3	Santhosh, P.N.; Goldberger, J.; Woodward, P.M.; Vogt, T.; Lee, W.P.; Epstein, A.J.	5.30035(7) 7.4752(1) 5.28059(8) 90 90 90	209.23	153.151	293	2000		Ca	0.94	Bi	0.06	Mn	1	_	0	O	3	5.30035	7.4752	5.28059	90	90	90	62	orthorhombic	20	83	25	0	8	16	87	60	0	101	1.8	1.6	1.4	0	0.6	1	2.02	1.55	0	3.44	40.078	208.9804	54.938045	0	15.9994	26.2	21.31	7.35	0	17.36	200	8	7.8	0	0.02658	160.8	48	68	0	5.3	5.58	4.75	8.89	0	6.83	4	6	4	0	2	2	15	7	0	16	2.06	3.9	-2	1.1418	0.691	1.26	1.6523878437	0.9061904762	0.5484126984	0.4508	0.8704915772	60.618	33	5.25	0.0004394531	38.45	163.5984121563	164.0181037335	165.78544973	-0.5819507427	1.2640878437
291044	P n m a	(Ca0.88Bi0.12)MnO3	Perovskite#GdFeO3	Santhosh, P.N.; Goldberger, J.; Woodward, P.M.; Vogt, T.; Lee, W.P.; Epstein, A.J.	5.32399(8) 7.5006(1) 5.29988(8) 90 90 90	211.64	163.285	293	2000		Ca	0.88	Bi	0.12	Mn	1	_	0	O	3	5.32399	7.5006	5.29988	90	90	90	62	orthorhombic	20	83	25	0	8	16	87	60	0	101	1.8	1.6	1.4	0	0.6	1	2.02	1.55	0	3.44	40.078	208.9804	54.938045	0	15.9994	26.2	21.31	7.35	0	17.36	200	8	7.8	0	0.02658	160.8	48	68	0	5.3	5.58	4.75	8.89	0	6.83	4	6	4	0	2	2	15	7	0	16	2.12	3.8	-2	1.1436	0.712	1.26	1.6061797753	0.9076190476	0.5650793651	0.4316	0.8618670686	60.618	33	5.25	0.0004394531	38.45	163.6254202247	164.0556872933	165.78544973	-0.5885213878	1.2370797753
291045	P n m a	(Ca0.82Bi0.18)MnO3	Perovskite#GdFeO3	Santhosh, P.N.; Goldberger, J.; Woodward, P.M.; Vogt, T.; Lee, W.P.; Epstein, A.J.	5.3450(1) 7.5238(2) 5.3166(1) 90 90 90	213.81	173.419	293	2000		Ca	0.82	Bi	0.18	Mn	1	_	0	O	3	5.345	7.5238	5.3166	90	90	90	62	orthorhombic	20	83	25	0	8	16	87	60	0	101	1.8	1.6	1.4	0	0.6	1	2.02	1.55	0	3.44	40.078	208.9804	54.938045	0	15.9994	26.2	21.31	7.35	0	17.36	200	8	7.8	0	0.02658	160.8	48	68	0	5.3	5.58	4.75	8.89	0	6.83	4	6	4	0	2	2	15	7	0	16	2.18	3.8	-2	1.1454	0.712	1.26	1.6087078652	0.909047619	0.5650793651	0.4334	0.8625125007	60.618	33	5.25	0.0004394531	38.45	163.6246921348	164.0538046356	165.78544973	-0.5880313309	1.2378078652
291046	P n m a	(Ca0.75Bi0.25)MnO3	Perovskite#GdFeO3	Santhosh, P.N.; Goldberger, J.; Woodward, P.M.; Vogt, T.; Lee, W.P.; Epstein, A.J.	5.3652(2) 7.5256(3) 5.3299(2) 90 90 90	215.2	185.242	293	2000		Ca	0.75	Bi	0.25	Mn	1	_	0	O	3	5.3652	7.5256	5.3299	90	90	90	62	orthorhombic	20	83	25	0	8	16	87	60	0	101	1.8	1.6	1.4	0	0.6	1	2.02	1.55	0	3.44	40.078	208.9804	54.938045	0	15.9994	26.2	21.31	7.35	0	17.36	200	8	7.8	0	0.02658	160.8	48	68	0	5.3	5.58	4.75	8.89	0	6.83	4	6	4	0	2	2	15	7	0	16	2.25	3.7	-2	1.1475	0.705	1.26	1.6276595745	0.9107142857	0.5595238095	0.4425	0.866340751	60.618	33	5.25	0.0004394531	38.45	163.6148404255	164.0386811765	165.78544973	-0.5851190938	1.2476595745
291067	R -3 c H	La0.7Pb0.3(MnO3)	Perovskite#LaAlO3	Gutierrez, J.; Pena, A.; Barandiaran, J.M.; Pizarro, J.L.; Hernandez, T.; Lezama, L.; Insausti, M.; Rojo, T.	5.5167(1) 5.5167(1) 13.3954(1) 90 90 120	353.06	262.331	270	2000		La	0.7	Pb	0.3	Mn	1	_	0	O	3	5.5167	5.5167	13.3954	90	90	120	167	trigonal	57	82	25	0	8	33	82	60	0	101	1.95	1.8	1.4	0	0.6	1.1	2.33	1.55	0	3.44	138.90547	207.2	54.938045	0	15.9994	22.39	18.26	7.35	0	17.36	13	35	7.8	0	0.02658	215	47	68	0	5.3	3.75	4.95	8.89	0	6.83	8	6	4	0	2	3	14	7	0	16	2.7	3.3	-2	1.2194	0.733	1.26	1.663574352	0.9677777778	0.5817460317	0.4864	0.8796791537	59.035125	36.66	9.5	5.42616245095584E-05	42.11	221.822825648	222.2161048017	223.98544973	-0.6070953698	1.2074773823
291094	P b n m	Sm(Co0.9Fe0.1)O3	Perovskite#GdFeO3	Kharko, O.V.; Vasylechko, L.O.; Ubizskii, S.B.; Pashuk, A.; Prots, Yu.	5.29830(9) 5.37120(9) 7.5200(1) 90 90 90	214	256.969	293	2014		Sm	1	_	0	Co	0.9	Fe	0.1	O	3	5.2983	5.3712	7.52	90	90	90	62	orthorhombic	62	0	27	26	8	28	0	64	61	101	1.85	0	1.35	1.4	0.6	1.17	0	1.88	1.83	3.44	150.36	0	58.933195	55.845	15.9994	19.98	0	6.67	7.09	17.36	13	0	100	80	0.02658	192	0	55	62	5.3	9	0	2.51	2.87	6.83	8	0	4	4	2	8	0	9	8	16	3	3	-2	1.098	0.6855	1.26	1.601750547	0.8714285714	0.544047619	0.4125	0.8570330455	46.788375	24.17	9.14	0.0035600401	31.29	198.810749453	199.2552824985	200.9757233578	-0.6189687919	1.2249648328
291095	P b n m	Sm(Co0.7Fe0.3)O3	Perovskite#GdFeO3	Kharko, O.V.; Vasylechko, L.O.; Ubizskii, S.B.; Pashuk, A.; Prots, Yu.	5.32201(7) 5.42189(7) 7.56172(10) 90 90 90	218.2	256.353	293	2014		Sm	1	_	0	Co	0.7	Fe	0.3	O	3	5.32201	5.42189	7.56172	90	90	90	62	orthorhombic	62	0	27	26	8	28	0	64	61	101	1.85	0	1.35	1.4	0.6	1.17	0	1.88	1.83	3.44	150.36	0	58.933195	55.845	15.9994	19.98	0	6.67	7.09	17.36	13	0	100	80	0.02658	192	0	55	62	5.3	9	0	2.51	2.87	6.83	8	0	4	4	2	8	0	9	8	16	3	3	-2	1.098	0.6865	1.26	1.5994173343	0.8714285714	0.5448412698	0.4115	0.8565927511	46.788375	24.17	9.14	0.0035600401	31.29	198.8120826657	199.2571754168	200.9757233578	-0.6193015485	1.22363162
291096	P b n m	Sm(Co0.5Fe0.5)O3	Perovskite#GdFeO3	Kharko, O.V.; Vasylechko, L.O.; Ubizskii, S.B.; Pashuk, A.; Prots, Yu.	5.34459(6) 5.47472(6) 7.60379(8) 90 90 90	222.49	255.737	293	2014		Sm	1	_	0	Co	0.5	Fe	0.5	O	3	5.34459	5.47472	7.60379	90	90	90	62	orthorhombic	62	0	27	26	8	28	0	64	61	101	1.85	0	1.35	1.4	0.6	1.17	0	1.88	1.83	3.44	150.36	0	58.933195	55.845	15.9994	19.98	0	6.67	7.09	17.36	13	0	100	80	0.02658	192	0	55	62	5.3	9	0	2.51	2.87	6.83	8	0	4	4	2	8	0	9	8	16	3	3	-2	1.098	0.6875	1.26	1.5970909091	0.8714285714	0.5456349206	0.4105	0.8561529089	46.788375	24.17	9.14	0.0035600401	31.29	198.8134090909	199.2590619998	200.9757233578	-0.6196338366	1.2223051948
291097	P b n m	Sm(Co0.3Fe0.7)O3	Perovskite#GdFeO3	Kharko, O.V.; Vasylechko, L.O.; Ubizskii, S.B.; Pashuk, A.; Prots, Yu.	5.36493(6) 5.52267(7) 7.64282(9) 90 90 90	226.45	255.121	293	2014		Sm	1	_	0	Co	0.3	Fe	0.7	O	3	5.36493	5.52267	7.64282	90	90	90	62	orthorhombic	62	0	27	26	8	28	0	64	61	101	1.85	0	1.35	1.4	0.6	1.17	0	1.88	1.83	3.44	150.36	0	58.933195	55.845	15.9994	19.98	0	6.67	7.09	17.36	13	0	100	80	0.02658	192	0	55	62	5.3	9	0	2.51	2.87	6.83	8	0	4	4	2	8	0	9	8	16	3	3	-2	1.098	0.6885	1.26	1.5947712418	0.8714285714	0.5464285714	0.4095	0.8557135181	46.788375	24.17	9.14	0.0035600401	31.29	198.8147287582	199.2609422763	200.9757233578	-0.619965657	1.2209855275
291098	P b n m	Sm(Co0.1Fe0.9)O3	Perovskite#GdFeO3	Kharko, O.V.; Vasylechko, L.O.; Ubizskii, S.B.; Pashuk, A.; Prots, Yu.	5.38959(6) 5.57932(6) 7.69010(8) 90 90 90	231.24	254.505	293	2014		Sm	1	_	0	Co	0.1	Fe	0.9	O	3	5.38959	5.57932	7.6901	90	90	90	62	orthorhombic	62	0	27	26	8	28	0	64	61	101	1.85	0	1.35	1.4	0.6	1.17	0	1.88	1.83	3.44	150.36	0	58.933195	55.845	15.9994	19.98	0	6.67	7.09	17.36	13	0	100	80	0.02658	192	0	55	62	5.3	9	0	2.51	2.87	6.83	8	0	4	4	2	8	0	9	8	16	3	3	-2	1.098	0.6895	1.26	1.5924583031	0.8714285714	0.5472222222	0.4085	0.8552745781	46.788375	24.17	9.14	0.0035600401	31.29	198.8160416969	199.262816275	200.9757233578	-0.6202970106	1.2196725888
291315	P 1 21/n 1	Sr2Eu(MoO6)	Perovskite#Ba2LaRuO6#Cu2NdNbO6	Pinacca, R.M.; Larregola, S.A.; Lopez, C.A.; Pedregosa, J.C.; Pomjakushin, Vladimir; Sanchez, R.D.; Alonso, J.A.	5.8206(5) 5.8639(5) 8.2498(6) 9 90.229(5) 9	281.58	519.134	293	2015		Sr	1	_	0	Eu	0.5	Mo	0.5	O	3	5.8206	5.8639	8.2498	9	90.229	9	14	monoclinic	38	0	63	42	8	15	0	18	56	101	2	0	1.85	1.45	0.6	0.95	0	1.2	2.16	3.44	87.62	0	151.964	95.94	15.9994	33.94	0	28.97	9.38	17.36	35	0	14	139	0.02658	197.2	0	184	87	5.3	6.08	0	4.61	3.15	6.83	5	0	8	5	2	2	0	9	6	16	2	4	-2	1.32	1.02	1.26	1.2941176471	1.0476190476	0.8095238095	0.3	0.8001471471	174.8	139.06	6.75	0.0405925926	146.86	201.2058823529	201.7060295001	203.161275203	-0.6299344782	1.0607843137
291316	P 1 21/n 1	Sr2Gd(MoO6)	Perovskite#Ba2LaRuO6#Cu2NdNbO6	Pinacca, R.M.; Larregola, S.A.; Lopez, C.A.; Pedregosa, J.C.; Pomjakushin, Vladimir; Sanchez, R.D.; Alonso, J.A.	5.8189(5) 5.8621(5) 8.2489(7) 9 90.211(5) 9	281.38	524.424	293	2015		Sr	1	_	0	Gd	0.5	Mo	0.5	O	3	5.8189	5.8621	8.2489	9	90.211	9	14	monoclinic	38	0	64	42	8	15	0	27	56	101	2	0	1.8	1.45	0.6	0.95	0	1.2	2.16	3.44	87.62	0	157.25	95.94	15.9994	33.94	0	19.9	9.38	17.36	35	0	11	139	0.02658	197.2	0	158	87	5.3	6.08	0	3.64	3.15	6.83	5	0	8	5	2	2	0	10	6	16	2	4	-2	1.32	0.914	1.26	1.4442013129	1.0476190476	0.7253968254	0.406	0.8391607615	148.8	112.06	6.75	0.0405925926	120.86	201.1617986871	201.5949594486	203.1738476309	-0.6014208572	1.1048679796
291317	P 1 21/n 1	Sr2Dy(MoO6)	Perovskite#Ba2LaRuO6#Cu2NdNbO6	Pinacca, R.M.; Larregola, S.A.; Lopez, C.A.; Pedregosa, J.C.; Pomjakushin, Vladimir; Sanchez, R.D.; Alonso, J.A.	5.8006(3) 5.8374(4) 8.2176(4) 9 90.243(3) 9	278.25	529.674	293	2015		Sr	1	_	0	Dy	0.5	Mo	0.5	O	3	5.8006	5.8374	8.2176	9	90.243	9	14	monoclinic	38	0	66	42	8	15	0	24	56	101	2	0	1.75	1.45	0.6	0.95	0	1.22	2.16	3.44	87.62	0	162.5	95.94	15.9994	33.94	0	19.01	9.38	17.36	35	0	11	139	0.02658	197.2	0	163	87	5.3	6.08	0	3.59	3.15	6.83	5	0	8	5	2	2	0	12	6	16	2	4	-2	1.32	0.901	1.26	1.4650388457	1.0476190476	0.7150793651	0.419	0.844208929	153.78	115.06	6.73	0.0405925926	125.84	201.1539611543	201.5791700832	203.1839859469	-0.5976561064	1.1127055124
291318	P 1 21/n 1	Sr2Ho(MoO6)	Perovskite#Ba2LaRuO6#Cu2NdNbO6	Pinacca, R.M.; Larregola, S.A.; Lopez, C.A.; Pedregosa, J.C.; Pomjakushin, Vladimir; Sanchez, R.D.; Alonso, J.A.	5.7929(1) 5.8217(1) 8.2042(2) 9 90.221(1) 9	276.68	532.104	293	2015		Sr	1	_	0	Ho	0.5	Mo	0.5	O	3	5.7929	5.8217	8.2042	9	90.221	9	14	monoclinic	38	0	67	42	8	15	0	23	56	101	2	0	1.75	1.45	0.6	0.95	0	1.23	2.16	3.44	87.62	0	164.93032	95.94	15.9994	33.94	0	18.74	9.38	17.36	35	0	16	139	0.02658	197.2	0	156	87	5.3	6.08	0	3.58	3.15	6.83	5	0	8	5	2	2	0	13	6	16	2	4	-2	1.32	0.8955	1.26	1.4740368509	1.0476190476	0.7107142857	0.4245	0.8463630227	146.77	107.06	6.72	0.0405925926	118.83	201.1504631491	201.5723261718	203.1839859469	-0.596044498	1.1162035176
291319	P 1 21/n 1	Sr2Er(MoO6)	Perovskite#Ba2LaRuO6#Cu2NdNbO6	Pinacca, R.M.; Larregola, S.A.; Lopez, C.A.; Pedregosa, J.C.; Pomjakushin, Vladimir; Sanchez, R.D.; Alonso, J.A.	5.7878(2) 5.8082(1) 8.1930(2) 9 90.201(1) 9	275.42	534.434	293	2015		Sr	1	_	0	Er	0.5	Mo	0.5	O	3	5.7878	5.8082	8.193	9	90.201	9	14	monoclinic	38	0	68	42	8	15	0	22	56	101	2	0	1.75	1.45	0.6	0.95	0	1.24	2.16	3.44	87.62	0	167.259	95.94	15.9994	33.94	0	18.46	9.38	17.36	35	0	15	139	0.02658	197.2	0	150	87	5.3	6.08	0	3.56	3.15	6.83	5	0	8	5	2	2	0	14	6	16	2	4	-2	1.32	0.89	1.26	1.4831460674	1.0476190476	0.7063492063	0.43	0.8485281374	140.76	100.06	6.71	0.0405925926	112.82	201.1468539326	201.56538207	203.1839859469	-0.5944215454	1.1198127341
291320	P 1 21/n 1	Sr2Yb(MoO6)	Perovskite#Ba2LaRuO6#Cu2NdNbO6	Pinacca, R.M.; Larregola, S.A.; Lopez, C.A.; Pedregosa, J.C.; Pomjakushin, Vladimir; Sanchez, R.D.; Alonso, J.A.	5.7702(1) 5.7815(1) 8.1623(2) 9 90.166(1) 9	272.3	540.214	293	2015		Sr	1	_	0	Yb	0.5	Mo	0.5	O	3	5.7702	5.7815	8.1623	9	90.166	9	14	monoclinic	38	0	70	42	8	15	0	17	56	101	2	0	1.75	1.45	0.6	0.95	0	1.1	2.16	3.44	87.62	0	173.04	95.94	15.9994	33.94	0	24.84	9.38	17.36	35	0	39	139	0.02658	197.2	0	139	87	5.3	6.08	0	5.49	3.15	6.83	5	0	8	5	2	2	0	16	6	16	2	4	-2	1.32	0.945	1.26	1.3968253968	1.0476190476	0.75	0.375	0.8273630365	129.9	87.06	6.85	0.0405925926	101.96	201.1781746032	201.6305376397	203.1839859469	-0.6101526428	1.0884920635
291517	P n m a	(Bi0.5Pb0.5)CrO3	Perovskite#GdFeO3	Pirrotta, Ivan; Schmidt, Rainer; Dos santos-Garcia, Antonio J.; Garcia-Hernandez, Mar; Moran, Emilio; Alario-Franco, Miguel.A.	5.4768(1) 7.7450(2) 5.4574(1) 90 90 90	231.49	308.082	298	2015		Bi	0.5	Pb	0.5	Cr	1	_	0	O	3	5.4768	7.745	5.4574	90	90	90	62	orthorhombic	83	82	24	0	8	87	82	57	0	101	1.6	1.8	1.4	0	0.6	2.02	2.33	1.66	0	3.44	208.9804	207.2	51.9961	0	15.9994	21.31	18.26	7.23	0	17.36	8	35	94	0	0.02658	48	47	83	0	5.3	4.75	4.95	2.88	0	6.83	6	6	4	0	2	15	14	6	0	16	2.5	3.5	-2	1.25	0.7225	1.26	1.7301038062	0.9920634921	0.5734126984	0.5275	0.8952524695	77.244	54.09	7.24	2.42975354706053E-06	58.43	52.7973961938	53.1651486633	54.98544973	-0.6138275646	1.2140980591
291608	P 1 21/n 1	Ca2Sc(OsO6)	Perovskite#Ba2LaRuO6#Cu2NdNbO6	Russell, David D.; Neer, Abbey J.; Melot, Brent C.; Derakhshan, Shahab	5.47157(6) 5.61647(7) 7.81680(9) 90 89.8889(16) 90	240.21	411.314	295	2016		Ca	1	_	0	Sc	0.5	Os	0.5	O	3	5.47157	5.61647	7.8168	90	89.8889	90	14	monoclinic	20	0	21	76	8	16	0	19	63	101	1.8	0	1.6	1.3	0.6	1	0	1.36	2.2	3.44	40.078	0	44.955912	190.23	15.9994	26.2	0	15	8.42	17.36	200	0	16	88	0.02658	160.8	0	97	57	5.3	5.58	0	3.31	2.74	6.83	4	0	4	6	2	2	0	3	8	16	2	4	-2	1.14	0.8	1.26	1.425	0.9047619048	0.6349206349	0.34	0.8238137257	89.808	66	5.44	0.0210449219	67.64	163.715	164.1988137257	165.799573603	-0.6169278632	1.1475
407802	R -3 m H	Ba2(MnTeO6)	Perovskite#K2LiAlF6	Wulff, L.; Wedel, B.; Mueller Buschbaum, H.	5.817(8) 5.817(8) 14.244(3) 90 90 120	417.41	553.214	293	1998		Ba	1	_	0	Mn	0.5	Te	0.5	O	3	5.817	5.817	14.244	90	90	120	166	trigonal	56	0	25	52	8	14	0	60	92	101	2.15	0	1.4	1.4	0.6	0.89	0	1.55	2.1	3.44	137.327	0	54.938045	127.6	15.9994	38.16	0	7.35	20.46	17.36	18	0	7.8	3	0.02658	272	0	68	38	5.3	5.02	0	8.89	4.45	6.83	6	0	4	5	2	2	0	7	16	16	2	4	-2	1.49	0.755	1.26	1.9735099338	1.1825396825	0.5992063492	0.735	0.9650340686	56.511625	20.69	7.49	0.0003097668	26.14	276.7614900662	276.9915241348	278.98544973	-0.4979602985	1.3099385052
407803	P -4 3 m	Pb(Mn0.5Te0.5O3)	Perovskite#CaTiO3	Wulff, L.; Wedel, B.; Mueller Buschbaum, H.	4.045(3) 4.045(3) 4.045(3) 90 90 90	66.18	346.457	293	1998		Pb	1	_	0	Mn	0.5	Te	0.5	O	3	4.045	4.045	4.045	90	90	90	215	cubic	82	0	25	52	8	82	0	60	92	101	1.8	0	1.4	1.4	0.6	2.33	0	1.55	2.1	3.44	207.2	0	54.938045	127.6	15.9994	18.26	0	7.35	20.46	17.36	35	0	7.8	3	0.02658	47	0	68	38	5.3	4.95	0	8.89	4.45	6.83	6	0	4	5	2	14	0	7	16	16	2	4	-2	1.33	0.755	1.26	1.761589404	1.0555555556	0.5992063492	0.575	0.9088866319	60.618	40.94	7.02	2.17640486934316E-06	46.39	51.813410596	52.1472972279	53.98544973	-0.6024292552	1.1987845259
412142	F m -3 m	Ba2Li(OsO6)	Elpasolite#K2NaAlF6#Ba2CaWO6	Stitzer, K.E.; Smith, M.D.; zur Loye, H.C.	8.1046(2) 8.1046(2) 8.1046(2) 90 90 90	532.35	567.813	293	2002		Ba	1	_	0	Li	0.5	Os	0.5	O	3	8.1046	8.1046	8.1046	90	90	90	225	cubic	56	0	3	76	8	14	0	12	63	101	2.15	0	1.45	1.3	0.6	0.89	0	0.98	2.2	3.44	137.327	0	6.941	190.23	15.9994	38.16	0	13.02	8.42	17.36	18	0	85	88	0.02658	272	0	164.1125	57	5.3	5.02	0	3.49	2.74	6.83	6	0	2	6	2	2	0	1	8	16	2	4	-2	1.49	0.7825	1.26	1.9041533546	1.1825396825	0.621031746	0.7075	0.9520409539	153.194125	122.8025	8.06	0.0312864431	122.8225	276.8033466454	277.0478875992	278.992712991	-0.5085931642	1.2680819261
412143	F m -3 m	Ba2Na(OsO6)	Elpasolite#K2NaAlF6#Ba2CaWO6	Stitzer, K.E.; Smith, M.D.; zur Loye, H.C.	8.2870(3) 8.2870(3) 8.2870(3) 90 90 90	569.1	583.864	293	2002		Ba	1	_	0	Na	0.5	Os	0.5	O	3	8.287	8.287	8.287	90	90	90	225	cubic	56	0	11	76	8	14	0	11	63	101	2.15	0	1.8	1.3	0.6	0.89	0	0.93	2.2	3.44	137.327	0	22.98976928	190.23	15.9994	38.16	0	23.78	8.42	17.36	18	0	140	88	0.02658	272	0	162.7	57	5.3	5.02	0	4.23	2.74	6.83	6	0	3	6	2	2	0	1	8	16	2	4	-2	1.49	0.9125	1.26	1.6328767123	1.1825396825	0.7242063492	0.5775	0.8950718749	151.831625	121.39	8.11	0.0312864431	121.46	276.9446232877	277.2621951626	278.9738476309	-0.5540341659	1.1268052838
412837	P 63 m c	Ba4(NaRu3)O12	Perovskite#LiBa4Nb3O12(hP40)	Stitzer, K.E.; Gemmill, W.R.; Smith, M.D.; zur Loye, H.C.	5.8014(2) 5.8014(2) 19.2050(9) 90 90 120	559.77	1067.548	293	2003		Ba	1	_	0	Na	0.25	Ru	0.75	O	3	5.8014	5.8014	19.205	90	90	120	186	hexagonal	56	0	11	44	8	14	0	11	62	101	2.15	0	1.8	1.3	0.6	0.89	0	0.93	2.2	3.44	137.327	0	22.98976928	101.07	15.9994	38.16	0	23.78	8.17	17.36	18	0	140	120	0.02658	272	0	162.7	72	5.3	5.02	0	4.23	2.7	6.83	6	0	3	5	2	2	0	1	8	16	2	4.2142857143	-2	1.49	0.7989285714	1.26	1.8649977649	1.1825396825	0.6340702948	0.6910714286	0.9444444432	151.831625	121.39	8.11	0.0429482507	121.46	276.8260736637	277.0794466784	278.9738476309	-0.5147644942	1.2453549077
413634	P 1 21/n 1	La2Na(IrO6)	Perovskite#Na3AlF6	Davis, M.J.; Mugavero, S.J.; Glab, K.I.; Smith, M.D.; zur Loye, H.C.	5.5959(3) 5.9499(4) 8.0213(5) 90 90.425(2) 90	267.06	590.004	294	2004		La	1	_	0	Na	0.5	Ir	0.5	O	3	5.5959	5.9499	8.0213	90	90.425	90	14	monoclinic	57	0	11	77	8	33	0	11	66	101	1.95	0	1.8	1.35	0.6	1.1	0	0.93	2.2	3.44	138.90547	0	22.98976928	192.217	15.9994	22.39	0	23.78	8.52	17.36	13	0	140	150	0.02658	215	0	162.7	54	5.3	3.75	0	4.23	3.84	6.83	8	0	3	6	2	3	0	1	9	16	3	3	-2	1.172	0.935	1.26	1.2534759358	0.9301587302	0.7420634921	0.237	0.7834549849	154.355125	137.36	9.78	0.0041197095	137.43	221.9835240642	222.5299790491	223.9738476309	-0.6781764497	1.0467789661
413635	P 1 21/n 1	Pr2Na(IrO6)	Perovskite#Na3AlF6	Davis, M.J.; Mugavero, S.J.; Glab, K.I.; Smith, M.D.; zur Loye, H.C.	5.5322(2) 5.9341(2) 7.9412(3) 90 90.7930(10) 90	260.67	594.004	294	2004		Pr	1	_	0	Na	0.5	Ir	0.5	O	3	5.5322	5.9341	7.9412	90	90.793	90	14	monoclinic	59	0	11	77	8	31	0	11	66	101	1.85	0	1.8	1.35	0.6	1.13	0	0.93	2.2	3.44	140.90765	0	22.98976928	192.217	15.9994	20.8	0	23.78	8.52	17.36	13	0	140	150	0.02658	216	0	162.7	54	5.3	3.67	0	4.23	3.84	6.83	8	0	3	6	2	5	0	1	9	16	3	3	-2	1.15	0.935	1.26	1.2299465241	0.9126984127	0.7420634921	0.215	0.7763678099	155.438375	139.05	9.65	0.0049729784	139.12	222.9850534759	223.5464212858	224.9738476309	-0.681205223	1.0472045886
413636	P 1 21/n 1	Nd2Na(IrO6)	Perovskite#Na3AlF6	Davis, M.J.; Mugavero, S.J.; Glab, K.I.; Smith, M.D.; zur Loye, H.C.	5.5060(2) 5.9228(2) 7.9131(3) 90 90.9460(10) 90	258.02	600.664	294	2004		Nd	1	_	0	Na	0.5	Ir	0.5	O	3	5.506	5.9228	7.9131	90	90.946	90	14	monoclinic	60	0	11	77	8	30	0	11	66	101	1.85	0	1.8	1.35	0.6	1.14	0	0.93	2.2	3.44	144.242	0	22.98976928	192.217	15.9994	20.59	0	23.78	8.52	17.36	17	0	140	150	0.02658	208	0	162.7	54	5.3	3.66	0	4.23	3.84	6.83	8	0	3	6	2	6	0	1	9	16	3	3	-2	1.123	0.935	1.26	1.2010695187	0.8912698413	0.7420634921	0.188	0.7676699132	155.438375	139.26	9.64	0.005487037	139.33	214.9869304813	215.5666003945	216.9738476309	-0.6861974414	1.046402852
413921	P 1 21/n 1	La2Na(RuO6)	Perovskite#Na3AlF6	Gemmill, W.R.; Smith, M.D.; zur Loye, H.C.	5.5903(3) 5.9241(3) 7.9990(3) 90 90.495(2) 90	264.9	497.874	293	2004		La	1	_	0	Na	0.5	Ru	0.5	O	3	5.5903	5.9241	7.999	90	90.495	90	14	monoclinic	57	0	11	44	8	33	0	11	62	101	1.95	0	1.8	1.3	0.6	1.1	0	0.93	2.2	3.44	138.90547	0	22.98976928	101.07	15.9994	22.39	0	23.78	8.17	17.36	13	0	140	120	0.02658	215	0	162.7	72	5.3	3.75	0	4.23	2.7	6.83	8	0	3	5	2	3	0	1	8	16	3	3	-2	1.172	0.9325	1.26	1.2568364611	0.9301587302	0.7400793651	0.2395	0.7843483201	154.355125	137.36	9.78	0.0032849153	137.43	221.9826635389	222.527511859	223.9738476309	-0.6775457124	1.0476394914
414103	P n m a	Ba(Pr0.75Bi0.25)O3	Perovskite#GdFeO3	Poltavets, V.; Kazin, P.; Jansen, M.	6.1713(3) 8.7145(3) 6.2106(2) 90 90 90	334	343.2645	293	2006		Ba	1	_	0	Pr	0.75	Bi	0.25	O	3	6.1713	8.7145	6.2106	90	90	90	62	orthorhombic	56	0	59	83	8	14	0	31	87	101	2.15	0	1.85	1.6	0.6	0.89	0	1.13	2.02	3.44	137.327	0	140.90765	208.9804	15.9994	38.16	0	20.8	21.31	17.36	18	0	13	8	0.02658	272	0	216	48	5.3	5.02	0	3.67	4.75	6.83	6	0	8	6	2	2	0	5	15	16	2	3.9285714286	-2	1.49	1.0275	1.26	1.4501216545	1.1825396825	0.8154761905	0.4625	0.850073726	204.931625	170.69	7.91	0.0021319242	174.56	277.0123783455	277.3999520715	278.961275203	-0.5884991838	1.0590502259
414104	P n m a	Ba(Pr0.67Bi0.33)O3	Perovskite#GdFeO3	Poltavets, V.; Kazin, P.; Jansen, M.	6.1650(2) 8.7069(2) 6.2014(1) 90 90 90	332.88	348.7101	293	2006		Ba	1	_	0	Pr	0.67	Bi	0.33	O	3	6.165	8.7069	6.2014	90	90	90	62	orthorhombic	56	0	59	83	8	14	0	31	87	101	2.15	0	1.85	1.6	0.6	0.89	0	1.13	2.02	3.44	137.327	0	140.90765	208.9804	15.9994	38.16	0	20.8	21.31	17.36	18	0	13	8	0.02658	272	0	216	48	5.3	5.02	0	3.67	4.75	6.83	6	0	8	6	2	2	0	5	15	16	2	3.8833333333	-2	1.49	1.0362333333	1.26	1.4379000869	1.1825396825	0.8224074074	0.4537666667	0.846840615	204.931625	170.69	7.91	0.0021319242	174.56	277.0158665798	277.4089405282	278.961275203	-0.5909248606	1.0555619916
414148	P 1 21/n 1	Pr2Na(RuO6)	Perovskite#Na3AlF6	Gemmill, W.R.; Smith, M.D.; zur Loye, H.C.	5.5173(2) 5.9119(2) 7.9039(3) 90 90.7860(10) 90	257.78	501.874	293	2004		Pr	1	_	0	Na	0.5	Ru	0.5	O	3	5.5173	5.9119	7.9039	90	90.786	90	14	monoclinic	59	0	11	44	8	31	0	11	62	101	1.85	0	1.8	1.3	0.6	1.13	0	0.93	2.2	3.44	140.90765	0	22.98976928	101.07	15.9994	20.8	0	23.78	8.17	17.36	13	0	140	120	0.02658	216	0	162.7	72	5.3	3.67	0	4.23	2.7	6.83	8	0	3	5	2	5	0	1	8	16	3	3	-2	1.15	0.9325	1.26	1.2332439678	0.9126984127	0.7400793651	0.2175	0.7772530639	155.438375	139.05	9.65	0.0039659629	139.12	222.9842560322	223.5440090961	224.9738476309	-0.6805846525	1.0480020323
414149	P 1 21/n 1	Pr2Li(IrO6)	Perovskite#Na3AlF6	Mugavero, S.J.; Smith, M.D.; zur Loye, H.C.	5.4593(3) 5.7219(3) 7.7350(4) 90 90.222(2) 90	241.62	577.953	294	2005		Pr	1	_	0	Li	0.5	Ir	0.5	O	3	5.4593	5.7219	7.735	90	90.222	90	14	monoclinic	59	0	3	77	8	31	0	12	66	101	1.85	0	1.45	1.35	0.6	1.13	0	0.98	2.2	3.44	140.90765	0	6.941	192.217	15.9994	20.8	0	13.02	8.52	17.36	13	0	85	150	0.02658	216	0	164.1125	54	5.3	3.67	0	3.49	3.84	6.83	8	0	2	6	2	5	0	1	9	16	3	3	-2	1.15	0.805	1.26	1.4285714286	0.9126984127	0.6388888889	0.345	0.8252432652	156.800875	140.4625	9.7	0.0049729784	140.4825	222.9164285714	223.3966718366	224.992712991	-0.6461201911	1.1158294931
414150	P 1 21/n 1	Nd2Li(IrO6)	Perovskite#Na3AlF6	Mugavero, S.J.; Smith, M.D.; zur Loye, H.C.	5.4290(2) 5.7412(2) 7.7040(3) 90 90.5430(10) 90	240.11	584.613	294	2005		Nd	1	_	0	Li	0.5	Ir	0.5	O	3	5.429	5.7412	7.704	90	90.543	90	14	monoclinic	60	0	3	77	8	30	0	12	66	101	1.85	0	1.45	1.35	0.6	1.14	0	0.98	2.2	3.44	144.242	0	6.941	192.217	15.9994	20.59	0	13.02	8.52	17.36	17	0	85	150	0.02658	208	0	164.1125	54	5.3	3.66	0	3.49	3.84	6.83	8	0	2	6	2	6	0	1	9	16	3	3	-2	1.123	0.805	1.26	1.3950310559	0.8912698413	0.6388888889	0.318	0.8159978012	156.800875	140.6725	9.69	0.005487037	140.6925	214.9229689441	215.4209667453	216.992712991	-0.6518085933	1.1103643892
414605	P 1 21/n 1	La2Li(IrO6)	Perovskite#Na3AlF6	Mugavero, S.J.; Smith, M.D.; zur Loye, H.C.	5.5536(3) 5.6355(3) 7.8528(4) 90 90.177(2) 90	245.77	573.953	294	2005		La	1	_	0	Li	0.5	Ir	0.5	O	3	5.5536	5.6355	7.8528	90	90.177	90	14	monoclinic	57	0	3	77	8	33	0	12	66	101	1.95	0	1.45	1.35	0.6	1.1	0	0.98	2.2	3.44	138.90547	0	6.941	192.217	15.9994	22.39	0	13.02	8.52	17.36	13	0	85	150	0.02658	215	0	164.1125	54	5.3	3.75	0	3.49	3.84	6.83	8	0	2	6	2	3	0	1	9	16	3	3	-2	1.172	0.805	1.26	1.4559006211	0.9301587302	0.6388888889	0.367	0.8327766062	155.717625	138.7725	9.83	0.0041197095	138.7925	221.9110993789	222.3768759851	223.992712991	-0.6425211861	1.1192036514
416196	P 1 21/n 1	Sm2Li(OsO6)	Perovskite#Na3AlF6	Gemmill, W.R.; Smith, M.D.; zur Loye, H.C.	5.3836(2) 5.7419(2) 7.6510(3) 90 90.6880(10) 90	236.49	593.833	294	2006		Sm	1	_	0	Li	0.5	Os	0.5	O	3	5.3836	5.7419	7.651	90	90.688	90	14	monoclinic	62	0	3	76	8	28	0	12	63	101	1.85	0	1.45	1.3	0.6	1.17	0	0.98	2.2	3.44	150.36	0	6.941	190.23	15.9994	19.98	0	13.02	8.42	17.36	13	0	85	88	0.02658	192	0	164.1125	57	5.3	9	0	3.49	2.74	6.83	8	0	2	6	2	8	0	1	8	16	3	3	-2	1.098	0.8075	1.26	1.359752322	0.8714285714	0.6408730159	0.2905	0.8064608416	156.800875	141.2825	9.66	0.0039244716	141.3025	198.930747678	199.4467085196	200.992712991	-0.6563431907	1.1049666077
416197	P 1 21/n 1	Pr2Li(OsO6)	Perovskite#Na3AlF6	Gemmill, W.R.; Smith, M.D.; zur Loye, H.C.	5.4611(2) 5.7279(2) 7.7328(3) 90 90.407(2) 90	241.88	574.953	150	2006		Pr	1	_	0	Li	0.5	Os	0.5	O	3	5.4611	5.7279	7.7328	90	90.407	90	14	monoclinic	59	0	3	76	8	31	0	12	63	101	1.85	0	1.45	1.3	0.6	1.13	0	0.98	2.2	3.44	140.90765	0	6.941	190.23	15.9994	20.8	0	13.02	8.42	17.36	13	0	85	88	0.02658	216	0	164.1125	57	5.3	3.67	0	3.49	2.74	6.83	8	0	2	6	2	5	0	1	8	16	3	3	-2	1.15	0.8075	1.26	1.4241486068	0.9126984127	0.6408730159	0.3425	0.8242453894	156.800875	140.4625	9.7	0.002891813	140.4825	222.9183513932	223.4000967826	224.992712991	-0.6468530054	1.1139066713
416198	P 1 21/n 1	Nd2Li(OsO6)	Perovskite#Na3AlF6	Gemmill, W.R.; Smith, M.D.; zur Loye, H.C.	5.4351(2) 5.7389(2) 7.7201(2) 90 90.4960(10) 90	240.79	581.613	294	2006		Nd	1	_	0	Li	0.5	Os	0.5	O	3	5.4351	5.7389	7.7201	90	90.496	90	14	monoclinic	60	0	3	76	8	30	0	12	63	101	1.85	0	1.45	1.3	0.6	1.14	0	0.98	2.2	3.44	144.242	0	6.941	190.23	15.9994	20.59	0	13.02	8.42	17.36	17	0	85	88	0.02658	208	0	164.1125	57	5.3	3.66	0	3.49	2.74	6.83	8	0	2	6	2	6	0	1	8	16	3	3	-2	1.123	0.8075	1.26	1.3907120743	0.8912698413	0.6408730159	0.3155	0.815011105	156.800875	140.6725	9.69	0.0031907407	140.6925	214.9247879257	215.4242990307	216.992712991	-0.6525269787	1.1085454076
418990	P 1 21/n 1	Sr2Na(ReO6)		Bharathy, M.; zur Loye, H.C.	5.6737(6) 5.7988(6) 8.0431(8) 9 90.0200(6) 9	264.62	480.424	298	2008		Sr	1	_	0	Na	0.5	Re	0.5	O	3	5.6737	5.7988	8.0431	9	90.02	9	14	monoclinic	38	0	11	75	8	15	0	11	58	101	2	0	1.8	1.35	0.6	0.95	0	0.93	1.9	3.44	87.62	0	22.98976928	186.207	15.9994	33.94	0	23.78	8.86	17.36	35	0	140	48	0.02658	197.2	0	162.7	62	5.3	6.08	0	4.23	2.76	6.83	5	0	3	6	2	2	0	1	7	16	2	4	-2	1.32	0.915	1.26	1.4426229508	1.0476190476	0.7261904762	0.405	0.8387749404	153.77	125.76	6.98	0.0136296296	125.83	201.1623770492	201.5961519896	203.1738476309	-0.6017078903	1.1042896175
418991	I 4/m	Sr2Li(ReO6)	Sr2NiWO6	Bharathy, M.; zur Loye, H.C.	5.5030(9) 5.5030(9) 7.757(2) 9 9 9	234.91	464.373	298	2008		Sr	1	_	0	Li	0.5	Re	0.5	O	3	5.503	5.503	7.757	9	9	9	87	tetragonal	38	0	3	75	8	15	0	12	58	101	2	0	1.45	1.35	0.6	0.95	0	0.98	1.9	3.44	87.62	0	6.941	186.207	15.9994	33.94	0	13.02	8.86	17.36	35	0	85	48	0.02658	197.2	0	164.1125	62	5.3	6.08	0	3.49	2.76	6.83	5	0	2	6	2	2	0	1	7	16	2	4	-2	1.32	0.785	1.26	1.6815286624	1.0476190476	0.623015873	0.535	0.8920955968	155.1325	127.1725	6.97	0.0136296296	127.1925	201.0534713376	201.4105669344	203.192712991	-0.56111555	1.2131953291
418993	F m -3 m	Ba2Na(ReO6)	Elpasolite#K2NaAlF6#Ba2CaWO6	Bharathy, M.; zur Loye, H.C.	8.2975(3) 8.2975(3) 8.2975(3) 9 9 9	571.27	579.864	298	2008		Ba	1	_	0	Na	0.5	Re	0.5	O	3	8.2975	8.2975	8.2975	9	9	9	225	cubic	56	0	11	75	8	14	0	11	58	101	2.15	0	1.8	1.35	0.6	0.89	0	0.93	1.9	3.44	137.327	0	22.98976928	186.207	15.9994	38.16	0	23.78	8.86	17.36	18	0	140	48	0.02658	272	0	162.7	62	5.3	5.02	0	4.23	2.76	6.83	6	0	3	6	2	2	0	1	7	16	2	4	-2	1.49	0.915	1.26	1.6284153005	1.1825396825	0.7261904762	0.575	0.8940430567	151.831625	121.39	8.11	0.0167091837	121.46	276.9465846995	277.2656277561	278.9738476309	-0.5548365743	1.124843872
418994	F m -3 m	Ba2Li(ReO6)	Elpasolite#K2NaAlF6#Ba2CaWO6	Bharathy, M.; zur Loye, H.C.	8.1214(11) 8.1214(11) 8.1214(11) 9 9 9	535.66	563.813	298	2008		Ba	1	_	0	Li	0.5	Re	0.5	O	3	8.1214	8.1214	8.1214	9	9	9	225	cubic	56	0	3	75	8	14	0	12	58	101	2.15	0	1.45	1.35	0.6	0.89	0	0.98	1.9	3.44	137.327	0	6.941	186.207	15.9994	38.16	0	13.02	8.86	17.36	18	0	85	48	0.02658	272	0	164.1125	62	5.3	5.02	0	3.49	2.76	6.83	6	0	2	6	2	2	0	1	7	16	2	4	-2	1.49	0.785	1.26	1.898089172	1.1825396825	0.623015873	0.705	0.9508770896	153.194125	122.8025	8.06	0.0167091837	122.8225	276.806910828	277.0527879176	278.992712991	-0.5095408561	1.2645177434
420874	P 1 21/n 1	Eu2Mg(IrO6)	Perovskite#Na3AlF6	Mugavero III, S.J.; Fox, A.H.; Smith, M.D.; zur Loye, H.C.	5.3919(2) 5.6797(2) 7.7258(3) 90 90.0590(10) 90	236.6	617.424	294	2010		Eu	1	_	0	Mg	0.5	Ir	0.5	O	3	5.3919	5.6797	7.7258	90	90.059	90	14	monoclinic	63	0	12	77	8	18	0	73	66	101	1.85	0	1.5	1.35	0.6	1.2	0	1.31	2.2	3.44	151.964	0	24.305	192.217	15.9994	28.97	0	14	8.52	17.36	14	0	160	150	0.02658	184	0	71.2	54	5.3	4.61	0	3.21	3.84	6.83	8	0	3	6	2	9	0	2	9	16	3	3	-2	1.087	0.8125	1.26	1.3378461538	0.8626984127	0.6448412698	0.2745	0.8007621787	63.558375	38.38	9.74	0.0254029492	39.07	190.9366538462	191.4629160249	192.9974949866	-0.6406041979	1.1189017094
420875	P 1 21/n 1	Gd2(MgIr)O6	Perovskite#Na3AlF6	Mugavero III, S.J.; Fox, A.H.; Smith, M.D.; zur Loye, H.C.	5.3654(4) 5.6870(5) 7.7013(6) 90 90.193(3) 90	234.99	628.004	294	2010		Gd	1	_	0	Mg	0.5	Ir	0.5	O	3	5.3654	5.687	7.7013	90	90.193	90	14	monoclinic	64	0	12	77	8	27	0	73	66	101	1.8	0	1.5	1.35	0.6	1.2	0	1.31	2.2	3.44	157.25	0	24.305	192.217	15.9994	19.9	0	14	8.52	17.36	11	0	160	150	0.02658	158	0	71.2	54	5.3	3.64	0	3.21	3.84	6.83	8	0	3	6	2	10	0	2	9	16	3	3	-2	1.078	0.8125	1.26	1.3267692308	0.8555555556	0.6448412698	0.2655	0.79769151	64.058	47.5	9.69	0.00752934	48.19	164.9387307692	165.4709222792	166.9974949866	-0.6613238238	1.0983062678
420876	P 1 21/n 1	Nd2(MgIr)O6	Perovskite#Na3AlF6	Mugavero III, S.J.; Fox, A.H.; Smith, M.D.; zur Loye, H.C.	5.4787(2) 5.6517(2) 7.8125(3) 90 90.0210(10) 90	241.91	601.984	294	2010		Nd	1	_	0	Mg	0.5	Ir	0.5	O	3	5.4787	5.6517	7.8125	90	90.021	90	14	monoclinic	60	0	12	77	8	30	0	73	66	101	1.85	0	1.5	1.35	0.6	1.14	0	1.31	2.2	3.44	144.242	0	24.305	192.217	15.9994	20.59	0	14	8.52	17.36	17	0	160	150	0.02658	208	0	71.2	54	5.3	3.66	0	3.21	3.84	6.83	8	0	3	6	2	6	0	2	9	16	3	3	-2	1.123	0.8125	1.26	1.3821538462	0.8912698413	0.6448412698	0.3105	0.8130448538	63.558375	46.76	9.68	0.005487037	47.45	214.9283461538	215.4308910077	216.9974949866	-0.6539565582	1.1049871795
420877	P 1 21/n 1	Pr2(MgIr)O6	Perovskite#Na3AlF6	Mugavero III, S.J.; Fox, A.H.; Smith, M.D.; zur Loye, H.C.	5.5017(2) 5.6576(2) 7.8306(3) 90 90.006(2) 90	243.74	595.324	294	2010		Pr	1	_	0	Mg	0.5	Ir	0.5	O	3	5.5017	5.6576	7.8306	90	90.006	90	14	monoclinic	59	0	12	77	8	31	0	73	66	101	1.85	0	1.5	1.35	0.6	1.13	0	1.31	2.2	3.44	140.90765	0	24.305	192.217	15.9994	20.8	0	14	8.52	17.36	13	0	160	150	0.02658	216	0	71.2	54	5.3	3.67	0	3.21	3.84	6.83	8	0	3	6	2	5	0	2	9	16	3	3	-2	1.15	0.8125	1.26	1.4153846154	0.9126984127	0.6448412698	0.3375	0.8222568601	63.558375	46.55	9.67	0.0049729784	47.24	222.9221153846	223.4068722448	224.9974949866	-0.6483113129	1.1101426799
420878	P 1 21/n 1	Sm2(MgIr)O6	Perovskite#Na3AlF6	Mugavero III, S.J.; Fox, A.H.; Smith, M.D.; zur Loye, H.C.	5.41970(10) 5.67150(10) 7.7498(2) 90 90.0130(10) 90	238.21	614.204	294	2010		Sm	1	_	0	Mg	0.5	Ir	0.5	O	3	5.4197	5.6715	7.7498	90	90.013	90	14	monoclinic	62	0	12	77	8	28	0	73	66	101	1.85	0	1.5	1.35	0.6	1.17	0	1.31	2.2	3.44	150.36	0	24.305	192.217	15.9994	19.98	0	14	8.52	17.36	13	0	160	150	0.02658	192	0	71.2	54	5.3	9	0	3.21	3.84	6.83	8	0	3	6	2	8	0	2	9	16	3	3	-2	1.098	0.8125	1.26	1.3513846154	0.8714285714	0.6448412698	0.2855	0.8045152184	63.558375	47.37	9.71	0.0067488156	48.06	198.9341153846	199.453130603	200.9974949866	-0.6577463133	1.1015989011
422655	P b n m	Eu(Fe0.50V0.50)O3	Perovskite#GdFeO3	Gateshki, M.; Suescun, L.; Kolesnik, S.; Mais, J.; Dabrowski, B.	5.36992(24) 5.59751(26) 7.6745(4) 90 90 90	230.68	253.352	293	2011		Eu	1	_	0	Fe	0.5	V	0.5	O	3	5.36992	5.59751	7.6745	90	90	90	62	orthorhombic	63	0	26	23	8	18	0	61	54	101	1.85	0	1.4	1.35	0.6	1.2	0	1.83	1.63	3.44	151.964	0	55.845	50.9415	15.9994	28.97	0	7.09	8.32	17.36	14	0	80	31	0.02658	184	0	62	87	5.3	4.61	0	2.87	3.02	6.83	8	0	4	4	2	9	0	8	5	16	2	4	-2	1.31	0.685	1.26	1.9124087591	1.0396825397	0.5436507937	0.625	0.9343261839	53.838375	23.18	9.22	0.0049982853	29.35	190.7125912409	191.0219174248	192.98544973	-0.5388048878	1.3429643147
422661	P b n m	Nd(Fe0.50V0.50)O3	Perovskite#GdFeO3	Gateshki, M.; Suescun, L.; Kolesnik, S.; Mais, J.; Dabrowski, B.	5.44260(17) 5.56990(11) 7.73150(30) 90 90 90	234.38	245.632	40	2011		Nd	1	_	0	Fe	0.5	V	0.5	O	3	5.4426	5.5699	7.7315	90	90	90	62	orthorhombic	60	0	26	23	8	30	0	61	54	101	1.85	0	1.4	1.35	0.6	1.14	0	1.83	1.63	3.44	144.242	0	55.845	50.9415	15.9994	20.59	0	7.09	8.32	17.36	17	0	80	31	0.02658	208	0	62	87	5.3	3.66	0	2.87	3.02	6.83	8	0	4	4	2	6	0	8	5	16	3	3	-2	1.123	0.735	1.26	1.5278911565	0.8912698413	0.5833333333	0.388	0.844629303	53.838375	31.56	9.16	0.0010796296	37.73	214.8601088435	215.3167381466	216.98544973	-0.6306751742	1.1732244898
422663	P b n m	Nd(Fe0.49V0.51)O3	Perovskite#GdFeO3	Gateshki, M.; Suescun, L.; Kolesnik, S.; Mais, J.; Dabrowski, B.	5.45733(16) 5.57246(10) 7.76303(26) 90 90 90	236.08	245.5829	450	2011		Nd	1	_	0	Fe	0.49	V	0.51	O	3	5.45733	5.57246	7.76303	90	90	90	62	orthorhombic	60	0	26	23	8	30	0	61	54	101	1.85	0	1.4	1.35	0.6	1.14	0	1.83	1.63	3.44	144.242	0	55.845	50.9415	15.9994	20.59	0	7.09	8.32	17.36	17	0	80	31	0.02658	208	0	62	87	5.3	3.66	0	2.87	3.02	6.83	8	0	4	4	2	6	0	8	5	16	3	3	-2	1.123	0.7359	1.26	1.5260225574	0.8912698413	0.584047619	0.3871	0.8442484391	53.838375	31.56	9.16	0.0010796296	37.73	214.8610774426	215.3182258817	216.98544973	-0.6309599075	1.1722558907
423164	P 1 21/n 1	Ca2La(SbO6)	Perovskite#Na3AlF6	Yin Xin; Wang Yaoming; Huang Fuqiang; Xia Yujuan; Wan Dongyun; Yao Jiyong	5.68523(8) 5.87810(8) 8.17233(11) 90 89.9941(27) 90	273.11	436.814	293	2011		Ca	1	_	0	La	0.5	Sb	0.5	O	3	5.68523	5.8781	8.17233	90	89.9941	90	14	monoclinic	20	0	57	51	8	16	0	33	88	101	1.8	0	1.95	1.45	0.6	1	0	1.1	2.05	3.44	40.078	0	138.90547	121.76	15.9994	26.2	0	22.39	18.19	17.36	200	0	13	24	0.02658	160.8	0	215	43	5.3	5.58	0	3.75	4.51	6.83	4	0	8	5	2	2	0	3	15	16	2	4	-2	1.14	0.956	1.26	1.1924686192	0.9047619048	0.7587301587	0.184	0.7658196186	208.068	184	5.7	0.0054199219	185.9	163.7915313808	164.3733509994	165.728959715	-0.658314499	1.0709686192
423788	P b n m	Ce(Fe0.5V0.5)O3	Perovskite#GdFeO3	Ivashita, F.F.; Biondo, V.; Bellini, J.V.; Paesano, A.jr.; Blanco, M.C.; Fuertes, V.C.; Pannunzio-Miner, E.V.; Carbonio, R.E.	5.5199(4) 5.5674(4) 7.8152(5) 90 90 90	240.17	241.512	300	2012		Ce	1	_	0	Fe	0.5	V	0.5	O	3	5.5199	5.5674	7.8152	90	90	90	62	orthorhombic	58	0	26	23	8	32	0	61	54	101	1.85	0	1.4	1.35	0.6	1.12	0	1.83	1.63	3.44	140.116	0	55.845	50.9415	15.9994	20.69	0	7.09	8.32	17.36	11	0	80	31	0.02658	205	0	62	87	5.3	5.16	0	2.87	3.02	6.83	8	0	4	4	2	4	0	8	5	16	3	3	-2	1.15	0.735	1.26	1.5646258503	0.9126984127	0.5833333333	0.415	0.8541991693	53.838375	31.46	9.14	0.0008895874	37.63	211.8503741497	212.2895733189	213.98544973	-0.6255725828	1.1808758503
423789	P b n m	Dy(Fe0.5V0.5)O3	Perovskite#GdFeO3	Ivashita, F.F.; Biondo, V.; Bellini, J.V.; Paesano, A.jr.; Blanco, M.C.; Fuertes, V.C.; Pannunzio-Miner, E.V.; Carbonio, R.E.	5.302376(10) 5.601429(10) 7.608654(13) 90 90 90	225.98	263.892	300	2012		Dy	1	_	0	Fe	0.5	V	0.5	O	3	5.302376	5.601429	7.608654	90	90	90	62	orthorhombic	66	0	26	23	8	24	0	61	54	101	1.75	0	1.4	1.35	0.6	1.22	0	1.83	1.63	3.44	162.5	0	55.845	50.9415	15.9994	19.01	0	7.09	8.32	17.36	11	0	80	31	0.02658	163	0	62	87	5.3	3.59	0	2.87	3.02	6.83	8	0	4	4	2	12	0	8	5	16	3	3	-2	1.052	0.735	1.26	1.431292517	0.8349206349	0.5833333333	0.317	0.8194640993	54.810625	33.24	9.14	0.0021158854	39.41	169.885707483	170.3881715823	171.98544973	-0.6409462642	1.1559591837
423790	P b n m	Er(Fe0.5V0.5)O3	Perovskite#GdFeO3	Ivashita, F.F.; Biondo, V.; Bellini, J.V.; Paesano, A.jr.; Blanco, M.C.; Fuertes, V.C.; Pannunzio-Miner, E.V.; Carbonio, R.E.	5.26147(11) 5.58983(11) 7.57606(15) 90 90 90	222.82	268.652	300	2012		Er	1	_	0	Fe	0.5	V	0.5	O	3	5.26147	5.58983	7.57606	90	90	90	62	orthorhombic	68	0	26	23	8	22	0	61	54	101	1.75	0	1.4	1.35	0.6	1.24	0	1.83	1.63	3.44	167.259	0	55.845	50.9415	15.9994	18.46	0	7.09	8.32	17.36	15	0	80	31	0.02658	150	0	62	87	5.3	3.56	0	2.87	3.02	6.83	8	0	4	4	2	14	0	8	5	16	3	3	-2	1.03	0.735	1.26	1.4013605442	0.8174603175	0.5833333333	0.295	0.8116664305	54.810625	33.79	9.16	0.0027469947	39.96	156.8936394558	157.4103058863	158.98544973	-0.6428359564	1.1518150897
423792	P b n m	Gd(Fe0.5V0.5)O3	Perovskite#GdFeO3	Ivashita, F.F.; Biondo, V.; Bellini, J.V.; Paesano, A.jr.; Blanco, M.C.; Fuertes, V.C.; Pannunzio-Miner, E.V.; Carbonio, R.E.	5.34765(10) 5.61567(10) 7.65442(14) 90 90 90	229.87	258.642	300	2012		Gd	1	_	0	Fe	0.5	V	0.5	O	3	5.34765	5.61567	7.65442	90	90	90	62	orthorhombic	64	0	26	23	8	27	0	61	54	101	1.8	0	1.4	1.35	0.6	1.2	0	1.83	1.63	3.44	157.25	0	55.845	50.9415	15.9994	19.9	0	7.09	8.32	17.36	11	0	80	31	0.02658	158	0	62	87	5.3	3.64	0	2.87	3.02	6.83	8	0	4	4	2	10	0	8	5	16	3	3	-2	1.078	0.735	1.26	1.4666666667	0.8555555556	0.5833333333	0.343	0.828679526	54.338	32.3	9.17	0.0014835137	38.47	164.8763333333	165.3620128594	166.98544973	-0.6388125536	1.1607037037
