Repository: ihalage/analogmat

## Supplementary Materials for "Analogical discovery of disordered perovskites by crystal structure information hidden in unsupervised material fingerprints"

### Achintha Ihalage and Yang Hao

# DESCRIPTION: <p>Dielectric properties of (Ba0.5Sr0.5)TiO3 thin films</p>

# DESCRIPTION: <p>The dielectric properties of (Ba0.5Sr0.5)TiO3 (BST) thin films with high electrical resistivity were investigated. BST films are deposited on Pt/TiO2/SiO2/Si substrates by a metal-organic deposition (MOD) method. The dielectric permittivity and ac conductivity of the films are measured in the frequency range 102-105 Hz. The dielectric permittivity εr decreases slightly with frequency f ...</p>

File: analogmat/ICSD_data/ICSD_all_data.csv (part 5 of 35)
CollectionCode	HMS	StructuredFormula	StructureType	Authors	CellParameter	CellVolume	FormulaWeight	Temperature	PublicationYear	Quality	A1	A1_frac	A2	A2_frac	B1	B1_frac	B2	B2_frac	O	O_frac	a	b	c	alpha	beta	gamma	SpaceGroupNum	CrystalClass	atom_numA1	atom_numA2	atom_numB1	atom_numB2	atom_numO	mend_numA1	mend_numA2	mend_numB1	mend_numB2	mend_numO	atomic_rA1	atomic_rA2	atomic_rB1	atomic_rB2	atomic_rO	A1_X	A2_X	B1_X	B2_X	O_X	M_A1	M_A2	M_B1	M_B2	M_O	V_A1	V_A2	V_B1	V_B2	V_O	therm_con_A1	therm_con_A2	therm_con_B1	therm_con_B2	therm_con_O	polarizability_A1	polarizability_A2	polarizability_B1	polarizability_B2	polarizability_O	lattice_const_A1	lattice_const_A2	lattice_const_B1	lattice_const_B2	lattice_const_O	Row_A1	Row_A2	Row_B1	Row_B2	Row_O	Group_A1	Group_A2	Group_B1	Group_B2	Group_O	nA	nB	nO	rA_avg	rB_avg	rO	rA/rB	rA/rO	rB/rO	rA-rB	Goldschmidt_TF	SISSO_1	SISSO_2	SISSO_3	SISSO_4	SISSO_5	SISSO_6	SISSO_7	SISSO_8	SISSO_9	SISSO_10
423793	P b n m	Ho(Fe0.5V0.5)O3	Perovskite#GdFeO3	Ivashita, F.F.; Biondo, V.; Bellini, J.V.; Paesano, A.jr.; Blanco, M.C.; Fuertes, V.C.; Pannunzio-Miner, E.V.; Carbonio, R.E.	5.27949(9) 5.59680(9) 7.58996(13) 90 90 90	224.27	266.322	300	2012		Ho	1	_	0	Fe	0.5	V	0.5	O	3	5.27949	5.5968	7.58996	90	90	90	62	orthorhombic	67	0	26	23	8	23	0	61	54	101	1.75	0	1.4	1.35	0.6	1.23	0	1.83	1.63	3.44	164.93032	0	55.845	50.9415	15.9994	18.74	0	7.09	8.32	17.36	16	0	80	31	0.02658	156	0	62	87	5.3	3.58	0	2.87	3.02	6.83	8	0	4	4	2	13	0	8	5	16	3	3	-2	1.041	0.735	1.26	1.4163265306	0.8261904762	0.5833333333	0.306	0.8155652649	54.810625	33.51	9.15	0.0024040437	39.68	162.8896734694	163.3992387343	164.98544973	-0.6419786653	1.1538047915
423794	P b n m	La(Fe0.5V0.5)O3	Perovskite#GdFeO3	Ivashita, F.F.; Biondo, V.; Bellini, J.V.; Paesano, A.jr.; Blanco, M.C.; Fuertes, V.C.; Pannunzio-Miner, E.V.; Carbonio, R.E.	5.55311(13) 5.56148(10) 7.85226(17) 90 90 90	242.51	240.302	300	2012		La	1	_	0	Fe	0.5	V	0.5	O	3	5.55311	5.56148	7.85226	90	90	90	62	orthorhombic	57	0	26	23	8	33	0	61	54	101	1.95	0	1.4	1.35	0.6	1.1	0	1.83	1.63	3.44	138.90547	0	55.845	50.9415	15.9994	22.39	0	7.09	8.32	17.36	13	0	80	31	0.02658	215	0	62	87	5.3	3.75	0	2.87	3.02	6.83	8	0	4	4	2	3	0	8	5	16	3	3	-2	1.172	0.735	1.26	1.5945578231	0.9301587302	0.5833333333	0.437	0.861996838	52.755125	29.66	9.22	0.0008083591	35.83	221.8424421769	222.2674390149	223.98544973	-0.6206198493	1.1878608534
423795	P b n m	Pr(Fe0.5V0.5)O3	Perovskite#GdFeO3	Ivashita, F.F.; Biondo, V.; Bellini, J.V.; Paesano, A.jr.; Blanco, M.C.; Fuertes, V.C.; Pannunzio-Miner, E.V.; Carbonio, R.E.	5.4852(4) 5.5772(4) 7.7820(5) 90 90 90	238.07	242.302	300	2012		Pr	1	_	0	Fe	0.5	V	0.5	O	3	5.4852	5.5772	7.782	90	90	90	62	orthorhombic	59	0	26	23	8	31	0	61	54	101	1.85	0	1.4	1.35	0.6	1.13	0	1.83	1.63	3.44	140.90765	0	55.845	50.9415	15.9994	20.8	0	7.09	8.32	17.36	13	0	80	31	0.02658	216	0	62	87	5.3	3.67	0	2.87	3.02	6.83	8	0	4	4	2	5	0	8	5	16	3	3	-2	1.15	0.735	1.26	1.5646258503	0.9126984127	0.5833333333	0.415	0.8541991693	53.838375	31.35	9.15	0.0009784834	37.52	222.8503741497	223.2895733189	224.98544973	-0.6245645183	1.1818839149
423797	P b n m	Sm(Fe0.5V0.5)O3	Perovskite#GdFeO3	Ivashita, F.F.; Biondo, V.; Bellini, J.V.; Paesano, A.jr.; Blanco, M.C.; Fuertes, V.C.; Pannunzio-Miner, E.V.; Carbonio, R.E.	5.39824(11) 5.59967(10) 7.69691(15) 90 90 90	232.66	251.742	300	2012		Sm	1	_	0	Fe	0.5	V	0.5	O	3	5.39824	5.59967	7.69691	90	90	90	62	orthorhombic	62	0	26	23	8	28	0	61	54	101	1.85	0	1.4	1.35	0.6	1.17	0	1.83	1.63	3.44	150.36	0	55.845	50.9415	15.9994	19.98	0	7.09	8.32	17.36	13	0	80	31	0.02658	192	0	62	87	5.3	9	0	2.87	3.02	6.83	8	0	4	4	2	8	0	8	5	16	3	3	-2	1.098	0.735	1.26	1.493877551	0.8714285714	0.5833333333	0.363	0.8357683158	53.838375	32.17	9.19	0.0013278972	38.34	198.869122449	199.3418907648	200.98544973	-0.6348936491	1.1665918367
423798	P b n m	Tb(Fe0.5V0.5)O3	Perovskite#GdFeO3	Ivashita, F.F.; Biondo, V.; Bellini, J.V.; Paesano, A.jr.; Blanco, M.C.; Fuertes, V.C.; Pannunzio-Miner, E.V.; Carbonio, R.E.	5.32602(7) 5.60256(7) 7.62769(10) 90 90 90	227.61	260.312	300	2012		Tb	1	_	0	Fe	0.5	V	0.5	O	3	5.32602	5.60256	7.62769	90	90	90	62	orthorhombic	65	0	26	23	8	26	0	61	54	101	1.75	0	1.4	1.35	0.6	1.1	0	1.83	1.63	3.44	158.92535	0	55.845	50.9415	15.9994	19.3	0	7.09	8.32	17.36	11	0	80	31	0.02658	170	0	62	87	5.3	3.6	0	2.87	3.02	6.83	8	0	4	4	2	11	0	8	5	16	3	3	-2	1.063	0.735	1.26	1.4462585034	0.8436507937	0.5833333333	0.328	0.8233629337	54.810625	32.95	9.02	0.0016642012	39.12	176.8817414966	177.3771044303	178.98544973	-0.6412970208	1.1567200419
423799	P b n m	Y(Fe0.5V0.5)O3	Perovskite#GdFeO3	Ivashita, F.F.; Biondo, V.; Bellini, J.V.; Paesano, A.jr.; Blanco, M.C.; Fuertes, V.C.; Pannunzio-Miner, E.V.; Carbonio, R.E.	5.28026(11) 5.59788(12) 7.58858(16) 90 90 90	224.31	190.297	300	2012		Y	1	_	0	Fe	0.5	V	0.5	O	3	5.28026	5.59788	7.58858	90	90	90	62	orthorhombic	39	0	26	23	8	25	0	61	54	101	1.8	0	1.4	1.35	0.6	1.22	0	1.83	1.63	3.44	88.90585	0	55.845	50.9415	15.9994	19.88	0	7.09	8.32	17.36	17	0	80	31	0.02658	162	0	62	87	5.3	3.65	0	2.87	3.02	6.83	5	0	4	4	2	3	0	8	5	16	3	3	-2	1.04	0.735	1.26	1.4149659864	0.8253968254	0.5833333333	0.305	0.8152108254	54.338	32.32	6.19	0.0018688	38.49	165.8900340136	166.400244839	167.98544973	-0.6457149552	1.1499659864
424821	P m -3 m	Ba0.8Sr0.2(SnO3)	Perovskite#CaTiO3	Mizoguchi, H.; Woodward, P.M.; Park Cheol-Hee; Keszler, D.A.	4.10179(4) 4.10179(4) 4.10179(4) 90 90 90	69.01	294.083	293	2004		Ba	0.8	Sr	0.2	Sn	1	_	0	O	3	4.10179	4.10179	4.10179	90	90	90	221	cubic	56	38	50	0	8	14	15	83	0	101	2.15	2	1.45	0	0.6	0.89	0.95	1.96	0	3.44	137.327	87.62	118.71	0	15.9994	38.16	33.94	16.29	0	17.36	18	35	67	0	0.02658	272	197.2	53	0	5.3	5.02	6.08	5.82	0	6.83	6	5	5	0	2	2	2	14	0	16	2	4	-2	1.456	0.83	1.26	1.7542168675	1.1555555556	0.6587301587	0.626	0.9189004869	41.101625	1.31	7.08	0.0007835277	10.73	276.8717831325	277.1646836195	278.992712991	-0.5352659932	1.1996454389
424822	P m -3 m	Ba0.6Sr0.4(SnO3)	Perovskite#CaTiO3	Mizoguchi, H.; Woodward, P.M.; Park Cheol-Hee; Keszler, D.A.	4.08611(4) 4.08611(4) 4.08611(4) 90 90 90	68.22	284.139	293	2004		Ba	0.6	Sr	0.4	Sn	1	_	0	O	3	4.08611	4.08611	4.08611	90	90	90	221	cubic	56	38	50	0	8	14	15	83	0	101	2.15	2	1.45	0	0.6	0.89	0.95	1.96	0	3.44	137.327	87.62	118.71	0	15.9994	38.16	33.94	16.29	0	17.36	18	35	67	0	0.02658	272	197.2	53	0	5.3	5.02	6.08	5.82	0	6.83	6	5	5	0	2	2	2	14	0	16	2	4	-2	1.422	0.83	1.26	1.713253012	1.1285714286	0.6587301587	0.592	0.9073973144	41.101625	1.31	7.08	0.0007835277	10.73	276.878746988	277.1941443024	278.992712991	-0.544369927	1.1926815835
424823	I m m a	Ba0.4Sr0.6(SnO3)	Perovskite#BaPbO3#Ba(Pb.5Bi.5)O3	Mizoguchi, H.; Woodward, P.M.; Park Cheol-Hee; Keszler, D.A.	5.7652(2) 8.1183(2) 5.7523(2) 90 90 90	269.23	274.195	293	2004		Ba	0.4	Sr	0.6	Sn	1	_	0	O	3	5.7652	8.1183	5.7523	90	90	90	74	orthorhombic	56	38	50	0	8	14	15	83	0	101	2.15	2	1.45	0	0.6	0.89	0.95	1.96	0	3.44	137.327	87.62	118.71	0	15.9994	38.16	33.94	16.29	0	17.36	18	35	67	0	0.02658	272	197.2	53	0	5.3	5.02	6.08	5.82	0	6.83	6	5	5	0	2	2	2	14	0	16	2	4	-2	1.388	0.83	1.26	1.6722891566	1.1015873016	0.6587301587	0.558	0.8958941419	41.101625	1.31	7.08	0.0007835277	10.73	276.8857108434	277.2236049853	278.992712991	-0.5533923774	1.1857177281
424824	P n m a	Ba0.2Sr0.8(SnO3)	Perovskite#GdFeO3	Mizoguchi, H.; Woodward, P.M.; Park Cheol-Hee; Keszler, D.A.	5.7264(1) 8.0904(2) 5.7422(1) 90 90 90	266.03	264.251	293	2004		Ba	0.2	Sr	0.8	Sn	1	_	0	O	3	5.7264	8.0904	5.7422	90	90	90	62	orthorhombic	56	38	50	0	8	14	15	83	0	101	2.15	2	1.45	0	0.6	0.89	0.95	1.96	0	3.44	137.327	87.62	118.71	0	15.9994	38.16	33.94	16.29	0	17.36	18	35	67	0	0.02658	272	197.2	53	0	5.3	5.02	6.08	5.82	0	6.83	6	5	5	0	2	2	2	14	0	16	2	4	-2	1.354	0.83	1.26	1.6313253012	1.0746031746	0.6587301587	0.524	0.8843909694	41.101625	1.31	7.08	0.0007835277	10.73	276.8926746988	277.2530656682	278.992712991	-0.5623321505	1.1787538726
429762	P 1 21/n 1	Mn2Fe(ReO6)	Perovskite#Ba2LaRuO6#Cu2NdNbO6	Li, Man-Rong; Retuerto, Maria; Deng, Zheng; Stephens, Peter W.; Croft, Mark; Huang, Qingzhen; Wu, Hui; Deng, Xiaoyu; Kotliar, Gabriel; Sanchez-Benitez, Javier; Hadermann, Joke; Walker, David; Greenblatt, Martha	5.200978(20) 5.363992(22) 7.589046(30) 90 89.9504(5) 90	211.71	447.924	300	2015		Mn	1	_	0	Fe	0.5	Re	0.5	O	3	5.200978	5.363992	7.589046	90	89.9504	90	14	monoclinic	25	0	26	75	8	60	0	61	58	101	1.4	0	1.4	1.35	0.6	1.55	0	1.83	1.9	3.44	54.938045	0	55.845	186.207	15.9994	7.35	0	7.09	8.86	17.36	7.8	0	80	48	0.02658	68	0	62	62	5.3	8.89	0	2.87	2.76	6.83	4	0	4	6	2	7	0	8	7	16	2	4	-2	0.81	0.705	1.26	1.1489361702	0.6428571429	0.5595238095	0.105	0.744891113	57.426	45.25	5.12	0.0002157407	51.42	70.9560638298	71.5959549428	72.98544973	-0.7184950537	1.0606028369
434170	P n m a	(Tb0.5Dy0.5)ScO3	Perovskite#GdFeO3	Guguschev, C.; Hidde, J.; Gesing, T.M.; Gogolin, M.; Klimm, D.	5.72409(5) 7.91013(8) 5.45235(6) 9 9 9	246.87	253.667	302	2018		Tb	0.5	Dy	0.5	Sc	1	_	0	O	3	5.72409	7.91013	5.45235	9	9	9	62	orthorhombic	65	66	21	0	8	26	24	19	0	101	1.75	1.75	1.6	0	0.6	1.1	1.22	1.36	0	3.44	158.92535	162.5	44.955912	0	15.9994	19.3	19.01	15	0	17.36	11	11	16	0	0.02658	170	163	97	0	5.3	3.6	3.59	3.31	0	6.83	8	8	4	0	2	11	12	3	0	16	3	3	-2	1.0575	0.885	1.26	1.1949152542	0.8392857143	0.7023809524	0.1725	0.7639720118	90.280625	72.95	9.49	9.95675921711425E-05	74.59	176.9775847458	177.5690567576	178.999573603	-0.6836323575	1.0608767927
434171	P n m a	(Tb0.5Gd0.5)ScO3	Perovskite#GdFeO3	Guguschev, C.; Hidde, J.; Gesing, T.M.; Gogolin, M.; Klimm, D.	5.73910(6) 7.92445(10) 5.47364(7) 9 9 9	248.93	251.042	304	2018		Tb	0.5	Gd	0.5	Sc	1	_	0	O	3	5.7391	7.92445	5.47364	9	9	9	62	orthorhombic	65	64	21	0	8	26	27	19	0	101	1.75	1.8	1.6	0	0.6	1.1	1.2	1.36	0	3.44	158.92535	157.25	44.955912	0	15.9994	19.3	19.9	15	0	17.36	11	11	16	0	0.02658	170	158	97	0	5.3	3.6	3.64	3.31	0	6.83	8	8	4	0	2	11	10	3	0	16	3	3	-2	1.0705	0.885	1.26	1.2096045198	0.8496031746	0.7023809524	0.1855	0.7682575075	90.280625	72.95	9.49	9.95675921711425E-05	74.59	176.9758954802	177.5586529877	178.999573603	-0.6806610511	1.0625660582
759636	P 1 21/m 1	Sr(Ru0.8Cu0.2)O3	Perovskite#(Nd,Ca)MnO3	Qasim, Ilyas; Blanchard, Peter E.R.; Knight, Kevin S.; Ting, Jimmy; Kennedy, Brendan J.	5.5487(8) 7.8137(10) 5.5872(8) 90 90.7480(10) 90	242.22	229.183	1.8	2019		Sr	1	_	0	Ru	0.8	Cu	0.2	O	3	5.5487	7.8137	5.5872	90	90.748	90	11	monoclinic	38	0	44	29	8	15	0	62	72	101	2	0	1.3	1.35	0.6	0.95	0	2.2	1.9	3.44	87.62	0	101.07	63.546	15.9994	33.94	0	8.17	7.11	17.36	35	0	120	400	0.02658	197.2	0	72	46.5	5.3	6.08	0	2.7	3.61	6.83	5	0	5	4	2	2	0	8	11	16	2	4	-2	1.32	0.757	1.26	1.7437252312	1.0476190476	0.6007936508	0.563	0.9044796705	61.8	28.06	5.75	0.1179259259	33.86	201.0192747688	201.3607544394	203.1635581854	-0.5514280298	1.2473918978
1429	I 1 2/m 1	Ba2Sb(BiO6)	Perovskite#BaBiO3(mS20)	Thornton, G.; Jacobson, A.J.	6.0675(3) 6.0156(3) 8.5041(5) 90 90.23(1) 90	310.39	701.404	4.2	1978		Ba	1	_	0	Sb	0.5	Bi	0.5	O	3	6.0675	6.0156	8.5041	90	90.23	90	12	monoclinic	56	0	51	83	8	14	0	88	87	101	2.15	0	1.45	1.6	0.6	0.89	0	2.05	2.02	3.44	137.327	0	121.76	208.9804	15.9994	38.16	0	18.19	21.31	17.36	18	0	24	8	0.02658	272	0	43	48	5.3	5.02	0	4.51	4.75	6.83	6	0	5	6	2	2	0	15	15	16	2	4	-2	1.49	0.955	1.26	1.5602094241	1.1825396825	0.7579365079	0.535	0.8778978096	31.011625	12.31	6.99	0.0021319242	0.64	276.9747905759	277.3176883855	278.992712991	-0.5673414036	1.0966379955
2311	P 21 n m	Ca2La(TaO6)		Rajaonera, P.	5.669 5.888 8.168 90 90 90	272.64	496.014	293	1976		Ca	1	_	0	La	0.5	Ta	0.5	O	3	5.669	5.888	8.168	90	90	90	31	orthorhombic	20	0	57	73	8	16	0	33	52	101	1.8	0	1.95	1.45	0.6	1	0	1.1	1.5	3.44	40.078	0	138.90547	180.94788	15.9994	26.2	0	22.39	10.85	17.36	200	0	13	57	0.02658	160.8	0	215	74	5.3	5.58	0	3.75	3.31	6.83	4	0	8	6	2	2	0	3	5	16	2	4	-2	1.14	0.976	1.26	1.1680327869	0.9047619048	0.7746031746	0.164	0.7589697115	208.068	184	5.7	0.0134765625	185.9	163.7959672131	164.3909369246	165.728959715	-0.6630454138	1.0665327869
4619	P 1 21/n 1	Y2Al(CrO6)	Perovskite#Ba2LaRuO6#Cu2NdNbO6	Das, Indrani; Chanda, Sadhan; Saha, Sujoy; Dutta, Alo; Banerjee, Sourish; Bandyopadhyay, Sudipta; Sinha, T.P.	5.215(3) 5.429(3) 7.455(4) 9 90.01 9	211.07	352.784	293	2016		Y	1	_	0	Al	0.5	Cr	0.5	O	3	5.215	5.429	7.455	9	90.01	9	14	monoclinic	39	0	13	24	8	25	0	80	57	101	1.8	0	1.25	1.4	0.6	1.22	0	1.61	1.66	3.44	88.90585	0	26.9815386	51.9961	15.9994	19.88	0	10	7.23	17.36	17	0	235	94	0.02658	162	0	57.8	83	5.3	3.65	0	4.05	2.88	6.83	5	0	3	4	2	3	0	13	6	16	3	3	-2	1.04	0.715	1.26	1.4545454545	0.8253968254	0.5674603175	0.325	0.8234661249	50.358	23.12	6.41	0.0059008	34.51	165.8704545455	166.3689206704	167.9489846194	-0.6396828715	1.1695454545
4646	I 4/m m m	Sr2Fe(MoO6)	CsAuCl3	Huo, Guoyan; Zhou, Jingxiao; Li, Chaolin; Zhang, Ning; Wen, Jingjuan; Feng, Hua	5.5706(2) 5.5706(2) 7.9039(3) 90 90 90	245.27	423.024	293	2015		Sr	1	_	0	Fe	0.5	Mo	0.5	O	3	5.5706	5.5706	7.9039	90	90	90	139	tetragonal	38	0	26	42	8	15	0	61	56	101	2	0	1.4	1.45	0.6	0.95	0	1.83	2.16	3.44	87.62	0	55.845	95.94	15.9994	33.94	0	7.09	9.38	17.36	35	0	80	139	0.02658	197.2	0	62	87	5.3	6.08	0	2.87	3.15	6.83	5	0	4	5	2	2	0	8	6	16	2	4	-2	1.32	0.74	1.26	1.7837837838	1.0476190476	0.5873015873	0.58	0.9121677477	52.17	18.06	6.12	0.0405925926	24.23	200.9962162162	201.3283839639	203.18544973	-0.5453661972	1.2704504505
4672	P 1 21/n 1	Ba2Ce(SbO6)	Perovskite#Ba2LaRuO6#Cu2NdNbO6	Dutta, Alo; Mukhopadhyay, P.K.; Sinha, T.P.; Das, Dipankar; Shannigrahi, Santiranjan	5.97 5.98 8.48 9 90.03 9	302.74	632.544	293	2016		Ba	1	_	0	Ce	0.5	Sb	0.5	O	3	5.97	5.98	8.48	9	90.03	9	14	monoclinic	56	0	58	51	8	14	0	32	88	101	2.15	0	1.85	1.45	0.6	0.89	0	1.12	2.05	3.44	137.327	0	140.116	121.76	15.9994	38.16	0	20.69	18.19	17.36	18	0	11	24	0.02658	272	0	205	43	5.3	5.02	0	5.16	4.51	6.83	6	0	8	5	2	2	0	4	15	16	2	4	-2	1.49	0.945	1.26	1.5767195767	1.1825396825	0.75	0.545	0.8818792056	193.941625	160.69	7.92	0.007962828	163.57	276.9682804233	277.3051596288	278.961275203	-0.5642730718	1.1031481481
5513	P 4 m m	(K0.5Bi0.5)TiO3	Perovskite#PbTiO3#BaTiO3	Zeb, Aurang; Hall, David A.; Aslam, Zabeada; Forrester, Jennifer; Li, Jing-Feng; Li, Yizhe; Tang, Chiu C.; Wang, Ge; Zhu, Fangyuan; Milne, Steven J.	3.92365(4) 3.92365(4) 4.00746(5) 90 90 90	61.69	219.937	293	2019		K	0.5	Bi	0.5	Ti	1	_	0	O	3	3.92365	3.92365	4.00746	90	90	90	99	tetragonal	19	83	22	0	8	10	87	51	0	101	2.2	1.6	1.4	0	0.6	0.82	2.02	1.54	0	3.44	39.0983	208.9804	47.867	0	15.9994	45.94	21.31	10.64	0	17.36	100	8	22	0	0.02658	289.7	48	100	0	5.3	5.23	4.75	2.95	0	6.83	4	6	4	0	2	1	15	4	0	16	2	4	-2	1.345	0.745	1.26	1.8053691275	1.0674603175	0.5912698413	0.6	0.918709808	87.812	47.86	5.48	0.0022	50.32	292.4946308725	292.8133406805	294.68544973	-0.506846131	1.3053691275
6112	P m -3 m	Ba(Nb0.5V0.5)O3	Perovskite#CaTiO3	Bernier, J.C.; Chauvel, C.; Kahn, O.	3.968 3.968 3.968 90 90 90	62.48	257.262	293	1974		Ba	1	_	0	Nb	0.5	V	0.5	O	3	3.968	3.968	3.968	90	90	90	221	cubic	56	0	41	23	8	14	0	53	54	101	2.15	0	1.45	1.35	0.6	0.89	0	1.6	1.63	3.44	137.327	0	92.90638	50.9415	15.9994	38.16	0	10.83	8.32	17.36	18	0	54	31	0.02658	272	0	98	87	5.3	5.02	0	3.3	3.02	6.83	6	0	5	4	2	2	0	5	5	16	2	4	-2	1.49	0.78	1.26	1.9102564103	1.1825396825	0.619047619	0.71	0.9532076707	86.461625	52.69	7.44	0.0105138484	56.09	276.7997435897	277.0429512605	278.992712991	-0.5076423609	1.2716849817
6122	P m -3 m	K(Ta0.77Nb0.23)O3	Perovskite#CaTiO3	Abrahams, S.C.; Bernstein, J.L.	3.99485 3.99485 3.99485 90 90 90	63.75	247.7978	293	1974		K	1	_	0	Ta	0.77	Nb	0.23	O	3	3.99485	3.99485	3.99485	90	90	90	221	cubic	19	0	73	41	8	10	0	52	53	101	2.2	0	1.45	1.45	0.6	0.82	0	1.5	1.6	3.44	39.0983	0	180.94788	92.90638	15.9994	45.94	0	10.85	10.83	17.36	100	0	57	54	0.02658	289.7	0	74	98	5.3	5.23	0	3.31	3.3	6.83	4	0	6	5	2	1	0	5	5	16	1	5	-2	1.52	0.78	1.26	1.9487179487	1.2063492063	0.619047619	0.74	0.9636062999	61.852	20.86	5.52	0.0518	24.36	292.4912820513	292.7148883511	294.692712991	-0.4705620126	1.3087179487
7090	P n m a	Ho(Mn0.625Cr0.375)O3	Perovskite#GdFeO3	Prakash, Pulkit; Singh, Ripandeep; Mishra, S.K.; Prajapat, C.L.; Kumar, A.; Das, A.	5.66154 7.45532 5.24735 90 90 90	221.48	266.7645	300	2018		Ho	1	_	0	Mn	0.625	Cr	0.375	O	3	5.66154	7.45532	5.24735	90	90	90	62	orthorhombic	67	0	25	24	8	23	0	60	57	101	1.75	0	1.4	1.4	0.6	1.23	0	1.55	1.66	3.44	164.93032	0	54.938045	51.9961	15.9994	18.74	0	7.35	7.23	17.36	16	0	7.8	94	0.02658	156	0	68	83	5.3	3.58	0	8.89	2.88	6.83	8	0	4	4	2	13	0	7	6	16	3	2.9375	-2	1.041	0.7565625	1.26	1.375960347	0.8261904762	0.6004464286	0.2844375	0.8068446693	61.090625	40.51	9.43	0.0075819841	45.96	162.908477153	163.4308843224	164.98544973	-0.6483021015	1.1350011078
7094	P n m a	Ho(Mn0.95Cr0.05)O3	Perovskite#GdFeO3	Prakash, Pulkit; Singh, Ripandeep; Mishra, S.K.; Prajapat, C.L.; Kumar, A.; Das, A.	5.77511 7.39419 5.2564 90 90 90	224.46	267.72	300	2018		Ho	1	_	0	Mn	0.95	Cr	0.05	O	3	5.77511	7.39419	5.2564	90	90	90	62	orthorhombic	67	0	25	24	8	23	0	60	57	101	1.75	0	1.4	1.4	0.6	1.23	0	1.55	1.66	3.44	164.93032	0	54.938045	51.9961	15.9994	18.74	0	7.35	7.23	17.36	16	0	7.8	94	0.02658	156	0	68	83	5.3	3.58	0	8.89	2.88	6.83	8	0	4	4	2	13	0	7	6	16	3	2.8333333333	-2	1.041	0.7541666667	1.26	1.3803314917	0.8261904762	0.5985449735	0.2868333333	0.8078044039	61.090625	40.51	9.43	0.0075819841	45.96	162.9065018416	163.4274729122	164.98544973	-0.647608751	1.1369764192
8411	P n m a	Nd(Mn0.8Fe0.2)O3	Perovskite#GdFeO3	Mihalik, Matúš; Mihalik, Marián; Hoser, Andreas; Pajerowski, Daniel M.; Kriegner, Dominik; Legut, Dominik; Lebecki, Kristof M.; Vavra, Martin; Fitta, Magdalena; Meisel, Mark W.	5.772(2) 7.600(3) 5.419(2) 90 90 90	237.72	247.359	293	2017		Nd	1	_	0	Mn	0.8	Fe	0.2	O	3	5.772	7.6	5.419	90	90	90	62	orthorhombic	60	0	25	26	8	30	0	60	61	101	1.85	0	1.4	1.4	0.6	1.14	0	1.55	1.83	3.44	144.242	0	54.938045	55.845	15.9994	20.59	0	7.35	7.09	17.36	17	0	7.8	80	0.02658	208	0	68	62	5.3	3.66	0	8.89	2.87	6.83	8	0	4	4	2	6	0	7	8	16	3	3	-2	1.123	0.756	1.26	1.4854497354	0.8912698413	0.6	0.367	0.8358310811	60.118375	38.56	9.44	0.0028944444	44.01	214.8815502646	215.3503813457	216.98544973	-0.6372280401	1.1517830688
8446	P b n m	(Nd0.5Sr0.5)MnO3	Perovskite#GdFeO3	Chettri, Pronita; Deka, Utpal; Rao, Ashok; Okram, G.S.; Chandra Petwal, Vikash; Verma, Vijay Pal; Dwivedi, Jishnu; Thomas, Riya	5.4737(4) 5.4338(4) 7.6438(6) 90 90 90	227.35	218.867	293	2019		Nd	0.5	Sr	0.5	Mn	1	_	0	O	3	5.4737	5.4338	7.6438	90	90	90	62	orthorhombic	60	38	25	0	8	30	15	60	0	101	1.85	2	1.4	0	0.6	1.14	0.95	1.55	0	3.44	144.242	87.62	54.938045	0	15.9994	20.59	33.94	7.35	0	17.36	17	35	7.8	0	0.02658	208	197.2	68	0	5.3	3.66	6.08	8.89	0	6.83	8	5	4	0	2	6	2	7	0	16	2.5	3.5	-2	1.2215	0.695	1.26	1.7575539568	0.9694444444	0.5515873016	0.5265	0.8975373287	60.118375	38.56	9.44	6.85185185185185E-05	44.01	214.7689460432	215.1399833718	216.98544973	-0.5902038248	1.2643872902
16282	P n m a	(La0.95Ca0.05)MnO3	Perovskite#GdFeO3	Elemans, J.B.A.A.; van Laar, B.; van der Veen, K.R.; Loopstra, B.O.	5.666(1) 7.712(1) 5.535(1) 90 90 90	241.86	236.9055	293	1971		La	0.95	Ca	0.05	Mn	1	_	0	O	3	5.666	7.712	5.535	90	90	90	62	orthorhombic	57	20	25	0	8	33	16	60	0	101	1.95	1.8	1.4	0	0.6	1.1	1	1.55	0	3.44	138.90547	40.078	54.938045	0	15.9994	22.39	26.2	7.35	0	17.36	13	200	7.8	0	0.02658	215	160.8	68	0	5.3	3.75	5.58	8.89	0	6.83	8	4	4	0	2	3	2	7	0	16	2.95	3.1	-2	1.1704	0.747	1.26	1.5668005355	0.9288888889	0.5928571429	0.4234	0.8562791834	59.035125	36.66	9.5	5.42616245095584E-05	42.11	221.8565994645	222.2894786479	223.98544973	-0.6249497083	1.1737035658
16284	P n m a	(La0.95Ba0.05)MnO3	Perovskite#GdFeO3	Elemans, J.B.A.A.; van Laar, B.; van der Veen, K.R.; Loopstra, B.O.	5.638(2) 7.737(2) 5.548(2) 90 90 90	242.01	241.7685	293	1971		La	0.95	Ba	0.05	Mn	1	_	0	O	3	5.638	7.737	5.548	90	90	90	62	orthorhombic	57	56	25	0	8	33	14	60	0	101	1.95	2.15	1.4	0	0.6	1.1	0.89	1.55	0	3.44	138.90547	137.327	54.938045	0	15.9994	22.39	38.16	7.35	0	17.36	13	18	7.8	0	0.02658	215	272	68	0	5.3	3.75	5.02	8.89	0	6.83	8	6	4	0	2	3	2	7	0	16	2.95	3.1	-2	1.1879	0.747	1.26	1.590227577	0.9427777778	0.5928571429	0.4409	0.8624447881	59.035125	36.66	9.5	5.42616245095584E-05	42.11	221.850672423	222.2722172111	223.98544973	-0.6202797254	1.1796306073
16682	P b n m	La(Co0.2Mn0.8)O3	Perovskite#GdFeO3	Gilleo, M.A.	5.525(5) 5.530(5) 7.819(5) 90 90 90	238.9	242.645	293	1957		La	1	_	0	Co	0.2	Mn	0.8	O	3	5.525	5.53	7.819	90	90	90	62	orthorhombic	57	0	27	25	8	33	0	64	60	101	1.95	0	1.35	1.4	0.6	1.1	0	1.88	1.55	3.44	138.90547	0	58.933195	54.938045	15.9994	22.39	0	6.67	7.35	17.36	13	0	100	7.8	0.02658	215	0	55	68	5.3	3.75	0	2.51	8.89	6.83	8	0	4	4	2	3	0	9	7	16	3	3	-2	1.172	0.764	1.26	1.5340314136	0.9301587302	0.6063492063	0.408	0.8496460928	45.705125	21.66	9.17	0.0001627849	28.78	221.8739685864	222.3156146792	223.9757233578	-0.6299459578	1.1563344439
20902	P b n m	(La0.5Y0.5)TiO3	Perovskite#GdFeO3	Zubkov, V.G.; Berger, I.F.; Artamonova, A.M.; Bazuev, G.V.	5.47 5.648 7.762 90 90 90	239.8	209.8045	293	1984		La	0.5	Y	0.5	Ti	1	_	0	O	3	5.47	5.648	7.762	90	90	90	62	orthorhombic	57	39	22	0	8	33	25	51	0	101	1.95	1.8	1.4	0	0.6	1.1	1.22	1.54	0	3.44	138.90547	88.90585	47.867	0	15.9994	22.39	19.88	10.64	0	17.36	13	17	22	0	0.02658	215	162	100	0	5.3	3.75	3.65	2.95	0	6.83	8	5	4	0	2	3	3	4	0	16	3	3	-2	1.106	0.81	1.26	1.3654320988	0.8777777778	0.6428571429	0.296	0.8082196349	91.045125	71.66	9.51	5.42616245095584E-05	74.12	221.9305679012	222.4427875362	223.98544973	-0.6604838048	1.0997351291
20917	P 1 21/n 1	Ca2Nd(TaO6)	Perovskite#Na3AlF6	Trunov, V.K.; Konstantinova, L.I.; Evdokimov, A.A.	5.618(1) 5.871(1) 8.114(1) 90 90.25(2) 90	267.62	501.344	293	1983		Ca	1	_	0	Nd	0.5	Ta	0.5	O	3	5.618	5.871	8.114	90	90.25	90	14	monoclinic	20	0	60	73	8	16	0	30	52	101	1.8	0	1.85	1.45	0.6	1	0	1.14	1.5	3.44	40.078	0	144.242	180.94788	15.9994	26.2	0	20.59	10.85	17.36	200	0	17	57	0.02658	160.8	0	208	74	5.3	5.58	0	3.66	3.31	6.83	4	0	8	6	2	2	0	6	5	16	2	4	-2	1.14	0.9515	1.26	1.1981082501	0.9047619048	0.7551587302	0.1885	0.7673779222	201.028	174	5.66	0.0134765625	178.86	163.7903917499	164.369269672	165.761275203	-0.6572335204	1.0721082501
20918	P 1 21/n 1	Ca2Gd(TaO6)	Perovskite#Na3AlF6	Trunov, V.K.; Konstantinova, L.I.; Evdokimov, A.A.	5.576(1) 5.848(1) 8.084(1) 90 90.30(1) 90	263.6	514.354	293	1983		Ca	1	_	0	Gd	0.5	Ta	0.5	O	3	5.576	5.848	8.084	90	90.3	90	14	monoclinic	20	0	64	73	8	16	0	27	52	101	1.8	0	1.8	1.45	0.6	1	0	1.2	1.5	3.44	40.078	0	157.25	180.94788	15.9994	26.2	0	19.9	10.85	17.36	200	0	11	57	0.02658	160.8	0	158	74	5.3	5.58	0	3.64	3.31	6.83	4	0	8	6	2	2	0	10	5	16	2	4	-2	1.14	0.929	1.26	1.2271259419	0.9047619048	0.7373015873	0.211	0.7752655436	150.968	120	5.6	0.0134765625	128.8	163.7838740581	164.3481396017	165.7738476309	-0.6517352038	1.0786259419
20919	P 1 21/n 1	Ca2Ho(TaO6)	Perovskite#Na3AlF6	Trunov, V.K.; Konstantinova, L.I.; Evdokimov, A.A.	5.585(2) 5.817(2) 8.060(2) 90 90.00(1) 90	261.85	522.034	293	1983		Ca	1	_	0	Ho	0.5	Ta	0.5	O	3	5.585	5.817	8.06	90	90	90	14	monoclinic	20	0	67	73	8	16	0	23	52	101	1.8	0	1.75	1.45	0.6	1	0	1.23	1.5	3.44	40.078	0	164.93032	180.94788	15.9994	26.2	0	18.74	10.85	17.36	200	0	16	57	0.02658	160.8	0	156	74	5.3	5.58	0	3.58	3.31	6.83	4	0	8	6	2	2	0	13	5	16	2	4	-2	1.14	0.9105	1.26	1.2520593081	0.9047619048	0.7226190476	0.2295	0.7818734277	148.938	115	5.57	0.0134765625	126.77	163.7774406919	164.3298141196	165.7839859469	-0.6470947481	1.0850593081
280157	C 1 2/c 1	Na2Nb(AsO6)		Hizaoui, K.; Jouini, N.; Driss, A.; Jouini, T.	14.5930(3) 10.8010(2) 7.3090(2) 90 108.35(2) 90	1093.46	309.804	293	1999	10	Na	1	_	0	Nb	0.5	As	0.5	O	3	14.593	10.801	7.309	90	108.35	90	15	monoclinic	11	0	41	33	8	11	0	53	89	101	1.8	0	1.45	1.15	0.6	0.93	0	1.6	2.18	3.44	22.98976928	0	92.90638	74.9216	15.9994	23.78	0	10.83	12.95	17.36	140	0	54	50	0.02658	162.7	0	98	30	5.3	4.23	0	3.3	4.13	6.83	3	0	5	4	2	1	0	5	15	16	1	5	-2	1.16	0.69	1.26	1.6811594203	0.9206349206	0.5476190476	0.47	0.8775376464	90.568	67.42	4.13	0.0362133734	70.82	164.4888405797	164.8963782261	166.692712991	-0.5481379514	1.3020685112
86137	R 3 c H	Pb(Zr0.601Ti0.399)O3	LiNbO3(disordered)	Corker, D.L.; Glazer, A.M.; Whatmore, R.W.; Stallard, A.; Fauth, F.	5.7692(1) 5.7692(1) 14.2501(2) 90 90 120	410.75	329.1223	293	1998		Pb	1	_	0	Zr	0.601	Ti	0.399	O	3	5.7692	5.7692	14.2501	90	90	120	161	trigonal	82	0	40	22	8	82	0	49	51	101	1.8	0	1.55	1.4	0.6	2.33	0	1.33	1.54	3.44	207.2	0	91.224	47.867	15.9994	18.26	0	14.02	10.64	17.36	35	0	23	22	0.02658	47	0	112	100	5.3	4.95	0	3.23	2.95	6.83	6	0	5	4	2	14	0	4	4	16	2	4	-2	1.33	0.814115	1.26	1.633675832	1.0555555556	0.6461230159	0.515885	0.8829821699	104.838	87.94	6.8	3.66361486339432E-05	90.61	51.882209168	52.2493063378	53.9997837642	-0.6226547182	1.129985954
86138	F m -3 m	Pb2(MgTeO6)	Elpasolite#K2NaAlF6#Ba2CaWO6	Baldinozzi, G.; Grebille, D.; Sciau, P.; Kiat, J.M.; Moret, J.; Berar, J.F.	7.9976(5) 7.9976(5) 7.9976(5) 90 90 90	511.54	662.284	350	1998		Pb	1	_	0	Mg	0.5	Te	0.5	O	3	7.9976	7.9976	7.9976	90	90	90	225	cubic	82	0	12	52	8	82	0	73	92	101	1.8	0	1.5	1.4	0.6	2.33	0	1.31	2.1	3.44	207.2	0	24.305	127.6	15.9994	18.26	0	14	20.46	17.36	35	0	160	3	0.02658	47	0	71.2	38	5.3	4.95	0	3.21	4.45	6.83	6	0	3	5	2	14	0	2	16	16	2	4	-2	1.33	0.78	1.26	1.7051282051	1.0555555556	0.619047619	0.55	0.8977483153	64.058	49.14	6.78	2.17640486934316E-06	49.83	51.8448717949	52.1926201102	53.9974949866	-0.6111770742	1.1673233271
86684	P 1 21/m 1	La4Cu3(MoO12)	La2CuSnO6	Vander Griend, A.; Boudin, S.; Poeppelmeier, K.R.	8.2354(5) 7.7809(4) 7.8572(4) 90 92.155(2) 90	503.12	1034.218	293	1998		La	1	_	0	Cu	0.75	Mo	0.25	O	3	8.2354	7.7809	7.8572	90	92.155	90	11	monoclinic	57	0	29	42	8	33	0	72	56	101	1.95	0	1.35	1.45	0.6	1.1	0	1.9	2.16	3.44	138.90547	0	63.546	95.94	15.9994	22.39	0	7.11	9.38	17.36	13	0	400	139	0.02658	215	0	46.5	87	5.3	3.75	0	3.61	3.15	6.83	8	0	4	5	2	3	0	11	6	16	3	2.7857142857	-2	1.172	0.8435714286	1.26	1.3893310754	0.9301587302	0.6695011338	0.3284285714	0.8175066786	37.185125	11.16	9.15	0.0038136183	20.26	221.9390974961	222.4281756033	223.9757233578	-0.653739036	1.0912055342
86852	P b n m	La(Mg0.5Ti0.5)O3	Perovskite#GdFeO3	Meden, A.; Ceh, M.	5.5609(1) 5.5738(1) 7.8623(2) 90 90 90	243.69	223.012	293	1998		La	1	_	0	Mg	0.5	Ti	0.5	O	3	5.5609	5.5738	7.8623	90	90	90	62	orthorhombic	57	0	12	22	8	33	0	73	51	101	1.95	0	1.5	1.4	0.6	1.1	0	1.31	1.54	3.44	138.90547	0	24.305	47.867	15.9994	22.39	0	14	10.64	17.36	13	0	160	22	0.02658	215	0	71.2	100	5.3	3.75	0	3.21	2.95	6.83	8	0	3	4	2	3	0	2	4	16	3	3	-2	1.172	0.8025	1.26	1.4604361371	0.9301587302	0.6369047619	0.3695	0.8337860324	62.475125	44.86	9.74	0.0005579208	45.55	221.9090638629	222.3733498953	223.9974949866	-0.6417740675	1.1212391674
87455	P 4 m m	(Pb0.95Ca0.05)(TiO3)	Perovskite#PbTiO3#BaTiO3	Balakumar, S.; Ganesamoorthy, S.; Bocelli, G.; Subramanian, C.	3.908(2) 3.908(2) 4.107(2) 90 90 90	62.72	294.7315	293	1998		Pb	0.95	Ca	0.05	Ti	1	_	0	O	3	3.908	3.908	4.107	90	90	90	99	tetragonal	82	20	22	0	8	82	16	51	0	101	1.8	1.8	1.4	0	0.6	2.33	1	1.54	0	3.44	207.2	40.078	47.867	0	15.9994	18.26	26.2	10.64	0	17.36	35	200	22	0	0.02658	47	160.8	100	0	5.3	4.95	5.58	2.95	0	6.83	6	4	4	0	2	14	2	4	0	16	2	4	-2	1.3205	0.745	1.26	1.7724832215	1.048015873	0.5912698413	0.5755	0.910069351	92.628	75.94	7.01	3.26460730401474E-06	78.4	51.8030167785	52.1375861296	53.98544973	-0.6014958731	1.2091783434
87497	P n m a	La2Mn(TiO6)	Perovskite#GdFeO3	Kamegashira, N.; Nakajima, N.; Kobayashi, M.	5.7071(2) 7.9626(3) 5.6050(2) 90 90 90	254.71	476.654	293	1998		La	1	_	0	Mn	0.5	Ti	0.5	O	3	5.7071	7.9626	5.605	90	90	90	62	orthorhombic	57	0	25	22	8	33	0	60	51	101	1.95	0	1.4	1.4	0.6	1.1	0	1.55	1.54	3.44	138.90547	0	54.938045	47.867	15.9994	22.39	0	7.35	10.64	17.36	13	0	7.8	22	0.02658	215	0	68	100	5.3	3.75	0	8.89	2.95	6.83	8	0	4	4	2	3	0	7	4	16	3	3	-2	1.172	0.7775	1.26	1.5073954984	0.9301587302	0.6170634921	0.3945	0.8440165359	59.035125	36.66	9.5	0.0005579208	42.11	221.8871045016	222.3366210375	223.98544973	-0.6341635338	1.1431985287
87699	P b n m	(Mg0.95Fe0.05)(SiO3)	Perovskite#GdFeO3	Jephcoat, A.P.; Hriljac, J.A.; McCammon, C.A.; O'Neill, H.S.C.; Rubie, D.C.; Finger, L.W.	4.7839(2) 4.9294(2) 6.9000(3) 90 90 90	162.71	101.97	290	1999		Mg	0.95	Fe	0.05	Si	1	_	0	O	3	4.7839	4.9294	6.9	90	90	90	62	orthorhombic	12	26	14	0	8	73	61	85	0	101	1.5	1.4	1.1	0	0.6	1.31	1.83	1.9	0	3.44	24.305	55.845	28.0855	0	15.9994	14	7.09	12.06	0	17.36	160	80	150	0	0.02658	71.2	62	37.3	0	5.3	3.21	2.87	5.43	0	6.83	3	4	3	0	2	2	8	14	0	16	2	4	-2	0.8545	0.54	1.26	1.5824074074	0.6781746032	0.4285714286	0.3145	0.8306540493	32.025	7.8	3.91	3.85587262253321E-06	19.9	72.9320925926	73.4482466419	75.0912073601	-0.6606943421	1.2816060375
87700	P b n m	(Mg0.94Fe0.06)(SiO3)	Perovskite#GdFeO3	Jephcoat, A.P.; Hriljac, J.A.; McCammon, C.A.; O'Neill, H.S.C.; Rubie, D.C.; Finger, L.W.	4.78517(6) 4.93227(7) 6.90484(9) 90 90 90	162.97	102.2854	290	1999		Mg	0.94	Fe	0.06	Si	1	_	0	O	3	4.78517	4.93227	6.90484	90	90	90	62	orthorhombic	12	26	14	0	8	73	61	85	0	101	1.5	1.4	1.1	0	0.6	1.31	1.83	1.9	0	3.44	24.305	55.845	28.0855	0	15.9994	14	7.09	12.06	0	17.36	160	80	150	0	0.02658	71.2	62	37.3	0	5.3	3.21	2.87	5.43	0	6.83	3	4	3	0	2	2	8	14	0	16	2	4	-2	0.8534	0.54	1.26	1.5803703704	0.6773015873	0.4285714286	0.3134	0.8302219285	32.025	7.8	3.91	3.85587262253321E-06	19.9	72.9330296296	73.4498515582	75.0912073601	-0.6610133453	1.2806690005
87790	P m -3 m	(Bi0.5Ag0.5)(TiO3)	Perovskite#CaTiO3	Park, J.-H.; Woodward, P.M.; Parise, J.B.; Reeder, R.J.; Lubomirsky, I.; Stafsudd, O.	3.90607(8) 3.90607(8) 3.90607(8) 90 90 90	59.6	254.322	673	1999		Bi	0.5	Ag	0.5	Ti	1	_	0	O	3	3.90607	3.90607	3.90607	90	90	90	221	cubic	83	47	22	0	8	87	71	51	0	101	1.6	1.6	1.4	0	0.6	2.02	1.93	1.54	0	3.44	208.9804	107.8682	47.867	0	15.9994	21.31	10.27	10.64	0	17.36	8	430	22	0	0.02658	48	55	100	0	5.3	4.75	4.09	2.95	0	6.83	6	5	4	0	2	15	11	4	0	16	2	4	-2	1.23	0.745	1.26	1.6510067114	0.9761904762	0.5912698413	0.485	0.8781525612	94.364	73.09	7.12	2.42975354706053E-06	75.55	52.8339932886	53.2271458498	54.98544973	-0.6270796961	1.1775009643
88148	P 1 21/n 1	Sr2Bi(NdO6)	Perovskite#Na3AlF6	Wolcyrz, M.; Kepinski, L.	5.9433(2) 6.0976(3) 8.4966(3) 90 90.207(3) 90	307.91	624.454	293	1999		Sr	1	_	0	Bi	0.5	Nd	0.5	O	3	5.9433	6.0976	8.4966	90	90.207	90	14	monoclinic	38	0	83	60	8	15	0	87	30	101	2	0	1.6	1.85	0.6	0.95	0	2.02	1.14	3.44	87.62	0	208.9804	144.242	15.9994	33.94	0	21.31	20.59	17.36	35	0	8	17	0.02658	197.2	0	48	208	5.3	6.08	0	4.75	3.66	6.83	5	0	6	8	2	2	0	15	6	16	2	4	-2	1.32	1.0115	1.26	1.3049925853	1.0476190476	0.8027777778	0.3085	0.8031413143	37.98	2.94	5.93	0.0044444444	10.04	201.2035074147	201.698148729	203.199573603	-0.6277831679	1.0631592519
88149	P 1 21/n 1	Sr2Bi(LuO6)	Perovskite#Na3AlF6	Wolcyrz, M.; Kepinski, L.	5.8564(2) 5.9245(2) 8.3151(4) 90 90.094(4) 90	288.5	655.184	293	1999		Sr	1	_	0	Bi	0.5	Lu	0.5	O	3	5.8564	5.9245	8.3151	90	90.094	90	14	monoclinic	38	0	83	71	8	15	0	87	20	101	2	0	1.6	1.75	0.6	0.95	0	2.02	1.27	3.44	87.62	0	208.9804	174.967	15.9994	33.94	0	21.31	17.78	17.36	35	0	8	16	0.02658	197.2	0	48	137	5.3	6.08	0	4.75	3.51	6.83	5	0	6	8	2	2	0	15	17	16	2	4	-2	1.32	0.9505	1.26	1.388742767	1.0476190476	0.7543650794	0.3695	0.825304454	37.98	2.94	5.93	0.0041481481	10.04	201.180757233	201.636561687	203.199573603	-0.6116666315	1.0859094336
88343	P m -3 m	(Sr0.96Ca0.04)TiO3	Perovskite#CaTiO3	Ranjan, R.; Pandey, D.; Siruguri, V.; Krishna, P.S.R.; Paranjpe, S.K.	3.9092(1) 3.9092(1) 3.9092(1) 90 90 90	59.74	181.6154	293	1999		Sr	0.96	Ca	0.04	Ti	1	_	0	O	3	3.9092	3.9092	3.9092	90	90	90	221	cubic	38	20	22	0	8	15	16	51	0	101	2	1.8	1.4	0	0.6	0.95	1	1.54	0	3.44	87.62	40.078	47.867	0	15.9994	33.94	26.2	10.64	0	17.36	35	200	22	0	0.02658	197.2	160.8	100	0	5.3	6.08	5.58	2.95	0	6.83	5	4	4	0	2	2	2	4	0	16	2	4	-2	1.3128	0.745	1.26	1.762147651	1.0419047619	0.5912698413	0.5678	0.9073537789	90.46	60.06	6.41	0.0005925926	62.52	201.005652349	201.3452061279	203.18544973	-0.549166133	1.2610143177
88344	P b n m	(Sr0.88Ca0.12)TiO3	Perovskite#GdFeO3	Ranjan, R.; Pandey, D.; Siruguri, V.; Krishna, P.S.R.; Paranjpe, S.K.	5.552(1) 5.546(13) 7.836(2) 90 90 90	241.28	177.8122	293	1999		Sr	0.88	Ca	0.12	Ti	1	_	0	O	3	5.552	5.546	7.836	90	90	90	62	orthorhombic	38	20	22	0	8	15	16	51	0	101	2	1.8	1.4	0	0.6	0.95	1	1.54	0	3.44	87.62	40.078	47.867	0	15.9994	33.94	26.2	10.64	0	17.36	35	200	22	0	0.02658	197.2	160.8	100	0	5.3	6.08	5.58	2.95	0	6.83	5	4	4	0	2	2	2	4	0	16	2	4	-2	1.2984	0.745	1.26	1.7428187919	1.0304761905	0.5912698413	0.5534	0.9022753062	90.46	60.06	6.41	0.0005925926	62.52	201.0105812081	201.3594565143	203.18544973	-0.5531593855	1.2560854586
88345	P b n m	(Sr0.75Ca0.25)TiO3	Perovskite#GdFeO3	Ranjan, R.; Pandey, D.; Siruguri, V.; Krishna, P.S.R.; Paranjpe, S.K.	5.525(2) 5.522(2) 7.7763(9) 90 90 90	237.25	171.632	293	1999		Sr	0.75	Ca	0.25	Ti	1	_	0	O	3	5.525	5.522	7.7763	90	90	90	62	orthorhombic	38	20	22	0	8	15	16	51	0	101	2	1.8	1.4	0	0.6	0.95	1	1.54	0	3.44	87.62	40.078	47.867	0	15.9994	33.94	26.2	10.64	0	17.36	35	200	22	0	0.02658	197.2	160.8	100	0	5.3	6.08	5.58	2.95	0	6.83	5	4	4	0	2	2	2	4	0	16	2	4	-2	1.275	0.745	1.26	1.711409396	1.0119047619	0.5912698413	0.53	0.8940227882	90.46	60.06	6.41	0.0005925926	62.52	201.018590604	201.3826133922	203.18544973	-0.5596142805	1.2480760626
88346	P b n m	(Sr0.5Ca0.5)TiO3	Perovskite#GdFeO3	Ranjan, R.; Pandey, D.; Siruguri, V.; Krishna, P.S.R.; Paranjpe, S.K.	5.498(1) 5.491(1) 7.753(1) 90 90 90	234.06	159.747	293	1999		Sr	0.5	Ca	0.5	Ti	1	_	0	O	3	5.498	5.491	7.753	90	90	90	62	orthorhombic	38	20	22	0	8	15	16	51	0	101	2	1.8	1.4	0	0.6	0.95	1	1.54	0	3.44	87.62	40.078	47.867	0	15.9994	33.94	26.2	10.64	0	17.36	35	200	22	0	0.02658	197.2	160.8	100	0	5.3	6.08	5.58	2.95	0	6.83	5	4	4	0	2	2	2	4	0	16	2	4	-2	1.23	0.745	1.26	1.6510067114	0.9761904762	0.5912698413	0.485	0.8781525612	90.46	60.06	6.41	0.0005925926	62.52	201.0339932886	201.4271458498	203.18544973	-0.5719072823	1.2326733781
88356	P 4 m m	Pb((FeNb)O6)0.5	Perovskite#PbTiO3#BaTiO3	Lampis, N.; Sciau, P.; Geddo Lehmann, A.	4.007(1) 4.007(1) 4.013(1) 90 90 90	64.43	329.567	363	1999		Pb	1	_	0	Fe	0.5	Nb	0.5	O	3	4.007	4.007	4.013	90	90	90	99	tetragonal	82	0	26	41	8	82	0	61	53	101	1.8	0	1.4	1.45	0.6	2.33	0	1.83	1.6	3.44	207.2	0	55.845	92.90638	15.9994	18.26	0	7.09	10.83	17.36	35	0	80	54	0.02658	47	0	62	98	5.3	4.95	0	2.87	3.3	6.83	6	0	4	5	2	14	0	8	5	16	2	4	-2	1.33	0.735	1.26	1.8095238095	1.0555555556	0.5833333333	0.595	0.9179982773	54.338	33.94	7.3	9.46736118164275E-05	40.11	51.7854761905	52.1084744678	53.98544973	-0.5952163937	1.2267189315
88389	P n m a	(La0.7Ca0.3)(MnO3)	Perovskite#GdFeO3	Hibble, S.J.; Cooper, S.P.; Hannon, A.C.; Fawcett, I.D.; Greenblatt, M.	5.45718(3) 7.71337(5) 5.47313(4) 90 90 90	230.38	212.198	15	1999		La	0.7	Ca	0.3	Mn	1	_	0	O	3	5.45718	7.71337	5.47313	90	90	90	62	orthorhombic	57	20	25	0	8	33	16	60	0	101	1.95	1.8	1.4	0	0.6	1.1	1	1.55	0	3.44	138.90547	40.078	54.938045	0	15.9994	22.39	26.2	7.35	0	17.36	13	200	7.8	0	0.02658	215	160.8	68	0	5.3	3.75	5.58	8.89	0	6.83	8	4	4	0	2	3	2	7	0	16	2.7	3.3	-2	1.1624	0.733	1.26	1.5858117326	0.9225396825	0.5817460317	0.4294	0.8594558288	59.035125	36.66	9.5	5.42616245095584E-05	42.11	221.8435882674	222.2736440962	223.98544973	-0.6225467374	1.1867147629
88399	P n m a	(La0.8Ca0.2)(MnO3)	Perovskite#GdFeO3	Hibble, S.J.; Cooper, S.P.; Hannon, A.C.; Fawcett, I.D.; Greenblatt, M.	5.47140(2) 7.73384(4) 5.49766(3) 90 90 90	232.63	222.081	15	1999		La	0.8	Ca	0.2	Mn	1	_	0	O	3	5.4714	7.73384	5.49766	90	90	90	62	orthorhombic	57	20	25	0	8	33	16	60	0	101	1.95	1.8	1.4	0	0.6	1.1	1	1.55	0	3.44	138.90547	40.078	54.938045	0	15.9994	22.39	26.2	7.35	0	17.36	13	200	7.8	0	0.02658	215	160.8	68	0	5.3	3.75	5.58	8.89	0	6.83	8	4	4	0	2	3	2	7	0	16	2.8	3.2	-2	1.1656	0.726	1.26	1.6055096419	0.9250793651	0.5761904762	0.4396	0.8636244756	59.035125	36.66	9.5	5.42616245095584E-05	42.11	221.8340903581	222.2581148337	223.98544973	-0.6193833766	1.1962126722
88407	R -3 c H	(La0.7Sr0.3)(MnO3)	Perovskite#LaAlO3	Hibble, S.J.; Cooper, S.P.; Hannon, A.C.; Fawcett, I.D.; Greenblatt, M.	5.50211(3) 5.50211(3) 13.34104(4) 90 90 120	349.77	226.46	15	1999		La	0.7	Sr	0.3	Mn	1	_	0	O	3	5.50211	5.50211	13.34104	90	90	120	167	trigonal	57	38	25	0	8	33	15	60	0	101	1.95	2	1.4	0	0.6	1.1	0.95	1.55	0	3.44	138.90547	87.62	54.938045	0	15.9994	22.39	33.94	7.35	0	17.36	13	35	7.8	0	0.02658	215	197.2	68	0	5.3	3.75	6.08	8.89	0	6.83	8	5	4	0	2	3	2	7	0	16	2.7	3.3	-2	1.2164	0.733	1.26	1.6594815825	0.9653968254	0.5817460317	0.4834	0.8786147682	59.035125	36.66	9.5	5.42616245095584E-05	42.11	221.8239184175	222.2191331856	223.98544973	-0.6079151543	1.2063846128
88436	R -3 c H	(La0.85Na0.15)MnO3	Perovskite#LaAlO3	El-Fadli, Z.; Coret, E.; Sapina, F.; Martinez, E.; Beltran, A.; Beltran, D.; Lloret, F.	5.4936(3) 5.4936(3) 13.3356(7) 90 90 120	348.54	224.459	293	1999		La	0.85	Na	0.15	Mn	1	_	0	O	3	5.4936	5.4936	13.3356	90	90	120	167	trigonal	57	11	25	0	8	33	11	60	0	101	1.95	1.8	1.4	0	0.6	1.1	0.93	1.55	0	3.44	138.90547	22.98976928	54.938045	0	15.9994	22.39	23.78	7.35	0	17.36	13	140	7.8	0	0.02658	215	162.7	68	0	5.3	3.75	4.23	8.89	0	6.83	8	3	4	0	2	3	1	7	0	16	2.7	3.4	-2	1.1702	0.74	1.26	1.5813513514	0.9287301587	0.5873015873	0.4302	0.8592054498	59.035125	36.66	9.5	5.42616245095584E-05	42.11	221.8488486486	222.2778540985	223.98544973	-0.6227363758	1.1814543817
88441	R -3 c H	(La0.85K0.15)MnO3	Perovskite#LaAlO3	El-Fadli, Z.; Coret, E.; Sapina, F.; Martinez, E.; Beltran, A.; Beltran, D.; Lloret, F.	5.5036(3) 5.5036(3) 13.3945(10) 90 90 120	351.36	226.8755	293	1999		La	0.85	K	0.15	Mn	1	_	0	O	3	5.5036	5.5036	13.3945	90	90	120	167	trigonal	57	19	25	0	8	33	10	60	0	101	1.95	2.2	1.4	0	0.6	1.1	0.82	1.55	0	3.44	138.90547	39.0983	54.938045	0	15.9994	22.39	45.94	7.35	0	17.36	13	100	7.8	0	0.02658	215	289.7	68	0	5.3	3.75	5.23	8.89	0	6.83	8	4	4	0	2	3	1	7	0	16	2.7	3.4	-2	1.2242	0.74	1.26	1.6543243243	0.9715873016	0.5873015873	0.4842	0.8782973329	59.035125	36.66	9.5	5.42616245095584E-05	42.11	221.8298756757	222.2239730086	223.98544973	-0.6081595014	1.2004273546
88522	P 1 21/n 1	La2Mg(RhO6)	Perovskite#Ba2LaRuO6#Cu2NdNbO6	Schinzer, C.; Demazeau, G.	5.579(1) 5.615(1) 7.898(1) 90 90.01(6) 90	247.41	499.1985	293	1999		La	1	_	0	Mg	0.5	Rh	0.5	O	3	5.579	5.615	7.898	90	90.01	90	14	monoclinic	57	0	12	45	8	33	0	73	65	101	1.95	0	1.5	1.35	0.6	1.1	0	1.31	2.28	3.44	138.90547	0	24.305	102.9055	15.9994	22.39	0	14	8.28	17.36	13	0	160	150	0.02658	215	0	71.2	66	5.3	3.75	0	3.21	3.8	6.83	8	0	3	5	2	3	0	2	9	16	3	3	-2	1.172	0.8	1.26	1.465	0.9301587302	0.6349206349	0.372	0.8347979087	62.475125	44.86	9.74	0.0041197095	45.55	221.907	222.3697979087	223.9974949866	-0.6410244483	1.1233030303
88523	P 1 21/n 1	La2Zn(RhO6)	Perovskite#Ba2LaRuO6#Cu2NdNbO6	Schinzer, C.; Demazeau, G.	5.584(3) 5.659(3) 7.914(4) 90 90.0(2) 90	250.08	540.2585	293	1999		La	1	_	0	Zn	0.5	Rh	0.5	O	3	5.584	5.659	7.914	90	90	90	14	monoclinic	57	0	30	45	8	33	0	76	65	101	1.95	0	1.35	1.35	0.6	1.1	0	1.65	2.28	3.44	138.90547	0	65.409	102.9055	15.9994	22.39	0	9.16	8.28	17.36	13	0	120	150	0.02658	215	0	38.67	66	5.3	3.75	0	2.66	3.8	6.83	8	0	4	5	2	3	0	12	9	16	3	3	-2	1.172	0.81	1.26	1.4469135802	0.9301587302	0.6428571429	0.362	0.8307650685	29.605125	2.33	9.4	0.0041197095	12.68	221.9150864198	222.3838514883	223.9757233578	-0.6440079642	1.1152166105
88532	P m -3 m	(Ba0.256Sr0.744)TiO3	Perovskite#CaTiO3	Joseph, J.; Vimala, T.M.; Raju, J.; Murthy, V.R.K.	3.9247(2) 3.9247(2) 3.9247(2) 90 90 90	60.45	196.2453	293	1999		Ba	0.256	Sr	0.744	Ti	1	_	0	O	3	3.9247	3.9247	3.9247	90	90	90	221	cubic	56	38	22	0	8	14	15	51	0	101	2.15	2	1.4	0	0.6	0.89	0.95	1.54	0	3.44	137.327	87.62	47.867	0	15.9994	38.16	33.94	10.64	0	17.36	18	35	22	0	0.02658	272	197.2	100	0	5.3	5.02	6.08	2.95	0	6.83	6	5	4	0	2	2	2	4	0	16	2	4	-2	1.36352	0.745	1.26	1.8302281879	1.0821587302	0.5912698413	0.61852	0.9252412881	88.521625	55.69	7.5	0.0007835277	58.15	276.7882918121	277.0950131002	278.98544973	-0.5302133058	1.2831367593
88739	P n m a	(Pr0.8Sr0.2)(CoO3)	Perovskite#GdFeO3	Brinks, H.W.; Fjellvag, H.; Kjekshus, A.; Hauback, B.C.	5.3649(2) 7.6062(3) 5.4089(2) 90 90 90	220.72	237.179	295	1999		Pr	0.8	Sr	0.2	Co	1	_	0	O	3	5.3649	7.6062	5.4089	90	90	90	62	orthorhombic	59	38	27	0	8	31	15	64	0	101	1.85	2	1.35	0	0.6	1.13	0.95	1.88	0	3.44	140.90765	87.62	58.933195	0	15.9994	20.8	33.94	6.67	0	17.36	13	35	100	0	0.02658	216	197.2	55	0	5.3	3.67	6.08	2.51	0	6.83	8	5	4	0	2	5	2	9	0	16	2.8	3.2	-2	1.184	0.682	1.26	1.7360703812	0.9396825397	0.5412698413	0.502	0.8898913353	46.788375	23.35	9.1	6.20992917324024E-05	30.47	222.7659296188	223.1538209541	224.9757233578	-0.5972383986	1.2663284457
88741	P 1 21/n 1	(Pr0.5Sr0.5)(CoO3)	Perovskite#Ba2LaRuO6#Cu2NdNbO6	Brinks, H.W.; Fjellvag, H.; Kjekshus, A.; Hauback, B.C.	5.3751(6) 5.3993(5) 7.6487(7) 90 90.308(8) 90	221.98	221.192	295	1999		Pr	0.5	Sr	0.5	Co	1	_	0	O	3	5.3751	5.3993	7.6487	90	90.308	90	14	monoclinic	59	38	27	0	8	31	15	64	0	101	1.85	2	1.35	0	0.6	1.13	0.95	1.88	0	3.44	140.90765	87.62	58.933195	0	15.9994	20.8	33.94	6.67	0	17.36	13	35	100	0	0.02658	216	197.2	55	0	5.3	3.67	6.08	2.51	0	6.83	8	5	4	0	2	5	2	9	0	16	2.5	3.5	-2	1.235	0.6775	1.26	1.8228782288	0.9801587302	0.5376984127	0.5575	0.910571055	46.788375	23.35	9.1	6.20992917324024E-05	30.47	222.7346217712	223.0876928262	224.9757233578	-0.5810367349	1.2976362933
