Repository: ihalage/analogmat

## Supplementary Materials for "Analogical discovery of disordered perovskites by crystal structure information hidden in unsupervised material fingerprints"

### Achintha Ihalage and Yang Hao

# DESCRIPTION: <p>Dielectric properties of (Ba0.5Sr0.5)TiO3 thin films</p>

# DESCRIPTION: <p>The dielectric properties of (Ba0.5Sr0.5)TiO3 (BST) thin films with high electrical resistivity were investigated. BST films are deposited on Pt/TiO2/SiO2/Si substrates by a metal-organic deposition (MOD) method. The dielectric permittivity and ac conductivity of the films are measured in the frequency range 102-105 Hz. The dielectric permittivity εr decreases slightly with frequency f ...</p>

File: analogmat/ICSD_data/ICSD_all_data.csv (part 6 of 35)
CollectionCode	HMS	StructuredFormula	StructureType	Authors	CellParameter	CellVolume	FormulaWeight	Temperature	PublicationYear	Quality	A1	A1_frac	A2	A2_frac	B1	B1_frac	B2	B2_frac	O	O_frac	a	b	c	alpha	beta	gamma	SpaceGroupNum	CrystalClass	atom_numA1	atom_numA2	atom_numB1	atom_numB2	atom_numO	mend_numA1	mend_numA2	mend_numB1	mend_numB2	mend_numO	atomic_rA1	atomic_rA2	atomic_rB1	atomic_rB2	atomic_rO	A1_X	A2_X	B1_X	B2_X	O_X	M_A1	M_A2	M_B1	M_B2	M_O	V_A1	V_A2	V_B1	V_B2	V_O	therm_con_A1	therm_con_A2	therm_con_B1	therm_con_B2	therm_con_O	polarizability_A1	polarizability_A2	polarizability_B1	polarizability_B2	polarizability_O	lattice_const_A1	lattice_const_A2	lattice_const_B1	lattice_const_B2	lattice_const_O	Row_A1	Row_A2	Row_B1	Row_B2	Row_O	Group_A1	Group_A2	Group_B1	Group_B2	Group_O	nA	nB	nO	rA_avg	rB_avg	rO	rA/rB	rA/rO	rB/rO	rA-rB	Goldschmidt_TF	SISSO_1	SISSO_2	SISSO_3	SISSO_4	SISSO_5	SISSO_6	SISSO_7	SISSO_8	SISSO_9	SISSO_10
88838	P 1 21/n 1	Ba2Pr(NbO6)	Perovskite#Ba2LaRuO6#Cu2NdNbO6	Henmi, K.; Hinatsu, Y.; Masaki, N.M.	6.0913(1) 6.0539(1) 8.5509(2) 90 90.161(1) 90	315.32	604.494	293	1999		Ba	1	_	0	Pr	0.5	Nb	0.5	O	3	6.0913	6.0539	8.5509	90	90.161	90	14	monoclinic	56	0	59	41	8	14	0	31	53	101	2.15	0	1.85	1.45	0.6	0.89	0	1.13	1.6	3.44	137.327	0	140.90765	92.90638	15.9994	38.16	0	20.8	10.83	17.36	18	0	13	54	0.02658	272	0	216	98	5.3	5.02	0	3.67	3.3	6.83	6	0	8	5	2	2	0	5	5	16	2	4	-2	1.49	0.965	1.26	1.5440414508	1.1825396825	0.7658730159	0.525	0.8739522015	204.931625	170.69	7.91	0.0188957726	174.56	276.9809585492	277.3299107507	278.961275203	-0.5703721657	1.0904700222
88930	P b n m	La(Mg0.616Nb0.384)O3	Perovskite#GdFeO3	Kim, J.-S.; Cheon, C.-I.; Kang, H.-J.; Shim, H.-S.; Lee, C.-H.; Nam, S.; Byun Jae Dong	5.6126(3) 5.6549(3) 7.9497(4) 90 90 90	252.31	237.5594	293	1999		La	1	_	0	Mg	0.616	Nb	0.384	O	3	5.6126	5.6549	7.9497	90	90	90	62	orthorhombic	57	0	12	41	8	33	0	73	53	101	1.95	0	1.5	1.45	0.6	1.1	0	1.31	1.6	3.44	138.90547	0	24.305	92.90638	15.9994	22.39	0	14	10.83	17.36	13	0	160	54	0.02658	215	0	71.2	98	5.3	3.75	0	3.21	3.3	6.83	8	0	3	5	2	3	0	2	5	16	3	2.96	-2	1.172	0.83696	1.26	1.4003058689	0.9301587302	0.6642539683	0.33504	0.8200841656	62.475125	44.86	9.74	0.001448368	45.55	221.9347341311	222.4197782967	223.9974949866	-0.6518566373	1.0955688992
88979	P n m a	(Ca0.81Sr0.19)(VO3)	Perovskite#GdFeO3	Garcia-Jaca, J.; Mesa, J.L.; Insausti, M.; Larramendi, J.I.R.; Arriortua, M.I.; Rojo, T.	5.3297(6) 7.5665(9) 5.3511(6) 90 90 90	215.79	148.0496	293	1999		Ca	0.81	Sr	0.19	V	1	_	0	O	3	5.3297	7.5665	5.3511	90	90	90	62	orthorhombic	20	38	23	0	8	16	15	54	0	101	1.8	2	1.35	0	0.6	1	0.95	1.63	0	3.44	40.078	87.62	50.9415	0	15.9994	26.2	33.94	8.32	0	17.36	200	35	31	0	0.02658	160.8	197.2	87	0	5.3	5.58	6.08	3.02	0	6.83	4	5	4	0	2	2	2	5	0	16	2	4	-2	1.1742	0.72	1.26	1.6308333333	0.9319047619	0.5714285714	0.4542	0.8693127913	79.538	54	5.17	0.0004394531	57.37	163.6233666667	164.038479458	165.7757233578	-0.5828516484	1.2391333333
88980	I 4/m c m	(Ca0.73Sr0.27)(VO3)	Perovskite#SrTiO3#SrZrO3	Garcia-Jaca, J.; Mesa, J.L.; Insausti, M.; Larramendi, J.I.R.; Arriortua, M.I.; Rojo, T.	5.3636(6) 5.3636(6) 7.565(1) 90 90 90	217.63	151.8528	293	1999		Ca	0.73	Sr	0.27	V	1	_	0	O	3	5.3636	5.3636	7.565	90	90	90	140	tetragonal	20	38	23	0	8	16	15	54	0	101	1.8	2	1.35	0	0.6	1	0.95	1.63	0	3.44	40.078	87.62	50.9415	0	15.9994	26.2	33.94	8.32	0	17.36	200	35	31	0	0.02658	160.8	197.2	87	0	5.3	5.58	6.08	3.02	0	6.83	4	5	4	0	2	2	2	5	0	16	2	4	-2	1.1886	0.72	1.26	1.6508333333	0.9433333333	0.5714285714	0.4686	0.8744553861	79.538	54	5.17	0.0004394531	57.37	163.6177666667	164.0236220527	165.7757233578	-0.578914778	1.2447333333
88981	P m -3 m	(Ca0.26Sr0.74)(VO3)	Perovskite#CaTiO3	Garcia-Jaca, J.; Mesa, J.L.; Insausti, M.; Larramendi, J.I.R.; Arriortua, M.I.; Rojo, T.	3.8319(1) 3.8319(1) 3.8319(1) 90 90 90	56.27	174.1966	293	1999		Ca	0.26	Sr	0.74	V	1	_	0	O	3	3.8319	3.8319	3.8319	90	90	90	221	cubic	20	38	23	0	8	16	15	54	0	101	1.8	2	1.35	0	0.6	1	0.95	1.63	0	3.44	40.078	87.62	50.9415	0	15.9994	26.2	33.94	8.32	0	17.36	200	35	31	0	0.02658	160.8	197.2	87	0	5.3	5.58	6.08	3.02	0	6.83	4	5	4	0	2	2	2	5	0	16	2	4	-2	1.2732	0.72	1.26	1.7683333333	1.0104761905	0.5714285714	0.5532	0.9046681304	79.538	54	5.17	0.0004394531	57.37	163.5848666667	163.936334797	165.7757233578	-0.5554465366	1.2776333333
88983	P n m a	(Ca0.89Sr0.11)(VO3)	Perovskite#GdFeO3	Garcia-Jaca, J.; Mesa, J.L.; Insausti, M.; Larramendi, J.I.R.; Arriortua, M.I.; Rojo, T.	5.3433(2) 7.5574(5) 5.3602(4) 90 90 90	216.45	144.2464	293	1999		Ca	0.89	Sr	0.11	V	1	_	0	O	3	5.3433	7.5574	5.3602	90	90	90	62	orthorhombic	20	38	23	0	8	16	15	54	0	101	1.8	2	1.35	0	0.6	1	0.95	1.63	0	3.44	40.078	87.62	50.9415	0	15.9994	26.2	33.94	8.32	0	17.36	200	35	31	0	0.02658	160.8	197.2	87	0	5.3	5.58	6.08	3.02	0	6.83	4	5	4	0	2	2	2	5	0	16	2	4	-2	1.1598	0.72	1.26	1.6108333333	0.9204761905	0.5714285714	0.4398	0.8641701965	79.538	54	5.17	0.0004394531	57.37	163.6289666667	164.0533368632	165.7757233578	-0.5867714518	1.2335333333
88984	P n m a	(Ca0.8Sr0.2)(VO3)	Perovskite#GdFeO3	Garcia-Jaca, J.; Mesa, J.L.; Insausti, M.; Larramendi, J.I.R.; Arriortua, M.I.; Rojo, T.	5.3531(3) 7.5656(4) 5.3764(3) 90 90 90	217.74	148.525	293	1999		Ca	0.8	Sr	0.2	V	1	_	0	O	3	5.3531	7.5656	5.3764	90	90	90	62	orthorhombic	20	38	23	0	8	16	15	54	0	101	1.8	2	1.35	0	0.6	1	0.95	1.63	0	3.44	40.078	87.62	50.9415	0	15.9994	26.2	33.94	8.32	0	17.36	200	35	31	0	0.02658	160.8	197.2	87	0	5.3	5.58	6.08	3.02	0	6.83	4	5	4	0	2	2	2	5	0	16	2	4	-2	1.176	0.72	1.26	1.6333333333	0.9333333333	0.5714285714	0.456	0.8699556156	79.538	54	5.17	0.0004394531	57.37	163.6226666667	164.0366222823	165.7757233578	-0.5823604709	1.2398333333
88985	I 4/m c m	(Ca0.58Sr0.42)(VO3)	Perovskite#SrTiO3#SrZrO3	Garcia-Jaca, J.; Mesa, J.L.; Insausti, M.; Larramendi, J.I.R.; Arriortua, M.I.; Rojo, T.	5.3915(3) 5.3915(3) 7.6032(9) 90 90 90	221.01	158.9838	293	1999		Ca	0.58	Sr	0.42	V	1	_	0	O	3	5.3915	5.3915	7.6032	90	90	90	140	tetragonal	20	38	23	0	8	16	15	54	0	101	1.8	2	1.35	0	0.6	1	0.95	1.63	0	3.44	40.078	87.62	50.9415	0	15.9994	26.2	33.94	8.32	0	17.36	200	35	31	0	0.02658	160.8	197.2	87	0	5.3	5.58	6.08	3.02	0	6.83	4	5	4	0	2	2	2	5	0	16	2	4	-2	1.2156	0.72	1.26	1.6883333333	0.9647619048	0.5714285714	0.4956	0.8840977513	79.538	54	5.17	0.0004394531	57.37	163.6072666667	163.9957644179	165.7757233578	-0.5714875074	1.2552333333
89017	P 1 21/n 1	Na2(SnTeO6)	Perovskite#Ba2LaRuO6#Cu2NdNbO6	Park, J.-H.; Woodward, P.M.; Parise, J.B.; Lubomirsky, I.; Stafsudd, O.	5.40361(5) 5.46152(5) 7.69288(7) 90 90.034(3) 90	227.03	388.264	293	1999		Na	1	_	0	Sn	0.5	Te	0.5	O	3	5.40361	5.46152	7.69288	90	90.034	90	14	monoclinic	11	0	50	52	8	11	0	83	92	101	1.8	0	1.45	1.4	0.6	0.93	0	1.96	2.1	3.44	22.98976928	0	118.71	127.6	15.9994	23.78	0	16.29	20.46	17.36	140	0	67	3	0.02658	162.7	0	53	38	5.3	4.23	0	5.82	4.45	6.83	3	0	5	5	2	1	0	14	16	16	1	5	-2	1.16	0.765	1.26	1.5163398693	0.9206349206	0.6071428571	0.395	0.8450362521	45.208	13.42	3.77	0.0009015778	25.46	164.5786601307	165.0286963828	166.692712991	-0.5727950756	1.2122489602
89099	P n m a	La(Cr0.8Mn0.2)O3	Perovskite#GdFeO3	Taguchi, H.; Matsu-ura, S.-I.; Nagao, M.; Kido, H.	5.4839(1) 7.7698(2) 5.5188(1) 90 90 90	235.15	239.495	293	1999		La	1	_	0	Cr	0.8	Mn	0.2	O	3	5.4839	7.7698	5.5188	90	90	90	62	orthorhombic	57	0	24	25	8	33	0	57	60	101	1.95	0	1.4	1.4	0.6	1.1	0	1.66	1.55	3.44	138.90547	0	51.9961	54.938045	15.9994	22.39	0	7.23	7.35	17.36	13	0	94	7.8	0.02658	215	0	83	68	5.3	3.75	0	2.88	8.89	6.83	8	0	4	4	2	3	0	6	7	16	3	3	-2	1.172	0.753	1.26	1.5564409031	0.9301587302	0.5976190476	0.419	0.8542889676	73.925125	52.66	9.39	0.0001627849	57	221.8625590969	222.2978480646	223.98544973	-0.6264518379	1.1677439334
89496	P 1 21/n 1	La(Mg0.598Nb0.402)O3	Perovskite#Ba2LaRuO6#Cu2NdNbO6	Shin, D.M.; Cho, B.J.; Paik, J.H.; Nahm, S.; Kim, K.Y.; Byun Jae Dong	5.6004(4) 5.6414(4) 7.9346(5) 90 89.9820(3) 90	250.69	238.7942	293	1999		La	1	_	0	Mg	0.598	Nb	0.402	O	3	5.6004	5.6414	7.9346	90	89.982	90	14	monoclinic	57	0	12	41	8	33	0	73	53	101	1.95	0	1.5	1.45	0.6	1.1	0	1.31	1.6	3.44	138.90547	0	24.305	92.90638	15.9994	22.39	0	14	10.83	17.36	13	0	160	54	0.02658	215	0	71.2	98	5.3	3.75	0	3.21	3.3	6.83	8	0	3	5	2	3	0	2	5	16	3	2.804	-2	1.172	0.84392	1.26	1.3887572282	0.9301587302	0.6697777778	0.32808	0.8173712365	62.475125	44.86	9.74	0.001448368	45.55	221.9393227718	222.4286140083	223.9974949866	-0.6538378271	1.0909802585
89955	P 1 21/n 1	Ca2Fe(MoO6)	Perovskite#Ba2LaRuO6#Cu2NdNbO6	Alonso, J.A.; Casais, M.T.; Martinez Lopez, M.J.; Martinez, J.L.; Velasco, P.; Munoz, A.; Fernandez Diaz, M.T.	5.4150(1) 5.5224(1) 7.7066(2) 90 89.969(8) 90	230.46	327.944	295	2000		Ca	1	_	0	Fe	0.5	Mo	0.5	O	3	5.415	5.5224	7.7066	90	89.969	90	14	monoclinic	20	0	26	42	8	16	0	61	56	101	1.8	0	1.4	1.45	0.6	1	0	1.83	2.16	3.44	40.078	0	55.845	95.94	15.9994	26.2	0	7.09	9.38	17.36	200	0	80	139	0.02658	160.8	0	62	87	5.3	5.58	0	2.87	3.15	6.83	4	0	4	5	2	2	0	8	6	16	2	4	-2	1.14	0.74	1.26	1.5405405405	0.9047619048	0.5873015873	0.4	0.8485281374	54.338	26	4.97	0.0334960938	32.17	163.6594594595	164.1079875969	165.78544973	-0.5985882121	1.2030405405
90050	P m -3 m	Ba(Ce0.1Zr0.9)O3	Perovskite#CaTiO3	Pagnier, T.; Charrier-Cougoulic, I.; Ritter, C.; Lucazeau, G.	4.2174(1) 4.2174(1) 4.2174(1) 90 90 90	75.01	281.447	293	2000		Ba	1	_	0	Ce	0.1	Zr	0.9	O	3	4.2174	4.2174	4.2174	90	90	90	221	cubic	56	0	58	40	8	14	0	32	49	101	2.15	0	1.85	1.55	0.6	0.89	0	1.12	1.33	3.44	137.327	0	140.116	91.224	15.9994	38.16	0	20.69	14.02	17.36	18	0	11	23	0.02658	272	0	205	112	5.3	5.02	0	5.16	3.23	6.83	6	0	8	5	2	2	0	4	4	16	2	4	-2	1.49	0.875	1.26	1.7028571429	1.1825396825	0.6944444444	0.615	0.9107932779	193.941625	160.69	7.92	0.0075983965	163.57	276.9121428571	277.207936135	278.961275203	-0.5416906892	1.1592857143
90051	R -3 c H	Ba((Ce0.4Zr0.6)O3)	Perovskite#LaAlO3	Pagnier, T.; Charrier-Cougoulic, I.; Ritter, C.; Lucazeau, G.	6.0605(2) 6.0605(2) 14.798(1) 90 90 120	470.71	296.117	300	2000		Ba	1	_	0	Ce	0.4	Zr	0.6	O	3	6.0605	6.0605	14.798	90	90	120	167	trigonal	56	0	58	40	8	14	0	32	49	101	2.15	0	1.85	1.55	0.6	0.89	0	1.12	1.33	3.44	137.327	0	140.116	91.224	15.9994	38.16	0	20.69	14.02	17.36	18	0	11	23	0.02658	272	0	205	112	5.3	5.02	0	5.16	3.23	6.83	6	0	8	5	2	2	0	4	4	16	2	4	-2	1.49	0.92	1.26	1.6195652174	1.1825396825	0.7301587302	0.57	0.8919924992	193.941625	160.69	7.92	0.0075983965	163.57	276.9504347826	277.2724272818	278.961275203	-0.5564338919	1.1209937888
90052	I m m a	Ba((Ce0.8Zr0.2)O3)	Perovskite#BaPbO3#Ba(Pb.5Bi.5)O3	Pagnier, T.; Charrier-Cougoulic, I.; Ritter, C.; Lucazeau, G.	6.1536(3) 8.6855(4) 6.1831(3) 90 90 90	330.47	315.677	300	2000		Ba	1	_	0	Ce	0.8	Zr	0.2	O	3	6.1536	8.6855	6.1831	90	90	90	74	orthorhombic	56	0	58	40	8	14	0	32	49	101	2.15	0	1.85	1.55	0.6	0.89	0	1.12	1.33	3.44	137.327	0	140.116	91.224	15.9994	38.16	0	20.69	14.02	17.36	18	0	11	23	0.02658	272	0	205	112	5.3	5.02	0	5.16	3.23	6.83	6	0	8	5	2	2	0	4	4	16	2	4	-2	1.49	0.98	1.26	1.5204081633	1.1825396825	0.7777777778	0.51	0.868099843	193.941625	160.69	7.92	0.0075983965	163.57	276.9895918367	277.3476916797	278.961275203	-0.5748491558	1.0818367347
90306	P b n m	(La0.73Nd0.27)(GaO3)	Perovskite#GdFeO3	Vasylechko, L.O.; Berkowski, M.; Matkovskii, A.; Piekarczyk, W.; Savytskii, D.	5.49169(1) 5.48958(9) 7.7596(1) 90 90 90	233.93	258.0661	293	2000		La	0.73	Nd	0.27	Ga	1	_	0	O	3	5.49169	5.48958	7.7596	90	90	90	62	orthorhombic	57	60	31	0	8	33	30	81	0	101	1.95	1.85	1.3	0	0.6	1.1	1.14	1.81	0	3.44	138.90547	144.242	69.723	0	15.9994	22.39	20.59	11.8	0	17.36	13	17	29	0	0.02658	215	208	50	0	5.3	3.75	3.66	4.51	0	6.83	8	8	4	0	2	3	6	13	0	16	3	3	-2	1.15877	0.76	1.26	1.5246973684	0.9196587302	0.6031746032	0.39877	0.846697361	40.775125	12.66	9.24	5.42616245095584E-05	23.85	221.8740726316	222.3219999925	223.9635581854	-0.6321577197	1.1562303987
90307	P b n m	(La0.68Nd0.32)(GaO3)	Perovskite#GdFeO3	Vasylechko, L.O.; Berkowski, M.; Matkovskii, A.; Piekarczyk, W.; Savytskii, D.	5.4899(1) 5.48968(8) 7.7584(1) 90 90 90	233.82	258.3326	293	2000		La	0.68	Nd	0.32	Ga	1	_	0	O	3	5.4899	5.48968	7.7584	90	90	90	62	orthorhombic	57	60	31	0	8	33	30	81	0	101	1.95	1.85	1.3	0	0.6	1.1	1.14	1.81	0	3.44	138.90547	144.242	69.723	0	15.9994	22.39	20.59	11.8	0	17.36	13	17	29	0	0.02658	215	208	50	0	5.3	3.75	3.66	4.51	0	6.83	8	8	4	0	2	3	6	13	0	16	3	3	-2	1.15632	0.76	1.26	1.5214736842	0.9177142857	0.6031746032	0.39632	0.8458397314	40.775125	12.66	9.24	5.42616245095584E-05	23.85	221.8748463158	222.3243660472	223.9635581854	-0.6327999234	1.1554567145
90308	P b n m	(La0.63Nd0.37)GaO3	Perovskite#GdFeO3	Vasylechko, L.O.; Berkowski, M.; Matkovskii, A.; Piekarczyk, W.; Savytskii, D.	5.48650(9) 5.48968(8) 7.7558(1) 90 90 90	233.6	258.5991	293	2000		La	0.63	Nd	0.37	Ga	1	_	0	O	3	5.4865	5.48968	7.7558	90	90	90	62	orthorhombic	57	60	31	0	8	33	30	81	0	101	1.95	1.85	1.3	0	0.6	1.1	1.14	1.81	0	3.44	138.90547	144.242	69.723	0	15.9994	22.39	20.59	11.8	0	17.36	13	17	29	0	0.02658	215	208	50	0	5.3	3.75	3.66	4.51	0	6.83	8	8	4	0	2	3	6	13	0	16	3	3	-2	1.15387	0.76	1.26	1.51825	0.9157698413	0.6031746032	0.39387	0.8449821019	40.775125	12.66	9.24	5.42616245095584E-05	23.85	221.87562	222.3267321019	223.9635581854	-0.6334416393	1.1546830303
90309	P b n m	(La0.56Nd0.44)GaO3	Perovskite#GdFeO3	Vasylechko, L.O.; Berkowski, M.; Matkovskii, A.; Piekarczyk, W.; Savytskii, D.	5.4764(1) 5.49016(8) 7.7491(1) 90 90 90	232.99	258.9722	293	2000		La	0.56	Nd	0.44	Ga	1	_	0	O	3	5.4764	5.49016	7.7491	90	90	90	62	orthorhombic	57	60	31	0	8	33	30	81	0	101	1.95	1.85	1.3	0	0.6	1.1	1.14	1.81	0	3.44	138.90547	144.242	69.723	0	15.9994	22.39	20.59	11.8	0	17.36	13	17	29	0	0.02658	215	208	50	0	5.3	3.75	3.66	4.51	0	6.83	8	8	4	0	2	3	6	13	0	16	3	3	-2	1.15044	0.76	1.26	1.5137368421	0.913047619	0.6031746032	0.39044	0.8437814206	40.775125	12.66	9.24	5.42616245095584E-05	23.85	221.8767031579	222.3300445785	223.9635581854	-0.6343392213	1.1535998724
90310	P b n m	(La0.47Nd0.53)GaO3	Perovskite#GdFeO3	Vasylechko, L.O.; Berkowski, M.; Matkovskii, A.; Piekarczyk, W.; Savytskii, D.	5.46754(7) 5.49118(6) 7.74241(9) 90 90 90	232.45	259.4519	293	2000		La	0.47	Nd	0.53	Ga	1	_	0	O	3	5.46754	5.49118	7.74241	90	90	90	62	orthorhombic	57	60	31	0	8	33	30	81	0	101	1.95	1.85	1.3	0	0.6	1.1	1.14	1.81	0	3.44	138.90547	144.242	69.723	0	15.9994	22.39	20.59	11.8	0	17.36	13	17	29	0	0.02658	215	208	50	0	5.3	3.75	3.66	4.51	0	6.83	8	8	4	0	2	3	6	13	0	16	3	3	-2	1.14603	0.76	1.26	1.5079342105	0.909547619	0.6031746032	0.38603	0.8422376875	40.775125	12.66	9.24	5.42616245095584E-05	23.85	221.8780957895	222.334303477	223.9635581854	-0.6354918473	1.1522072408
90384	P m -3 m	Sr((Co0.5Nb0.5)O3)	Perovskite#CaTiO3	Yoshii, K.	3.9440(1) 3.9440(1) 3.9440(1) 90 90 90	61.35	211.537	293	2000		Sr	1	_	0	Co	0.5	Nb	0.5	O	3	3.944	3.944	3.944	90	90	90	221	cubic	38	0	27	41	8	15	0	64	53	101	2	0	1.35	1.45	0.6	0.95	0	1.88	1.6	3.44	87.62	0	58.933195	92.90638	15.9994	33.94	0	6.67	10.83	17.36	35	0	100	54	0.02658	197.2	0	55	98	5.3	6.08	0	2.51	3.3	6.83	5	0	4	5	2	2	0	9	5	16	2	4	-2	1.32	0.7325	1.26	1.8020477816	1.0476190476	0.5813492063	0.5875	0.9156012524	45.12	10.06	6.07	0.0154074074	17.18	200.9854522184	201.3135534709	203.1757233578	-0.5426472684	1.2812144482
90472	P 4 m m	Pb(Zr0.2Ti0.8)O3	Perovskite#PbTiO3(disordered)	Frantti, J.; Lappalainen, J.; Eriksson, S.; Lantto, V.; Nishio, S.; Kakihana, M.; Ivanov, S.; Rundlof, H.	3.952510(25) 3.952510(25) 4.14840(6) 90 90 90	64.81	311.751	293	2000		Pb	1	_	0	Zr	0.2	Ti	0.8	O	3	3.95251	3.95251	4.1484	90	90	90	99	tetragonal	82	0	40	22	8	82	0	49	51	101	1.8	0	1.55	1.4	0.6	2.33	0	1.33	1.54	3.44	207.2	0	91.224	47.867	15.9994	18.26	0	14.02	10.64	17.36	35	0	23	22	0.02658	47	0	112	100	5.3	4.95	0	3.23	2.95	6.83	6	0	5	4	2	14	0	4	4	16	2	4	-2	1.33	0.768	1.26	1.7317708333	1.0555555556	0.6095238095	0.562	0.9030604355	104.838	87.94	6.8	3.66361486339432E-05	90.61	51.8302291667	52.1712896022	53.9997837642	-0.6070146175	1.1819659553
90473	P 4 m m	Pb(Zr0.3Ti0.7)O3	Perovskite#PbTiO3(disordered)	Frantti, J.; Lappalainen, J.; Eriksson, S.; Lantto, V.; Nishio, S.; Kakihana, M.; Ivanov, S.; Rundlof, H.	3.978020(23) 3.978020(23) 4.14877(5) 90 90 90	65.65	316.083	293	2000		Pb	1	_	0	Zr	0.3	Ti	0.7	O	3	3.97802	3.97802	4.14877	90	90	90	99	tetragonal	82	0	40	22	8	82	0	49	51	101	1.8	0	1.55	1.4	0.6	2.33	0	1.33	1.54	3.44	207.2	0	91.224	47.867	15.9994	18.26	0	14.02	10.64	17.36	35	0	23	22	0.02658	47	0	112	100	5.3	4.95	0	3.23	2.95	6.83	6	0	5	4	2	14	0	4	4	16	2	4	-2	1.33	0.7795	1.26	1.7062219371	1.0555555556	0.6186507937	0.5505	0.8979684056	104.838	87.94	6.8	3.66361486339432E-05	90.61	51.8442780629	52.1917464685	53.9997837642	-0.611004965	1.1679170591
90485	P b n m	(La0.6Ca0.4)MnO3	Perovskite#GdFeO3	Ganguly, R.; Siruguri, V.; Gopalakrishnan, I.K.; Yakhmi, J.V.	5.4420(8) 5.4538(7) 7.6792(8) 90 90 90	227.92	202.315	293	2000		La	0.6	Ca	0.4	Mn	1	_	0	O	3	5.442	5.4538	7.6792	90	90	90	62	orthorhombic	57	20	25	0	8	33	16	60	0	101	1.95	1.8	1.4	0	0.6	1.1	1	1.55	0	3.44	138.90547	40.078	54.938045	0	15.9994	22.39	26.2	7.35	0	17.36	13	200	7.8	0	0.02658	215	160.8	68	0	5.3	3.75	5.58	8.89	0	6.83	8	4	4	0	2	3	2	7	0	16	2.6	3.4	-2	1.1592	0.74	1.26	1.5664864865	0.92	0.5873015873	0.4192	0.8553163625	59.035125	36.66	9.5	5.42616245095584E-05	42.11	221.8527135135	222.288829876	223.98544973	-0.6256767286	1.1775895168
90488	P 4 m m	Pb((FeTa)O6)0.5	Perovskite#PbTiO3#BaTiO3	Lampis, N.; Sciau, P.; Geddo Lehmann, A.	4.0069(2) 4.0069(2) 4.0087(2) 90 90 90	64.36	373.587	230	2000		Pb	1	_	0	Fe	0.5	Ta	0.5	O	3	4.0069	4.0069	4.0087	90	90	90	99	tetragonal	82	0	26	73	8	82	0	61	52	101	1.8	0	1.4	1.45	0.6	2.33	0	1.83	1.5	3.44	207.2	0	55.845	180.94788	15.9994	18.26	0	7.09	10.85	17.36	35	0	80	57	0.02658	47	0	62	74	5.3	4.95	0	2.87	3.31	6.83	6	0	4	6	2	14	0	8	5	16	2	4	-2	1.33	0.735	1.26	1.8095238095	1.0555555556	0.5833333333	0.595	0.9179982773	54.338	33.94	7.3	0.0001001146	40.11	51.7854761905	52.1084744678	53.98544973	-0.5952163937	1.2267189315
90506	P m -3 m	Pb(Sc0.48Nb0.52)O3	Perovskite#CaTiO3	Perrin, C.; Menguy, N.; Suard, E.; Muller, C.; Caranoni, C.; Stepanov, A.	4.0822(1) 4.0822(1) 4.0822(1) 90 90 90	68.03	325.081	378	2000		Pb	1	_	0	Sc	0.48	Nb	0.52	O	3	4.0822	4.0822	4.0822	90	90	90	221	cubic	82	0	21	41	8	82	0	19	53	101	1.8	0	1.6	1.45	0.6	2.33	0	1.36	1.6	3.44	207.2	0	44.955912	92.90638	15.9994	18.26	0	15	10.83	17.36	35	0	16	54	0.02658	47	0	97	98	5.3	4.95	0	3.31	3.3	6.83	6	0	4	5	2	14	0	3	5	16	2	4.04	-2	1.33	0.8304	1.26	1.6016377649	1.0555555556	0.659047619	0.4996	0.8761034076	89.808	73.94	6.83	9.46736118164275E-05	75.58	51.8979622351	52.2744656427	53.999573603	-0.6279544328	1.1142328869
90641	P 1 21/n 1	Ba2Nd(RuO6)	Perovskite#Ba2LaRuO6#Cu2NdNbO6	Izumiyama, Y.; Doi, Y.; Wakeshima, M.; Hinatsu, Y.; Oikawa, K.; Shimojo, Y.; Morii, Y.	5.9920(2) 5.9765(2) 8.4480(3) 90 90.02(1) 90	302.53	615.984	100	2000		Ba	1	_	0	Nd	0.5	Ru	0.5	O	3	5.992	5.9765	8.448	90	90.02	90	14	monoclinic	56	0	60	44	8	14	0	30	62	101	2.15	0	1.85	1.3	0.6	0.89	0	1.14	2.2	3.44	137.327	0	144.242	101.07	15.9994	38.16	0	20.59	8.17	17.36	18	0	17	120	0.02658	272	0	208	72	5.3	5.02	0	3.66	2.7	6.83	6	0	8	5	2	2	0	6	8	16	2	4	-2	1.49	0.914	1.26	1.6301969365	1.1825396825	0.7253968254	0.576	0.8944543	196.921625	161.69	7.9	0.0429482507	166.55	276.9458030635	277.2642573635	278.961275203	-0.5545159119	1.125625508
90653	P 1 21/n 1	Sr2Ho(RuO6)	Perovskite#Ba2LaRuO6#Cu2NdNbO6	Doi, Y.; Hinatsu, Y.; Oikawa, K.; Shimojo, Y.; Morii, Y.	5.7710(3) 5.7801(3) 8.1640(4) 90 90.200(3) 90	272.32	537.234	293	2000		Sr	1	_	0	Ho	0.5	Ru	0.5	O	3	5.771	5.7801	8.164	90	90.2	90	14	monoclinic	38	0	67	44	8	15	0	23	62	101	2	0	1.75	1.3	0.6	0.95	0	1.23	2.2	3.44	87.62	0	164.93032	101.07	15.9994	33.94	0	18.74	8.17	17.36	35	0	16	120	0.02658	197.2	0	156	72	5.3	6.08	0	3.58	2.7	6.83	5	0	8	5	2	2	0	13	8	16	2	4	-2	1.32	0.873	1.26	1.5120274914	1.0476190476	0.6928571429	0.447	0.8552909027	146.77	107.06	6.72	0.034962963	118.83	201.1349725086	201.5432634113	203.1839859469	-0.5893323086	1.1316941581
90694	P 4 m m	Pb(Zr0.1Ti0.9)O3	Perovskite#PbTiO3#BaTiO3	Joseph, J.; Vimala, T.M.; Sivasubramanian, V.; Murthy, V.R.K.	3.9272(2) 3.9272(2) 4.1319(3) 90 90 90	63.73	307.419	293	2000		Pb	1	_	0	Zr	0.1	Ti	0.9	O	3	3.9272	3.9272	4.1319	90	90	90	99	tetragonal	82	0	40	22	8	82	0	49	51	101	1.8	0	1.55	1.4	0.6	2.33	0	1.33	1.54	3.44	207.2	0	91.224	47.867	15.9994	18.26	0	14.02	10.64	17.36	35	0	23	22	0.02658	47	0	112	100	5.3	4.95	0	3.23	2.95	6.83	6	0	5	4	2	14	0	4	4	16	2	4	-2	1.33	0.7565	1.26	1.758096497	1.0555555556	0.6003968254	0.5735	0.9082105446	104.838	87.94	6.8	3.66361486339432E-05	90.61	51.815403503	52.1501140476	53.9997837642	-0.6029624258	1.196791619
90699	P 4 m m	Pb(Zr0.53Ti0.47)O3	Perovskite#PbTiO3#BaTiO3	Joseph, J.; Vimala, T.M.; Sivasubramanian, V.; Murthy, V.R.K.	4.0353(4) 4.0353(4) 4.1312(5) 90 90 90	67.27	326.0466	293	2000		Pb	1	_	0	Zr	0.53	Ti	0.47	O	3	4.0353	4.0353	4.1312	90	90	90	99	tetragonal	82	0	40	22	8	82	0	49	51	101	1.8	0	1.55	1.4	0.6	2.33	0	1.33	1.54	3.44	207.2	0	91.224	47.867	15.9994	18.26	0	14.02	10.64	17.36	35	0	23	22	0.02658	47	0	112	100	5.3	4.95	0	3.23	2.95	6.83	6	0	5	4	2	14	0	4	4	16	2	4	-2	1.33	0.80595	1.26	1.6502264408	1.0555555556	0.6396428571	0.52405	0.8864718717	104.838	87.94	6.8	3.66361486339432E-05	90.61	51.8738235592	52.2362454308	53.9997837642	-0.6199545904	1.1383715628
90734	P n m a	La(Mn0.5Rh0.5)O3	Perovskite#GdFeO3	Schinzer, C.	5.582(2) 7.845(3) 5.553(2) 90 90 90	243.17	264.9143	293	2000		La	1	_	0	Mn	0.5	Rh	0.5	O	3	5.582	7.845	5.553	90	90	90	62	orthorhombic	57	0	25	45	8	33	0	60	65	101	1.95	0	1.4	1.35	0.6	1.1	0	1.55	2.28	3.44	138.90547	0	54.938045	102.9055	15.9994	22.39	0	7.35	8.28	17.36	13	0	7.8	150	0.02658	215	0	68	66	5.3	3.75	0	8.89	3.8	6.83	8	0	4	5	2	3	0	7	9	16	3	3	-2	1.172	0.775	1.26	1.5122580645	0.9301587302	0.6150793651	0.397	0.8450534112	59.035125	36.66	9.5	0.0041197095	42.11	221.8847419355	222.3327953467	223.98544973	-0.6333883012	1.1455610948
90960	P b n m	Sm(Ni0.97Co0.03)O3	Perovskite#GdFeO3	Perez-Cacho, J.; Blasco, J.; Garcia, J.; Sanchez, R.	5.3219(1) 5.4283(1) 7.5564(2) 90 90 90	218.3	257.0636	293	2000		Sm	1	_	0	Ni	0.97	Co	0.03	O	3	5.3219	5.4283	7.5564	90	90	90	62	orthorhombic	62	0	28	27	8	28	0	67	64	101	1.85	0	1.35	1.35	0.6	1.17	0	1.91	1.88	3.44	150.36	0	58.6934	58.933195	15.9994	19.98	0	6.59	6.67	17.36	13	0	91	100	0.02658	192	0	49	55	5.3	9	0	3.52	2.51	6.83	8	0	4	4	2	8	0	10	9	16	3	2.9222222222	-2	1.098	0.7131111111	1.26	1.5397320037	0.8714285714	0.5659611993	0.3848888889	0.8450399882	40.758375	17.17	9.11	0.0044711188	25.26	198.8451568852	199.3053079845	200.9757233578	-0.6279870862	1.1905574006
90961	P b n m	Sm(Ni0.925Co0.075)O3	Perovskite#GdFeO3	Perez-Cacho, J.; Blasco, J.; Garcia, J.; Sanchez, R.	5.3259(2) 5.4234(2) 7.5576(3) 90 90 90	218.3	257.0735	293	2000		Sm	1	_	0	Ni	0.925	Co	0.075	O	3	5.3259	5.4234	7.5576	90	90	90	62	orthorhombic	62	0	28	27	8	28	0	67	64	101	1.85	0	1.35	1.35	0.6	1.17	0	1.91	1.88	3.44	150.36	0	58.6934	58.933195	15.9994	19.98	0	6.59	6.67	17.36	13	0	91	100	0.02658	192	0	49	55	5.3	9	0	3.52	2.51	6.83	8	0	4	4	2	8	0	10	9	16	3	2.9722222222	-2	1.098	0.7111111111	1.26	1.5440625	0.8714285714	0.5643738977	0.3868888889	0.8458974132	40.758375	17.17	9.11	0.0044711188	25.26	198.8428263889	199.3018349132	200.9757233578	-0.6273454904	1.1928878968
90962	P b n m	Sm(Ni0.9Co0.1)O3	Perovskite#GdFeO3	Perez-Cacho, J.; Blasco, J.; Garcia, J.; Sanchez, R.	5.3246(1) 5.4185(1) 7.5544(2) 90 90 90	217.95	257.079	293	2000		Sm	1	_	0	Ni	0.9	Co	0.1	O	3	5.3246	5.4185	7.5544	90	90	90	62	orthorhombic	62	0	28	27	8	28	0	67	64	101	1.85	0	1.35	1.35	0.6	1.17	0	1.91	1.88	3.44	150.36	0	58.6934	58.933195	15.9994	19.98	0	6.59	6.67	17.36	13	0	91	100	0.02658	192	0	49	55	5.3	9	0	3.52	2.51	6.83	8	0	4	4	2	8	0	10	9	16	3	3	-2	1.098	0.71	1.26	1.5464788732	0.8714285714	0.5634920635	0.388	0.8463745127	40.758375	17.17	9.11	0.0044711188	25.26	198.8415211268	199.2998956395	200.9757233578	-0.6269882743	1.194193159
90964	P b n m	Sm(Ni0.8Co0.2)O3	Perovskite#GdFeO3	Perez-Cacho, J.; Blasco, J.; Garcia, J.; Sanchez, R.	5.3185(1) 5.4200(1) 7.5469(2) 90 90 90	217.55	257.101	293	2000		Sm	1	_	0	Ni	0.8	Co	0.2	O	3	5.3185	5.42	7.5469	90	90	90	62	orthorhombic	62	0	28	27	8	28	0	67	64	101	1.85	0	1.35	1.35	0.6	1.17	0	1.91	1.88	3.44	150.36	0	58.6934	58.933195	15.9994	19.98	0	6.59	6.67	17.36	13	0	91	100	0.02658	192	0	49	55	5.3	9	0	3.52	2.51	6.83	8	0	4	4	2	8	0	10	9	16	3	3	-2	1.098	0.697	1.26	1.5753228121	0.8714285714	0.5531746032	0.401	0.8519968268	40.758375	17.17	9.11	0.0044711188	25.26	198.8256771879	199.2766740147	200.9757233578	-0.6227673685	1.2100370978
90965	P b n m	Sm(Ni0.7Co0.3)O3	Perovskite#GdFeO3	Perez-Cacho, J.; Blasco, J.; Garcia, J.; Sanchez, R.	5.3182(1) 5.4195(1) 7.5462(2) 90 90 90	217.5	257.123	293	2000		Sm	1	_	0	Ni	0.7	Co	0.3	O	3	5.3182	5.4195	7.5462	90	90	90	62	orthorhombic	62	0	28	27	8	28	0	67	64	101	1.85	0	1.35	1.35	0.6	1.17	0	1.91	1.88	3.44	150.36	0	58.6934	58.933195	15.9994	19.98	0	6.59	6.67	17.36	13	0	91	100	0.02658	192	0	49	55	5.3	9	0	3.52	2.51	6.83	8	0	4	4	2	8	0	10	9	16	3	3	-2	1.098	0.73	1.26	1.504109589	0.8714285714	0.5793650794	0.368	0.8378682362	40.758375	17.17	9.11	0.0044711188	25.26	198.863890411	199.3337586472	200.9757233578	-0.6333344256	1.1718238748
90966	P b n m	Sm(Ni0.5Co0.5)O3	Perovskite#GdFeO3	Perez-Cacho, J.; Blasco, J.; Garcia, J.; Sanchez, R.	5.3099(1) 5.4078(1) 7.5335(2) 90 90 90	216.32	257.167	293	2000		Sm	1	_	0	Ni	0.5	Co	0.5	O	3	5.3099	5.4078	7.5335	90	90	90	62	orthorhombic	62	0	28	27	8	28	0	67	64	101	1.85	0	1.35	1.35	0.6	1.17	0	1.91	1.88	3.44	150.36	0	58.6934	58.933195	15.9994	19.98	0	6.59	6.67	17.36	13	0	91	100	0.02658	192	0	49	55	5.3	9	0	3.52	2.51	6.83	8	0	4	4	2	8	0	10	9	16	3	3	-2	1.098	0.75	1.26	1.464	0.8714285714	0.5952380952	0.348	0.8295312388	40.758375	17.17	9.11	0.0044711188	25.26	198.884	199.3655312388	200.9757233578	-0.6395073138	1.1517142857
90967	P b n m	Sm(Ni0.3Co0.7)O3	Perovskite#GdFeO3	Perez-Cacho, J.; Blasco, J.; Garcia, J.; Sanchez, R.	5.3021(1) 5.3952(1) 7.5226(1) 90 90 90	215.19	257.211	293	2000		Sm	1	_	0	Ni	0.3	Co	0.7	O	3	5.3021	5.3952	7.5226	90	90	90	62	orthorhombic	62	0	28	27	8	28	0	67	64	101	1.85	0	1.35	1.35	0.6	1.17	0	1.91	1.88	3.44	150.36	0	58.6934	58.933195	15.9994	19.98	0	6.59	6.67	17.36	13	0	91	100	0.02658	192	0	49	55	5.3	9	0	3.52	2.51	6.83	8	0	4	4	2	8	0	10	9	16	3	3	-2	1.098	0.724	1.26	1.5165745856	0.8714285714	0.5746031746	0.374	0.8404021119	40.758375	17.17	9.11	0.0044711188	25.26	198.8574254144	199.3238275263	200.9757233578	-0.6314490563	1.1782888713
90968	P b n m	Sm(Ni0.1Co0.9)O3	Perovskite#GdFeO3	Perez-Cacho, J.; Blasco, J.; Garcia, J.; Sanchez, R.	5.2925(1) 5.3704(1) 7.5090(1) 90 90 90	213.43	257.255	293	2000		Sm	1	_	0	Ni	0.1	Co	0.9	O	3	5.2925	5.3704	7.509	90	90	90	62	orthorhombic	62	0	28	27	8	28	0	67	64	101	1.85	0	1.35	1.35	0.6	1.17	0	1.91	1.88	3.44	150.36	0	58.6934	58.933195	15.9994	19.98	0	6.59	6.67	17.36	13	0	91	100	0.02658	192	0	49	55	5.3	9	0	3.52	2.51	6.83	8	0	4	4	2	8	0	10	9	16	3	3	-2	1.098	0.698	1.26	1.5730659026	0.8714285714	0.553968254	0.4	0.8515616905	40.758375	17.17	9.11	0.0044711188	25.26	198.8269340974	199.2784957879	200.9757233578	-0.6230947884	1.2087801883
91001	F m -3 m	Ba2Yb(TaO6)	Elpasolite#K2NaAlF6#Ba2CaWO6	Taira, N.; Hinatsu, Y.	8.3903(1) 8.3903(1) 8.3903(1) 90 90 90	590.65	724.664	293	2000		Ba	1	_	0	Yb	0.5	Ta	0.5	O	3	8.3903	8.3903	8.3903	90	90	90	225	cubic	56	0	70	73	8	14	0	17	52	101	2.15	0	1.75	1.45	0.6	0.89	0	1.1	1.5	3.44	137.327	0	173.04	180.94788	15.9994	38.16	0	24.84	10.85	17.36	18	0	39	57	0.02658	272	0	139	74	5.3	5.02	0	5.49	3.31	6.83	6	0	8	6	2	2	0	16	5	16	2	4	-2	1.49	0.894	1.26	1.6666666667	1.1825396825	0.7095238095	0.596	0.9027593539	127.961625	82.69	7.94	0.0199890671	97.59	276.9293333333	277.2360926872	278.9839859469	-0.548017557	1.1420952381
91019	I 4/m c m	(Sr0.4K0.6)BiO3	Perovskite#SrTiO3#SrZrO3	Bougerol-Chaillout, C.; Bordet, P.; Kazakov, S.M.; Pshirkov, J.S.; Antipov, E.V.; Putilin, S.N.; Dooryhee, E.; Fitch, A.	5.93973(5) 5.93973(5) 8.43594(5) 90 90 90	297.62	315.485	293	2000		Sr	0.4	K	0.6	Bi	1	_	0	O	3	5.93973	5.93973	8.43594	90	90	90	140	tetragonal	38	19	83	0	8	15	10	87	0	101	2	2.2	1.6	0	0.6	0.95	0.82	2.02	0	3.44	87.62	39.0983	208.9804	0	15.9994	33.94	45.94	21.31	0	17.36	35	100	8	0	0.02658	197.2	289.7	48	0	5.3	6.08	5.23	4.75	0	6.83	5	4	6	0	2	2	1	15	0	16	1.4	4.6	-2	1.44	0.954	1.26	1.5094339623	1.1428571429	0.7571428571	0.486	0.8623253429	37.98	2.94	5.93	0.0005925926	10.04	201.1765660377	201.5528913806	203.199573603	-0.5840067953	1.0901006289
91086	P m -3 m	Ba(Co0.5Nb0.5)O3	Perovskite#CaTiO3	Yoshii, K.	4.0789(1) 4.0789(1) 4.0789(1) 90 90 90	67.86	261.257	293	2000		Ba	1	_	0	Co	0.5	Nb	0.5	O	3	4.0789	4.0789	4.0789	90	90	90	221	cubic	56	0	27	41	8	14	0	64	53	101	2.15	0	1.35	1.45	0.6	0.89	0	1.88	1.6	3.44	137.327	0	58.933195	92.90638	15.9994	38.16	0	6.67	10.83	17.36	18	0	100	54	0.02658	272	0	55	98	5.3	5.02	0	2.51	3.3	6.83	6	0	4	5	2	2	0	9	5	16	2	4	-2	1.49	0.7325	1.26	2.0341296928	1.1825396825	0.5813492063	0.7575	0.9759315675	43.181625	5.69	7.16	0.0188957726	12.81	276.7233703072	276.9418018747	278.9757233578	-0.4889681785	1.3480582643
91115	R -3 m H	Ba(Ir0.5Co0.5)O3	Ba2NiTeO6	Vente, J.F.; Battle, P.D.	5.72059(8) 5.72059(8) 28.40729(50) 90 90 120	805.09	311.402	293	2000		Ba	1	_	0	Ir	0.5	Co	0.5	O	3	5.72059	5.72059	28.40729	90	90	120	166	trigonal	56	0	77	27	8	14	0	66	64	101	2.15	0	1.35	1.35	0.6	0.89	0	2.2	1.88	3.44	137.327	0	192.217	58.933195	15.9994	38.16	0	8.52	6.67	17.36	18	0	150	100	0.02658	272	0	54	55	5.3	5.02	0	3.84	2.51	6.83	6	0	6	4	2	2	0	9	9	16	2	4	-2	1.49	0.6975	1.26	2.1362007168	1.1825396825	0.5535714286	0.7925	0.9933811741	41.861625	4.69	6.84	0.035659621	11.49	276.6562992832	276.8571804572	278.9757233578	-0.4744314088	1.4151292883
91254	P m -3 m	(Na0.6Sr0.4)(TaO3)	Perovskite#CaTiO3	Istomin, S.Ya.; Svensson, G.; Hannerz, H.; Koehler, J.	3.96291(3) 3.96291(3) 3.96291(3) 90 90 90	62.24	277.789	293	2000		Na	0.6	Sr	0.4	Ta	1	_	0	O	3	3.96291	3.96291	3.96291	90	90	90	221	cubic	11	38	73	0	8	11	15	52	0	101	1.8	2	1.45	0	0.6	0.93	0.95	1.5	0	3.44	22.98976928	87.62	180.94788	0	15.9994	23.78	33.94	10.85	0	17.36	140	35	57	0	0.02658	162.7	197.2	74	0	5.3	4.23	6.08	3.31	0	6.83	3	5	6	0	2	1	2	5	0	16	1.4	4.6	-2	1.224	0.796	1.26	1.5376884422	0.9714285714	0.6317460317	0.428	0.8543060528	66.668	43.42	4.23	0.0013523666	46.92	164.5903115578	165.0166176105	166.692712991	-0.5658328932	1.2005975331
91255	P 4/m m m	(Na0.7Sr0.3)(TaO3)	Perovskite#BaTiO3(tet)#ZnCMn3	Istomin, S.Ya.; Svensson, G.; Hannerz, H.; Koehler, J.	3.94756(5) 3.94756(5) 3.93993(7) 90 90 90	61.4	271.326	293	2000		Na	0.7	Sr	0.3	Ta	1	_	0	O	3	3.94756	3.94756	3.93993	90	90	90	123	tetragonal	11	38	73	0	8	11	15	52	0	101	1.8	2	1.45	0	0.6	0.93	0.95	1.5	0	3.44	22.98976928	87.62	180.94788	0	15.9994	23.78	33.94	10.85	0	17.36	140	35	57	0	0.02658	162.7	197.2	74	0	5.3	4.23	6.08	3.31	0	6.83	3	5	6	0	2	1	2	5	0	16	1.3	4.7	-2	1.208	0.792	1.26	1.5252525253	0.9587301587	0.6285714286	0.416	0.8504578635	66.668	43.42	4.23	0.0013523666	46.92	164.5907474747	165.0252053383	166.692712991	-0.5687300019	1.2001616162
91256	P 4/m b m	(Na0.8Sr0.2)(TaO3)	Perovskite#NaNbO3(tP10)	Istomin, S.Ya.; Svensson, G.; Hannerz, H.; Koehler, J.	5.55532(4) 5.55532(4) 3.94625(3) 90 90 90	121.79	264.863	293	2000		Na	0.8	Sr	0.2	Ta	1	_	0	O	3	5.55532	5.55532	3.94625	90	90	90	127	tetragonal	11	38	73	0	8	11	15	52	0	101	1.8	2	1.45	0	0.6	0.93	0.95	1.5	0	3.44	22.98976928	87.62	180.94788	0	15.9994	23.78	33.94	10.85	0	17.36	140	35	57	0	0.02658	162.7	197.2	74	0	5.3	4.23	6.08	3.31	0	6.83	3	5	6	0	2	1	2	5	0	16	1.2	4.8	-2	1.192	0.788	1.26	1.5126903553	0.946031746	0.6253968254	0.404	0.8465946423	66.668	43.42	4.23	0.0013523666	46.92	164.5913096447	165.033904287	166.692712991	-0.5716286018	1.1995994462
91257	P n m a	(Na0.9Sr0.1)(TaO3)	Perovskite#GdFeO3	Istomin, S.Ya.; Svensson, G.; Hannerz, H.; Koehler, J.	5.51290(8) 7.8328(1) 5.53619(8) 90 90 90	239.06	258.4	293	2000		Na	0.9	Sr	0.1	Ta	1	_	0	O	3	5.5129	7.8328	5.53619	90	90	90	62	orthorhombic	11	38	73	0	8	11	15	52	0	101	1.8	2	1.45	0	0.6	0.93	0.95	1.5	0	3.44	22.98976928	87.62	180.94788	0	15.9994	23.78	33.94	10.85	0	17.36	140	35	57	0	0.02658	162.7	197.2	74	0	5.3	4.23	6.08	3.31	0	6.83	3	5	6	0	2	1	2	5	0	16	1.1	4.9	-2	1.176	0.784	1.26	1.5	0.9333333333	0.6222222222	0.392	0.8427163009	66.668	43.42	4.23	0.0013523666	46.92	164.592	165.0427163009	166.692712991	-0.5745286003	1.1989090909
91277	P n m a	Sr2Fe(NbO6)	Perovskite#GdFeO3	Tezuka, K.; Henmi, K.; Hinatsu, Y.; Masaki, N.M.	5.6082(9) 7.9642(1) 5.6084(9) 90 90 90	250.5	419.994	293	2000		Sr	1	_	0	Fe	0.5	Nb	0.5	O	3	5.6082	7.9642	5.6084	90	90	90	62	orthorhombic	38	0	26	41	8	15	0	61	53	101	2	0	1.4	1.45	0.6	0.95	0	1.83	1.6	3.44	87.62	0	55.845	92.90638	15.9994	33.94	0	7.09	10.83	17.36	35	0	80	54	0.02658	197.2	0	62	98	5.3	6.08	0	2.87	3.3	6.83	5	0	4	5	2	2	0	8	5	16	2	4	-2	1.32	0.735	1.26	1.7959183673	1.0476190476	0.5833333333	0.585	0.9144538824	52.17	18.06	6.12	0.0154074074	24.23	200.9890816327	201.3185355151	203.18544973	-0.5435566502	1.277585034
91752	I 4/m c m	Ba(Bi0.5In0.5)O3	Perovskite#SrTiO3#SrZrO3	Fu, W.T.; Polderman, M.J.; Mulder, F.M.	5.9779(4) 5.9779(4) 8.4752(11) 90 90 90	302.86	347.237	293	2000		Ba	1	_	0	Bi	0.5	In	0.5	O	3	5.9779	5.9779	8.4752	90	90	90	140	tetragonal	56	0	83	49	8	14	0	87	79	101	2.15	0	1.6	1.55	0.6	0.89	0	2.02	1.78	3.44	137.327	0	208.9804	114.818	15.9994	38.16	0	21.31	15.76	17.36	18	0	8	82	0.02658	272	0	48	65	5.3	5.02	0	4.75	4.59	6.83	6	0	6	5	2	2	0	15	13	16	2	4	-2	1.49	0.92	1.26	1.6195652174	1.1825396825	0.7301587302	0.57	0.8919924992	36.041625	7.31	7.02	0.0290998542	5.67	276.9504347826	277.2724272818	278.999573603	-0.5564338919	1.1209937888
91787	P b n m	(La0.93Nd0.07)(GaO3)	Perovskite#GdFeO3	Vasylechko, L.; Berkowski, M.; Matkovskii, A.; Savytskii, D.; Fink-Finowicki, J.	5.51667(6) 5.49006(7) 7.77003(9) 90 90 90	235.33	257.0001	293	2000		La	0.93	Nd	0.07	Ga	1	_	0	O	3	5.51667	5.49006	7.77003	90	90	90	62	orthorhombic	57	60	31	0	8	33	30	81	0	101	1.95	1.85	1.3	0	0.6	1.1	1.14	1.81	0	3.44	138.90547	144.242	69.723	0	15.9994	22.39	20.59	11.8	0	17.36	13	17	29	0	0.02658	215	208	50	0	5.3	3.75	3.66	4.51	0	6.83	8	8	4	0	2	3	6	13	0	16	3	3	-2	1.16857	0.76	1.26	1.5375921053	0.9274365079	0.6031746032	0.40857	0.850127879	40.775125	12.66	9.24	5.42616245095584E-05	23.85	221.8709778947	222.3125357737	223.9635581854	-0.6295840372	1.1593251356
91788	P b n m	(La0.88Nd0.12)(GaO3)	Perovskite#GdFeO3	Vasylechko, L.; Berkowski, M.; Matkovskii, A.; Savytskii, D.; Fink-Finowicki, J.	5.51092(7) 5.49041(7) 7.76891(9) 90 90 90	235.07	257.2666	293	2000		La	0.88	Nd	0.12	Ga	1	_	0	O	3	5.51092	5.49041	7.76891	90	90	90	62	orthorhombic	57	60	31	0	8	33	30	81	0	101	1.95	1.85	1.3	0	0.6	1.1	1.14	1.81	0	3.44	138.90547	144.242	69.723	0	15.9994	22.39	20.59	11.8	0	17.36	13	17	29	0	0.02658	215	208	50	0	5.3	3.75	3.66	4.51	0	6.83	8	8	4	0	2	3	6	13	0	16	3	3	-2	1.16612	0.76	1.26	1.5343684211	0.9254920635	0.6031746032	0.40612	0.8492702495	40.775125	12.66	9.24	5.42616245095584E-05	23.85	221.8717515789	222.3149018284	223.9635581854	-0.6302281871	1.1585514514
91789	P b n m	(La0.83Nd0.17)(GaO3)	Perovskite#GdFeO3	Vasylechko, L.; Berkowski, M.; Matkovskii, A.; Savytskii, D.; Fink-Finowicki, J.	5.50600(8) 5.48987(8) 7.7665(1) 90 90 90	234.76	257.5331	293	2000		La	0.83	Nd	0.17	Ga	1	_	0	O	3	5.506	5.48987	7.7665	90	90	90	62	orthorhombic	57	60	31	0	8	33	30	81	0	101	1.95	1.85	1.3	0	0.6	1.1	1.14	1.81	0	3.44	138.90547	144.242	69.723	0	15.9994	22.39	20.59	11.8	0	17.36	13	17	29	0	0.02658	215	208	50	0	5.3	3.75	3.66	4.51	0	6.83	8	8	4	0	2	3	6	13	0	16	3	3	-2	1.16367	0.76	1.26	1.5311447368	0.923547619	0.6031746032	0.40367	0.84841262	40.775125	12.66	9.24	5.42616245095584E-05	23.85	221.8725252632	222.3172678831	223.9635581854	-0.6308718511	1.1577777671
91790	P b n m	(La0.8Nd0.2)(GaO3)	Perovskite#GdFeO3	Vasylechko, L.; Berkowski, M.; Matkovskii, A.; Savytskii, D.; Fink-Finowicki, J.	5.50279(8) 5.49054(8) 7.7663(1) 90 90 90	234.65	257.693	293	2000		La	0.8	Nd	0.2	Ga	1	_	0	O	3	5.50279	5.49054	7.7663	90	90	90	62	orthorhombic	57	60	31	0	8	33	30	81	0	101	1.95	1.85	1.3	0	0.6	1.1	1.14	1.81	0	3.44	138.90547	144.242	69.723	0	15.9994	22.39	20.59	11.8	0	17.36	13	17	29	0	0.02658	215	208	50	0	5.3	3.75	3.66	4.51	0	6.83	8	8	4	0	2	3	6	13	0	16	3	3	-2	1.1622	0.76	1.26	1.5292105263	0.9223809524	0.6031746032	0.4022	0.8478980423	40.775125	12.66	9.24	5.42616245095584E-05	23.85	221.8729894737	222.318687516	223.9635581854	-0.6312578161	1.1573135566
91810	R -3 c H	(La0.5Li0.5)(TiO3)	(Li,La)TiO3	Alonso, J.A.; Ibarra, J.; Paris, M.A.; Sanz, J.; Santamaria, J.; Leon, C.; Varez, A.; Fernandez, M.T.	5.4711(4) 5.4711(4) 13.404(1) 90 90 120	347.47	168.8215	295	2000		La	0.5	Li	0.5	Ti	1	_	0	O	3	5.4711	5.4711	13.404	90	90	120	167	trigonal	57	3	22	0	8	33	12	51	0	101	1.95	1.45	1.4	0	0.6	1.1	0.98	1.54	0	3.44	138.90547	6.941	47.867	0	15.9994	22.39	13.02	10.64	0	17.36	13	85	22	0	0.02658	215	164.1125	100	0	5.3	3.75	3.49	2.95	0	6.83	8	2	4	0	2	3	1	4	0	16	2	4	-2	1.036	0.745	1.26	1.3906040268	0.8222222222	0.5912698413	0.291	0.8097342492	91.045125	71.66	9.51	5.42616245095584E-05	74.12	221.9003959732	222.4191302223	223.98544973	-0.6593878582	1.1299070571
91966	P 1 21/m 1	(Ho0.2Ca0.8)(MnO3)	Perovskite#(Nd,Ca)MnO3	Zeiske, T.; Hagdorn, K.; Hohlwein, D.; Ihringer, J.; Prandl, W.; Ritter, H.	5.352(1) 7.428(1) 5.295(1) 90 91.24(1) 90	210.45	167.987	70	2000		Ho	0.2	Ca	0.8	Mn	1	_	0	O	3	5.352	7.428	5.295	90	91.24	90	11	monoclinic	67	20	25	0	8	23	16	60	0	101	1.75	1.8	1.4	0	0.6	1.23	1	1.55	0	3.44	164.93032	40.078	54.938045	0	15.9994	18.74	26.2	7.35	0	17.36	16	200	7.8	0	0.02658	156	160.8	68	0	5.3	3.58	5.58	8.89	0	6.83	8	4	4	0	2	13	2	7	0	16	2.2	3.8	-2	1.1202	0.712	1.26	1.5733146067	0.889047619	0.5650793651	0.4082	0.8534764506	61.090625	40.51	9.43	0.0001438317	45.96	162.8348853933	163.2801618439	164.98544973	-0.6138891129	1.2085928676
92063	P n m a	(La0.53Ca0.47)(MnO3)	Perovskite#GdFeO3	Huang, Q.; Lynn, J.W.; Erwin, R.W.; Santoro, A.; Dender, D.C.; Smolyaninova, V.N.; Ghosh, K.; Greene, R.L.	5.4274(2) 7.6549(3) 5.4385(3) 90 90 90	225.95	195.3969	295	2000		La	0.53	Ca	0.47	Mn	1	_	0	O	3	5.4274	7.6549	5.4385	90	90	90	62	orthorhombic	57	20	25	0	8	33	16	60	0	101	1.95	1.8	1.4	0	0.6	1.1	1	1.55	0	3.44	138.90547	40.078	54.938045	0	15.9994	22.39	26.2	7.35	0	17.36	13	200	7.8	0	0.02658	215	160.8	68	0	5.3	3.75	5.58	8.89	0	6.83	8	4	4	0	2	3	2	7	0	16	2.53	3.5	-2	1.15696	0.695	1.26	1.6646906475	0.9182222222	0.5515873016	0.46196	0.8741937626	59.035125	36.66	9.5	5.42616245095584E-05	42.11	221.7972693525	222.2095031151	223.98544973	-0.6113124418	1.2330336778
92080	P b n m	(Tb0.75Ca0.25)(MnO3)	Perovskite#GdFeO3	Blasco, J.; Ritter, C.; Garcia, J.; de Teresa, J.M.; Perez-Cacho, J.; Ibarra, M.R.	5.3180(3) 5.5997(4) 7.4879(5) 90 90 90	222.98	232.147	293	2000		Tb	0.75	Ca	0.25	Mn	1	_	0	O	3	5.318	5.5997	7.4879	90	90	90	62	orthorhombic	65	20	25	0	8	26	16	60	0	101	1.75	1.8	1.4	0	0.6	1.1	1	1.55	0	3.44	158.92535	40.078	54.938045	0	15.9994	19.3	26.2	7.35	0	17.36	11	200	7.8	0	0.02658	170	160.8	68	0	5.3	3.6	5.58	8.89	0	6.83	8	4	4	0	2	11	2	7	0	16	3.0714285714	3	-2	1.0298571429	0.72	1.26	1.4303571429	0.8173469388	0.5714285714	0.3098571429	0.8177644008	61.090625	39.95	9.3	9.95675921711425E-05	45.4	176.8795	177.387407258	178.98544973	-0.6453925116	1.1589615385
92081	P b n m	(Tb0.25Ca0.75)(MnO3)	Perovskite#GdFeO3	Blasco, J.; Ritter, C.; Garcia, J.; de Teresa, J.M.; Perez-Cacho, J.; Ibarra, M.R.	5.3049(2) 5.3529(2) 7.4805(5) 90 90 90	212.42	172.727	293	2000		Tb	0.25	Ca	0.75	Mn	1	_	0	O	3	5.3049	5.3529	7.4805	90	90	90	62	orthorhombic	65	20	25	0	8	26	16	60	0	101	1.75	1.8	1.4	0	0.6	1.1	1	1.55	0	3.44	158.92535	40.078	54.938045	0	15.9994	19.3	26.2	7.35	0	17.36	11	200	7.8	0	0.02658	170	160.8	68	0	5.3	3.6	5.58	8.89	0	6.83	8	4	4	0	2	11	2	7	0	16	2.4166666667	3.5	-2	1.0935833333	0.719	1.26	1.5209782105	0.8679232804	0.5706349206	0.3745833333	0.8409473143	61.090625	39.95	9.3	9.95675921711425E-05	45.4	176.8536051229	177.3199691039	178.98544973	-0.6282955769	1.1848564156
92082	P b n m	(Tb0.15Ca0.85)(MnO3)	Perovskite#GdFeO3	Blasco, J.; Ritter, C.; Garcia, J.; de Teresa, J.M.; Perez-Cacho, J.; Ibarra, M.R.	5.2824(1) 5.3133(1) 7.4731(1) 90 90 90	209.75	160.843	293	2000		Tb	0.15	Ca	0.85	Mn	1	_	0	O	3	5.2824	5.3133	7.4731	90	90	90	62	orthorhombic	65	20	25	0	8	26	16	60	0	101	1.75	1.8	1.4	0	0.6	1.1	1	1.55	0	3.44	158.92535	40.078	54.938045	0	15.9994	19.3	26.2	7.35	0	17.36	11	200	7.8	0	0.02658	170	160.8	68	0	5.3	3.6	5.58	8.89	0	6.83	8	4	4	0	2	11	2	7	0	16	2.15	3.8	-2	1.12845	0.712	1.26	1.5849016854	0.8955952381	0.5650793651	0.41645	0.8564346813	61.090625	39.95	9.3	9.95675921711425E-05	45.4	176.8315483146	177.2715329959	178.98544973	-0.6166737275	1.2069132239
92085	P b n m	(Tb0.85Ca0.15)(MnO3)	Perovskite#GdFeO3	Blasco, J.; Ritter, C.; Garcia, J.; de Teresa, J.M.; Perez-Cacho, J.; Ibarra, M.R.	5.3156(6) 5.6780(7) 7.4297(11) 90 90 90	224.24	244.031	2	2000		Tb	0.85	Ca	0.15	Mn	1	_	0	O	3	5.3156	5.678	7.4297	90	90	90	62	orthorhombic	65	20	25	0	8	26	16	60	0	101	1.75	1.8	1.4	0	0.6	1.1	1	1.55	0	3.44	158.92535	40.078	54.938045	0	15.9994	19.3	26.2	7.35	0	17.36	11	200	7.8	0	0.02658	170	160.8	68	0	5.3	3.6	5.58	8.89	0	6.83	8	4	4	0	2	11	2	7	0	16	3.0625	3	-2	1.0399125	0.72	1.26	1.4443229167	0.825327381	0.5714285714	0.3199125	0.8213554166	61.090625	39.95	9.3	9.95675921711425E-05	45.4	176.8755895833	177.3770324999	178.98544973	-0.6427680353	1.1628719551
