Repository: ihalage/analogmat

## Supplementary Materials for "Analogical discovery of disordered perovskites by crystal structure information hidden in unsupervised material fingerprints"

### Achintha Ihalage and Yang Hao

# DESCRIPTION: <p>Dielectric properties of (Ba0.5Sr0.5)TiO3 thin films</p>

# DESCRIPTION: <p>The dielectric properties of (Ba0.5Sr0.5)TiO3 (BST) thin films with high electrical resistivity were investigated. BST films are deposited on Pt/TiO2/SiO2/Si substrates by a metal-organic deposition (MOD) method. The dielectric permittivity and ac conductivity of the films are measured in the frequency range 102-105 Hz. The dielectric permittivity εr decreases slightly with frequency f ...</p>

File: analogmat/ICSD_data/ICSD_all_data.csv (part 7 of 35)
CollectionCode	HMS	StructuredFormula	StructureType	Authors	CellParameter	CellVolume	FormulaWeight	Temperature	PublicationYear	Quality	A1	A1_frac	A2	A2_frac	B1	B1_frac	B2	B2_frac	O	O_frac	a	b	c	alpha	beta	gamma	SpaceGroupNum	CrystalClass	atom_numA1	atom_numA2	atom_numB1	atom_numB2	atom_numO	mend_numA1	mend_numA2	mend_numB1	mend_numB2	mend_numO	atomic_rA1	atomic_rA2	atomic_rB1	atomic_rB2	atomic_rO	A1_X	A2_X	B1_X	B2_X	O_X	M_A1	M_A2	M_B1	M_B2	M_O	V_A1	V_A2	V_B1	V_B2	V_O	therm_con_A1	therm_con_A2	therm_con_B1	therm_con_B2	therm_con_O	polarizability_A1	polarizability_A2	polarizability_B1	polarizability_B2	polarizability_O	lattice_const_A1	lattice_const_A2	lattice_const_B1	lattice_const_B2	lattice_const_O	Row_A1	Row_A2	Row_B1	Row_B2	Row_O	Group_A1	Group_A2	Group_B1	Group_B2	Group_O	nA	nB	nO	rA_avg	rB_avg	rO	rA/rB	rA/rO	rB/rO	rA-rB	Goldschmidt_TF	SISSO_1	SISSO_2	SISSO_3	SISSO_4	SISSO_5	SISSO_6	SISSO_7	SISSO_8	SISSO_9	SISSO_10
92086	P b n m	(Tb0.67Ca0.33)(MnO3)	Perovskite#GdFeO3	Blasco, J.; Ritter, C.; Garcia, J.; de Teresa, J.M.; Perez-Cacho, J.; Ibarra, M.R.	5.3266(14) 5.5367(15) 7.4628(21) 90 90 90	220.09	222.6398	2	2000		Tb	0.67	Ca	0.33	Mn	1	_	0	O	3	5.3266	5.5367	7.4628	90	90	90	62	orthorhombic	65	20	25	0	8	26	16	60	0	101	1.75	1.8	1.4	0	0.6	1.1	1	1.55	0	3.44	158.92535	40.078	54.938045	0	15.9994	19.3	26.2	7.35	0	17.36	11	200	7.8	0	0.02658	170	160.8	68	0	5.3	3.6	5.58	8.89	0	6.83	8	4	4	0	2	11	2	7	0	16	3.1166666667	3	-2	1.0156033333	0.72	1.26	1.4105601852	0.8060343915	0.5714285714	0.2956033333	0.8126740143	61.090625	39.95	9.3	9.95675921711425E-05	45.4	176.8850431481	177.4021138291	178.98544973	-0.6490976775	1.1534183903
92087	P b n m	(Tb0.35Ca0.65)(MnO3)	Perovskite#GdFeO3	Blasco, J.; Ritter, C.; Garcia, J.; de Teresa, J.M.; Perez-Cacho, J.; Ibarra, M.R.	5.3175(5) 5.3880(6) 7.4157(9) 90 90 90	212.46	184.611	2	2000		Tb	0.35	Ca	0.65	Mn	1	_	0	O	3	5.3175	5.388	7.4157	90	90	90	62	orthorhombic	65	20	25	0	8	26	16	60	0	101	1.75	1.8	1.4	0	0.6	1.1	1	1.55	0	3.44	158.92535	40.078	54.938045	0	15.9994	19.3	26.2	7.35	0	17.36	11	200	7.8	0	0.02658	170	160.8	68	0	5.3	3.6	5.58	8.89	0	6.83	8	4	4	0	2	11	2	7	0	16	2.525	3.4	-2	1.084525	0.74	1.26	1.4655743243	0.860734127	0.5873015873	0.344525	0.8289147631	61.090625	39.95	9.3	9.95675921711425E-05	45.4	176.8789506757	177.3633404388	178.98544973	-0.6372146544	1.1595108628
92098	P n m a	(Sm0.1Ca0.9)(MnO3)	Perovskite#GdFeO3	Martin, C.; Maignan, A.; Hervieu, M.; Raveau, B.; Jirak, Z.; Savosta, M.M.; Kurbakov, A.; Trounov, V.; Andre, G.; Bouree, F.	5.3051(1) 7.4734(1) 5.2793(1) 90 90 90	209.31	154.044	10	2000		Sm	0.1	Ca	0.9	Mn	1	_	0	O	3	5.3051	7.4734	5.2793	90	90	90	62	orthorhombic	62	20	25	0	8	28	16	60	0	101	1.85	1.8	1.4	0	0.6	1.17	1	1.55	0	3.44	150.36	40.078	54.938045	0	15.9994	19.98	26.2	7.35	0	17.36	13	200	7.8	0	0.02658	192	160.8	68	0	5.3	9	5.58	8.89	0	6.83	8	4	4	0	2	8	2	7	0	16	2.1	3.9	-2	1.1358	0.691	1.26	1.6437047757	0.9014285714	0.5484126984	0.4448	0.8683169792	60.118375	39.17	9.47	8.42747813411079E-05	44.62	198.8010952243	199.2246122035	200.98544973	-0.6103977292	1.2346190614
92099	P m -3 m	(Pr0.1Sr0.9)(MnO3)	Perovskite#CaTiO3	Martin, C.; Maignan, A.; Hervieu, M.; Raveau, B.; Jirak, Z.; Savosta, M.M.; Kurbakov, A.; Trounov, V.; Andre, G.; Bouree, F.	3.8195(1) 3.8195(1) 3.8195(1) 90 90 90	55.72	195.886	350	2000		Pr	0.1	Sr	0.9	Mn	1	_	0	O	3	3.8195	3.8195	3.8195	90	90	90	221	cubic	59	38	25	0	8	31	15	60	0	101	1.85	2	1.4	0	0.6	1.13	0.95	1.55	0	3.44	140.90765	87.62	54.938045	0	15.9994	20.8	33.94	7.35	0	17.36	13	35	7.8	0	0.02658	216	197.2	68	0	5.3	3.67	6.08	8.89	0	6.83	8	5	4	0	2	5	2	7	0	16	2.1	3.9	-2	1.303	0.691	1.26	1.8856729378	1.0341269841	0.5484126984	0.612	0.9289157766	60.118375	38.35	9.43	6.20992917324024E-05	43.8	222.7263270622	223.0432428388	224.98544973	-0.5664447013	1.3059310023
92115	P n m a	La(Mn0.6V0.4)O3	Perovskite#GdFeO3	Teplykh, A.E.; Pirogov, A.N.; Men'shikov, A.Z. (Menshikov, A.Z.); Bazuev, G.V.	5.617(1) 7.876(1) 5.557(1) 90 90 90	245.84	240.247	293	2000		La	1	_	0	Mn	0.6	V	0.4	O	3	5.617	7.876	5.557	90	90	90	62	orthorhombic	57	0	25	23	8	33	0	60	54	101	1.95	0	1.4	1.35	0.6	1.1	0	1.55	1.63	3.44	138.90547	0	54.938045	50.9415	15.9994	22.39	0	7.35	8.32	17.36	13	0	7.8	31	0.02658	215	0	68	87	5.3	3.75	0	8.89	3.02	6.83	8	0	4	4	2	3	0	7	5	16	3	3	-2	1.172	0.766	1.26	1.5300261097	0.9301587302	0.6079365079	0.406	0.8488073504	59.035125	36.66	9.5	0.0008083591	42.11	221.8759738903	222.3187812407	223.98544973	-0.6305756603	1.15432914
92116	P n m a	La(Mn0.5V0.5)O3	Perovskite#GdFeO3	Teplykh, A.E.; Pirogov, A.N.; Men'shikov, A.Z. (Menshikov, A.Z.); Bazuev, G.V.	5.611(1) 7.877(1) 5.562(1) 90 90 90	245.83	239.847	293	2000		La	1	_	0	Mn	0.5	V	0.5	O	3	5.611	7.877	5.562	90	90	90	62	orthorhombic	57	0	25	23	8	33	0	60	54	101	1.95	0	1.4	1.35	0.6	1.1	0	1.55	1.63	3.44	138.90547	0	54.938045	50.9415	15.9994	22.39	0	7.35	8.32	17.36	13	0	7.8	31	0.02658	215	0	68	87	5.3	3.75	0	8.89	3.02	6.83	8	0	4	4	2	3	0	7	5	16	3	3	-2	1.172	0.765	1.26	1.5320261438	0.9301587302	0.6071428571	0.407	0.8492265145	59.035125	36.66	9.5	0.0008083591	42.11	221.8749738562	222.3172003707	223.98544973	-0.6302610226	1.1553291741
92117	P n m a	La(Mn0.4V0.6)O3	Perovskite#GdFeO3	Teplykh, A.E.; Pirogov, A.N.; Men'shikov, A.Z. (Menshikov, A.Z.); Bazuev, G.V.	5.605(1) 7.872(1) 5.562(1) 90 90 90	245.41	239.447	293	2000		La	1	_	0	Mn	0.4	V	0.6	O	3	5.605	7.872	5.562	90	90	90	62	orthorhombic	57	0	25	23	8	33	0	60	54	101	1.95	0	1.4	1.35	0.6	1.1	0	1.55	1.63	3.44	138.90547	0	54.938045	50.9415	15.9994	22.39	0	7.35	8.32	17.36	13	0	7.8	31	0.02658	215	0	68	87	5.3	3.75	0	8.89	3.02	6.83	8	0	4	4	2	3	0	7	5	16	3	3	-2	1.172	0.768	1.26	1.5260416667	0.9301587302	0.6095238095	0.404	0.8479702623	59.035125	36.66	9.5	0.0008083591	42.11	221.8779583333	222.3219285956	223.98544973	-0.6312036572	1.152344697
92191	P b n m	La(Mn0.7Cu0.3)O3	Perovskite#GdFeO3	Petrov, A.N.; Zuev, A.Yu.; Tikhonova, I.L.; Voronin, V.I.	5.5310(3) 5.5017(3) 7.7871(5) 90 90 90	236.96	244.43	293	2000		La	1	_	0	Mn	0.7	Cu	0.3	O	3	5.531	5.5017	7.7871	90	90	90	62	orthorhombic	57	0	25	29	8	33	0	60	72	101	1.95	0	1.4	1.35	0.6	1.1	0	1.55	1.9	3.44	138.90547	0	54.938045	63.546	15.9994	22.39	0	7.35	7.11	17.36	13	0	7.8	400	0.02658	215	0	68	46.5	5.3	3.75	0	8.89	3.61	6.83	8	0	4	4	2	3	0	7	11	16	3	3	-2	1.172	0.758	1.26	1.5461741425	0.9301587302	0.6015873016	0.414	0.8521722953	59.035125	36.66	9.5	0.011076328	42.11	221.8678258575	222.3059981528	223.98544973	-0.6280465568	1.1624771728
92202	P b n m	(Pr0.95Sr0.05)NiO3	Perovskite#GdFeO3	Falcon, H.; Martinez Lope, M.J.; Alonso, J.A.; Fierro, J.L.G.	5.4171(5) 5.3668(5) 7.6181(1) 90 90 90	221.48	244.9525	293	2000		Pr	0.95	Sr	0.05	Ni	1	_	0	O	3	5.4171	5.3668	7.6181	90	90	90	62	orthorhombic	59	38	28	0	8	31	15	67	0	101	1.85	2	1.35	0	0.6	1.13	0.95	1.91	0	3.44	140.90765	87.62	58.6934	0	15.9994	20.8	33.94	6.59	0	17.36	13	35	91	0	0.02658	216	197.2	49	0	5.3	3.67	6.08	3.52	0	6.83	8	5	4	0	2	5	2	10	0	16	2.95	3.1	-2	1.1585	0.692	1.26	1.674132948	0.9194444444	0.5492063492	0.4665	0.876095159	40.758375	16.35	9.07	6.20992917324024E-05	24.44	222.792367052	223.201962211	224.9757233578	-0.6078978273	1.2398910125
92640	P 4/m m m	(K0.667Th0.333)(TiO3)	Perovskite_double#PrBaMn2O5+x	Chakhmouradian, A.R.; Mitchell, R.H.	3.9007(2) 3.9007(2) 7.8099(7) 9 9 9	118.83	199.2427	293	2001		K	0.667	Th	0.333	Ti	1	_	0	O	3	3.9007	3.9007	7.8099	9	9	9	123	tetragonal	19	90	22	0	8	10	47	51	0	101	2.2	1.8	1.4	0	0.6	0.82	1.3	1.54	0	3.44	39.0983	232.03806	47.867	0	15.9994	45.94	19.8	10.64	0	17.36	100	54	22	0	0.02658	289.7	217	100	0	5.3	5.23	5.08	2.95	0	6.83	4	9	4	0	2	1	4	4	0	16	1.999	3.8	-2	1.37348	0.758	1.26	1.8119788918	1.0900634921	0.6015873016	0.61548	0.9227708455	87.812	47.86	5.48	0.0022	50.32	292.5035011082	292.8107919536	294.68544973	-0.5036133447	1.2964988918
93450	P 4 m m	Pb(Hf0.2Ti0.8)O3	Perovskite#PbTiO3#BaTiO3	Bedoya, C.; Muller, C.; Baudour, J.L.; Bouree, F.; Soubeyroux, J.L.; Roubin, M.	3.9299(4) 3.9299(4) 4.1239(5) 9 9 9	63.69	329.205	10	2001		Pb	1	_	0	Hf	0.2	Ti	0.8	O	3	3.9299	3.9299	4.1239	9	9	9	99	tetragonal	82	0	72	22	8	82	0	50	51	101	1.8	0	1.55	1.4	0.6	2.33	0	1.3	1.54	3.44	207.2	0	178.49	47.867	15.9994	18.26	0	13.44	10.64	17.36	35	0	23	22	0.02658	47	0	103	100	5.3	4.95	0	3.2	2.95	6.83	6	0	6	4	2	14	0	4	4	16	2	4	-2	1.33	0.766	1.26	1.7362924282	1.0555555556	0.6079365079	0.564	0.9039519068	95.868	78.94	6.77	3.66361486339432E-05	81.64	51.8277075718	52.1676594786	53.9997837642	-0.6063143654	1.1844875501
93520	P b n m	La(Ni0.8Mo0.2)O3	Perovskite#GdFeO3	Rodriguez, E.; Alvarez, I.; Lopez, M.L.; Veiga, M.L.; Pico, C.; Martinez, J.L.	5.5512(3) 5.5614(3) 7.8430(4) 9 9 9	242.13	253.063	293	2001		La	1	_	0	Ni	0.8	Mo	0.2	O	3	5.5512	5.5614	7.843	9	9	9	62	orthorhombic	57	0	28	42	8	33	0	67	56	101	1.95	0	1.35	1.45	0.6	1.1	0	1.91	2.16	3.44	138.90547	0	58.6934	95.94	15.9994	22.39	0	6.59	9.38	17.36	13	0	91	139	0.02658	215	0	49	87	5.3	3.75	0	3.52	3.15	6.83	8	0	4	5	2	3	0	10	6	16	3	3	-2	1.172	0.784	1.26	1.4948979592	0.9301587302	0.6222222222	0.388	0.8413325303	39.675125	14.66	9.14	0.0038136183	22.75	221.8931020408	222.3464345711	223.9757233578	-0.6361669438	1.1372009895
93607	P b n m	(La0.2Sm0.8)FeO3	Perovskite#GdFeO3	Sangaletti, L.; Depero, L.E.; Allieri, B.; Nunziante, P.; Traversa, E.	5.4079(4) 5.5887(4) 7.7158(6) 9 9 9	233.2	251.909	293	2001		La	0.2	Sm	0.8	Fe	1	_	0	O	3	5.4079	5.5887	7.7158	9	9	9	62	orthorhombic	57	62	26	0	8	33	28	61	0	101	1.95	1.85	1.4	0	0.6	1.1	1.17	1.83	0	3.44	138.90547	150.36	55.845	0	15.9994	22.39	19.98	7.09	0	17.36	13	13	80	0	0.02658	215	192	62	0	5.3	3.75	9	2.87	0	6.83	8	8	4	0	2	3	8	8	0	16	3	3	-2	1.1128	0.69	1.26	1.6127536232	0.8831746032	0.5476190476	0.4228	0.8604220361	52.755125	29.66	9.22	5.42616245095584E-05	35.83	221.8100463768	222.2476684129	223.98544973	-0.6218145428	1.2202566535
93608	P b n m	(La0.4Sm0.6)FeO3	Perovskite#GdFeO3	Sangaletti, L.; Depero, L.E.; Allieri, B.; Nunziante, P.; Traversa, E.	5.4217(6) 5.5866(7) 7.729(1) 9 9 9	234.1	249.621	293	2001		La	0.4	Sm	0.6	Fe	1	_	0	O	3	5.4217	5.5866	7.729	9	9	9	62	orthorhombic	57	62	26	0	8	33	28	61	0	101	1.95	1.85	1.4	0	0.6	1.1	1.17	1.83	0	3.44	138.90547	150.36	55.845	0	15.9994	22.39	19.98	7.09	0	17.36	13	13	80	0	0.02658	215	192	62	0	5.3	3.75	9	2.87	0	6.83	8	8	4	0	2	3	8	8	0	16	3	3	-2	1.1276	0.69	1.26	1.6342028986	0.8949206349	0.5476190476	0.4376	0.8657887953	52.755125	29.66	9.22	5.42616245095584E-05	35.83	221.8033971015	222.2315858967	223.98544973	-0.6177365353	1.2269059289
93609	P b n m	(La0.6Sm0.4)FeO3	Perovskite#GdFeO3	Sangaletti, L.; Depero, L.E.; Allieri, B.; Nunziante, P.; Traversa, E.	5.4415(7) 5.5813(8) 7.749(1) 9 9 9	235.34	247.333	293	2001		La	0.6	Sm	0.4	Fe	1	_	0	O	3	5.4415	5.5813	7.749	9	9	9	62	orthorhombic	57	62	26	0	8	33	28	61	0	101	1.95	1.85	1.4	0	0.6	1.1	1.17	1.83	0	3.44	138.90547	150.36	55.845	0	15.9994	22.39	19.98	7.09	0	17.36	13	13	80	0	0.02658	215	192	62	0	5.3	3.75	9	2.87	0	6.83	8	8	4	0	2	3	8	8	0	16	3	3	-2	1.1424	0.69	1.26	1.6556521739	0.9066666667	0.5476190476	0.4524	0.8711555544	52.755125	29.66	9.22	5.42616245095584E-05	35.83	221.7967478261	222.2155033805	223.98544973	-0.6136398629	1.2335552042
93610	P b n m	(La0.8Sm0.2)FeO3	Perovskite#GdFeO3	Sangaletti, L.; Depero, L.E.; Allieri, B.; Nunziante, P.; Traversa, E.	5.492(1) 5.571(1) 7.810(2) 9 9 9	238.95	245.045	293	2001		La	0.8	Sm	0.2	Fe	1	_	0	O	3	5.492	5.571	7.81	9	9	9	62	orthorhombic	57	62	26	0	8	33	28	61	0	101	1.95	1.85	1.4	0	0.6	1.1	1.17	1.83	0	3.44	138.90547	150.36	55.845	0	15.9994	22.39	19.98	7.09	0	17.36	13	13	80	0	0.02658	215	192	62	0	5.3	3.75	9	2.87	0	6.83	8	8	4	0	2	3	8	8	0	16	3	3	-2	1.1572	0.69	1.26	1.6771014493	0.9184126984	0.5476190476	0.4672	0.8765223136	52.755125	29.66	9.22	5.42616245095584E-05	35.83	221.7900985507	222.1994208643	223.98544973	-0.6095246437	1.2402044796
93615	P b n m	(Pr0.85Na0.15)(MnO3)	Perovskite#GdFeO3	Shivakumara, C.; Hegde, M.S.; Srinivasa, T.; Vasanthacharya, N.Y.; Subbanna, G.N.; Lalla, N.P.	5.4554(2) 5.4588(3) 7.7049(4) 9 9 9	229.45	226.159	293	2001		Pr	0.85	Na	0.15	Mn	1	_	0	O	3	5.4554	5.4588	7.7049	9	9	9	62	orthorhombic	59	11	25	0	8	31	11	60	0	101	1.85	1.8	1.4	0	0.6	1.13	0.93	1.55	0	3.44	140.90765	22.98976928	54.938045	0	15.9994	20.8	23.78	7.35	0	17.36	13	140	7.8	0	0.02658	216	162.7	68	0	5.3	3.67	4.23	8.89	0	6.83	8	3	4	0	2	5	1	7	0	16	2.7	3.4	-2	1.1515	0.74	1.26	1.5560810811	0.9138888889	0.5873015873	0.4115	0.8525940014	60.118375	38.35	9.43	6.20992917324024E-05	43.8	222.8554189189	223.2965129203	224.98544973	-0.6257740407	1.1768391456
93616	P b n m	(Pr0.9Na0.1)(MnO3)	Perovskite#GdFeO3	Shivakumara, C.; Hegde, M.S.; Srinivasa, T.; Vasanthacharya, N.Y.; Subbanna, G.N.; Lalla, N.P.	5.4563(3) 5.5031(3) 7.7060(5) 9 9 9	231.38	232.055	293	2001		Pr	0.9	Na	0.1	Mn	1	_	0	O	3	5.4563	5.5031	7.706	9	9	9	62	orthorhombic	59	11	25	0	8	31	11	60	0	101	1.85	1.8	1.4	0	0.6	1.13	0.93	1.55	0	3.44	140.90765	22.98976928	54.938045	0	15.9994	20.8	23.78	7.35	0	17.36	13	140	7.8	0	0.02658	216	162.7	68	0	5.3	3.67	4.23	8.89	0	6.83	8	3	4	0	2	5	1	7	0	16	2.8	3.2	-2	1.151	0.726	1.26	1.585399449	0.9134920635	0.5761904762	0.425	0.8584262082	60.118375	38.35	9.43	6.20992917324024E-05	43.8	222.839600551	223.2730267591	224.98544973	-0.6213712816	1.1926575136
93617	P b n m	(Pr0.92Na0.08)(MnO3)	Perovskite#GdFeO3	Shivakumara, C.; Hegde, M.S.; Srinivasa, T.; Vasanthacharya, N.Y.; Subbanna, G.N.; Lalla, N.P.	5.4579(2) 5.5149(3) 7.7065(4) 9 9 9	231.96	234.4134	293	2001		Pr	0.92	Na	0.08	Mn	1	_	0	O	3	5.4579	5.5149	7.7065	9	9	9	62	orthorhombic	59	11	25	0	8	31	11	60	0	101	1.85	1.8	1.4	0	0.6	1.13	0.93	1.55	0	3.44	140.90765	22.98976928	54.938045	0	15.9994	20.8	23.78	7.35	0	17.36	13	140	7.8	0	0.02658	216	162.7	68	0	5.3	3.67	4.23	8.89	0	6.83	8	3	4	0	2	5	1	7	0	16	2.84	3.2	-2	1.1508	0.726	1.26	1.5851239669	0.9133333333	0.5761904762	0.4248	0.858354999	60.118375	38.35	9.43	6.20992917324024E-05	43.8	222.8396760331	223.2732310321	224.98544973	-0.6214251721	1.1925820315
93619	P b n m	(Pr0.92K0.08)(MnO3)	Perovskite#GdFeO3	Shivakumara, C.; Hegde, M.S.; Srinivasa, T.; Vasanthacharya, N.Y.; Subbanna, G.N.; Lalla, N.P.	5.4769(2) 5.5101(2) 7.7275(3) 9 9 9	233.2	235.7022	293	2001		Pr	0.92	K	0.08	Mn	1	_	0	O	3	5.4769	5.5101	7.7275	9	9	9	62	orthorhombic	59	19	25	0	8	31	10	60	0	101	1.85	2.2	1.4	0	0.6	1.13	0.82	1.55	0	3.44	140.90765	39.0983	54.938045	0	15.9994	20.8	45.94	7.35	0	17.36	13	100	7.8	0	0.02658	216	289.7	68	0	5.3	3.67	5.23	8.89	0	6.83	8	4	4	0	2	5	1	7	0	16	2.84	3.2	-2	1.1796	0.726	1.26	1.6247933884	0.9361904762	0.5761904762	0.4536	0.8686091155	60.118375	38.35	9.43	6.20992917324024E-05	43.8	222.8288066116	223.2438157271	224.98544973	-0.6136309519	1.2034514529
93620	P b n m	(Pr0.94K0.06)(MnO3)	Perovskite#GdFeO3	Shivakumara, C.; Hegde, M.S.; Srinivasa, T.; Vasanthacharya, N.Y.; Subbanna, G.N.; Lalla, N.P.	5.4625(4) 5.5540(3) 7.7025(6) 9 9 9	233.68	237.7384	293	2001		Pr	0.94	K	0.06	Mn	1	_	0	O	3	5.4625	5.554	7.7025	9	9	9	62	orthorhombic	59	19	25	0	8	31	10	60	0	101	1.85	2.2	1.4	0	0.6	1.13	0.82	1.55	0	3.44	140.90765	39.0983	54.938045	0	15.9994	20.8	45.94	7.35	0	17.36	13	100	7.8	0	0.02658	216	289.7	68	0	5.3	3.67	5.23	8.89	0	6.83	8	4	4	0	2	5	1	7	0	16	2.88	3.2	-2	1.1722	0.726	1.26	1.614600551	0.9303174603	0.5761904762	0.4462	0.8659743772	60.118375	38.35	9.43	6.20992917324024E-05	43.8	222.831599449	223.2513738263	224.98544973	-0.6156401495	1.2006586155
93622	P b n m	(Nd0.89Na0.11)(MnO3)	Perovskite#GdFeO3	Shivakumara, C.; Hegde, M.S.; Srinivasa, T.; Vasanthacharya, N.Y.; Subbanna, G.N.; Lalla, N.P.	5.4313(4) 5.5218(4) 7.6697(5) 9 9 9	230.02	233.8395	293	2001		Nd	0.89	Na	0.11	Mn	1	_	0	O	3	5.4313	5.5218	7.6697	9	9	9	62	orthorhombic	60	11	25	0	8	30	11	60	0	101	1.85	1.8	1.4	0	0.6	1.14	0.93	1.55	0	3.44	144.242	22.98976928	54.938045	0	15.9994	20.59	23.78	7.35	0	17.36	17	140	7.8	0	0.02658	208	162.7	68	0	5.3	3.66	4.23	8.89	0	6.83	8	3	4	0	2	6	1	7	0	16	2.78	3.4	-2	1.12707	0.74	1.26	1.5230675676	0.8945	0.5873015873	0.38707	0.8439566921	60.118375	38.56	9.44	6.85185185185185E-05	44.01	214.8640024324	215.3208891245	216.98544973	-0.631177952	1.1693309009
93624	P b n m	(Nd0.95K0.05)(MnO3)	Perovskite#GdFeO3	Shivakumara, C.; Hegde, M.S.; Srinivasa, T.; Vasanthacharya, N.Y.; Subbanna, G.N.; Lalla, N.P.	5.4397(6) 5.6242(5) 7.6351(3) 9 9 9	233.59	241.92	293	2001		Nd	0.95	K	0.05	Mn	1	_	0	O	3	5.4397	5.6242	7.6351	9	9	9	62	orthorhombic	60	19	25	0	8	30	10	60	0	101	1.85	2.2	1.4	0	0.6	1.14	0.82	1.55	0	3.44	144.242	39.0983	54.938045	0	15.9994	20.59	45.94	7.35	0	17.36	17	100	7.8	0	0.02658	208	289.7	68	0	5.3	3.66	5.23	8.89	0	6.83	8	4	4	0	2	6	1	7	0	16	2.9	3.2	-2	1.14285	0.726	1.26	1.5741735537	0.9070238095	0.5761904762	0.41685	0.8555244356	60.118375	38.56	9.44	6.85185185185185E-05	44.01	214.8426764463	215.2813508819	216.98544973	-0.6224893623	1.1906568871
93806	P n m a	(Ca0.5Sr0.5)TiO3	Perovskite#GdFeO3	Howard, C.J.; Withers, R.L.; Kennedy, B.J.	5.4725(1) 7.7324(1) 5.4715(1) 9 9 9	231.53	159.747	293	2001		Ca	0.5	Sr	0.5	Ti	1	_	0	O	3	5.4725	7.7324	5.4715	9	9	9	62	orthorhombic	20	38	22	0	8	16	15	51	0	101	1.8	2	1.4	0	0.6	1	0.95	1.54	0	3.44	40.078	87.62	47.867	0	15.9994	26.2	33.94	10.64	0	17.36	200	35	22	0	0.02658	160.8	197.2	100	0	5.3	5.58	6.08	2.95	0	6.83	4	5	4	0	2	2	2	4	0	16	2	4	-2	1.23	0.745	1.26	1.6510067114	0.9761904762	0.5912698413	0.485	0.8781525612	92.628	68	5.26	0.0004394531	70.46	163.6339932886	164.0271458498	165.78544973	-0.576073949	1.2285067114
93808	P 63/m m c	Ba3Nd(Ru2O9)	BaFeO3-x	Doi, Y.; Hinatsu, Y.; Shimojo, Y.; Ishii, Y.	5.9319(1) 5.9319(1) 14.7589(3) 9 9 12	449.75	902.391	293	2001		Ba	1	_	0	Nd	0.333	Ru	0.667	O	3	5.9319	5.9319	14.7589	9	9	12	194	hexagonal	56	0	60	44	8	14	0	30	62	101	2.15	0	1.85	1.3	0.6	0.89	0	1.14	2.2	3.44	137.327	0	144.242	101.07	15.9994	38.16	0	20.59	8.17	17.36	18	0	17	120	0.02658	272	0	208	72	5.3	5.02	0	3.66	2.7	6.83	6	0	8	5	2	2	0	6	8	16	2	4.1116666667	-2	1.49	0.8564223333	1.26	1.739795825	1.1825396825	0.6797002646	0.6335776667	0.9187880971	196.921625	161.69	7.9	0.0429482507	166.55	276.8937818416	277.178992272	278.961275203	-0.535355332	1.1776467298
93871	F m -3 m	Sr2Sc(BiO6)	Elpasolite#K2NaAlF6#Ba2CaWO6	Kazin, P.E.; Abakumov, A.M.; Zaytsev, D.D.; Tret'yakov, Yu.D. (Tretyakov, Yu.D.); Khasanova, N.R.; van Tendeloo, G.; Jansen, M.	8.1895(1) 8.1895(1) 8.1895(1) 9 9 9	549.25	525.174	293	2001		Sr	1	_	0	Sc	0.5	Bi	0.5	O	3	8.1895	8.1895	8.1895	9	9	9	225	cubic	38	0	21	83	8	15	0	19	87	101	2	0	1.6	1.6	0.6	0.95	0	1.36	2.02	3.44	87.62	0	44.955912	208.9804	15.9994	33.94	0	15	21.31	17.36	35	0	16	8	0.02658	197.2	0	97	48	5.3	6.08	0	3.31	4.75	6.83	5	0	4	6	2	2	0	3	15	16	2	4	-2	1.32	0.8925	1.26	1.4789915966	1.0476190476	0.7083333333	0.4275	0.8475426227	87.64	58.06	6.59	0.0017777778	59.7	201.1485084034	201.5685510261	203.199573603	-0.595160664	1.1181582633
94335	P b n m	(La0.9Sm0.1)GaO3	Perovskite#GdFeO3	Vasylechko, L.; Niewa, R.; Borrmann, H.; Knapp, M.; Savytskii, D.; Matkovskii, A.; Bismayer, U.; Berkowski, M.	5.51224(3) 5.49248(4) 7.77059(6) 9 9 9	235.26	257.771	293	2001		La	0.9	Sm	0.1	Ga	1	_	0	O	3	5.51224	5.49248	7.77059	9	9	9	62	orthorhombic	57	62	31	0	8	33	28	81	0	101	1.95	1.85	1.3	0	0.6	1.1	1.17	1.81	0	3.44	138.90547	150.36	69.723	0	15.9994	22.39	19.98	11.8	0	17.36	13	13	29	0	0.02658	215	192	50	0	5.3	3.75	9	4.51	0	6.83	8	8	4	0	2	3	8	13	0	16	3	3	-2	1.1646	0.76	1.26	1.5323684211	0.9242857143	0.6031746032	0.4046	0.8487381691	40.775125	12.66	9.24	5.42616245095584E-05	23.85	221.8722315789	222.3163697481	223.9635581854	-0.6306275787	1.1580714514
94336	P b n m	(La0.83Sm0.17)GaO3	Perovskite#GdFeO3	Vasylechko, L.; Niewa, R.; Borrmann, H.; Knapp, M.; Savytskii, D.; Matkovskii, A.; Bismayer, U.; Berkowski, M.	5.50389(5) 5.49220(6) 7.76402(8) 9 9 9	234.69	258.5718	293	2001		La	0.83	Sm	0.17	Ga	1	_	0	O	3	5.50389	5.4922	7.76402	9	9	9	62	orthorhombic	57	62	31	0	8	33	28	81	0	101	1.95	1.85	1.3	0	0.6	1.1	1.17	1.81	0	3.44	138.90547	150.36	69.723	0	15.9994	22.39	19.98	11.8	0	17.36	13	13	29	0	0.02658	215	192	50	0	5.3	3.75	9	4.51	0	6.83	8	8	4	0	2	3	8	13	0	16	3	3	-2	1.15942	0.76	1.26	1.5255526316	0.9201746032	0.6031746032	0.39942	0.8469248953	40.775125	12.66	9.24	5.42616245095584E-05	23.85	221.8738673684	222.3213722637	223.9635581854	-0.6319872573	1.1564356619
94337	P b n m	(La0.7Sm0.3)GaO3	Perovskite#GdFeO3	Vasylechko, L.; Niewa, R.; Borrmann, H.; Knapp, M.; Savytskii, D.; Matkovskii, A.; Bismayer, U.; Berkowski, M.	5.4918(1) 5.4936(1) 7.7566(1) 9 9 9	234.01	260.059	293	2001		La	0.7	Sm	0.3	Ga	1	_	0	O	3	5.4918	5.4936	7.7566	9	9	9	62	orthorhombic	57	62	31	0	8	33	28	81	0	101	1.95	1.85	1.3	0	0.6	1.1	1.17	1.81	0	3.44	138.90547	150.36	69.723	0	15.9994	22.39	19.98	11.8	0	17.36	13	13	29	0	0.02658	215	192	50	0	5.3	3.75	9	4.51	0	6.83	8	8	4	0	2	3	8	13	0	16	3	3	-2	1.1498	0.76	1.26	1.5128947368	0.9125396825	0.6031746032	0.3898	0.8435573868	40.775125	12.66	9.24	5.42616245095584E-05	23.85	221.8769052632	222.3306626499	223.9635581854	-0.6345065942	1.1533977671
94569	P b n m	(Ca0.75Sr0.25)(TiO3)	Perovskite#GdFeO3	Yamanaka, T.; Hirai, N.; Komatsu, Y.	5.4440(8) 5.4591(8) 7.7213(11) 9 9 9	229.47	147.862	293	2002		Ca	0.75	Sr	0.25	Ti	1	_	0	O	3	5.444	5.4591	7.7213	9	9	9	62	orthorhombic	20	38	22	0	8	16	15	51	0	101	1.8	2	1.4	0	0.6	1	0.95	1.54	0	3.44	40.078	87.62	47.867	0	15.9994	26.2	33.94	10.64	0	17.36	200	35	22	0	0.02658	160.8	197.2	100	0	5.3	5.58	6.08	2.95	0	6.83	4	5	4	0	2	2	2	4	0	16	2	4	-2	1.185	0.745	1.26	1.5906040268	0.9404761905	0.5912698413	0.44	0.8622823342	92.628	68	5.26	0.0004394531	70.46	163.6493959732	164.0716783073	165.78544973	-0.5882061204	1.2131040268
94571	P b n m	(Ca0.4Sr0.6)(TiO3)	Perovskite#GdFeO3	Yamanaka, T.; Hirai, N.; Komatsu, Y.	5.4784(10) 5.4791(8) 7.7517(13) 9 9 9	232.68	164.501	293	2002		Ca	0.4	Sr	0.6	Ti	1	_	0	O	3	5.4784	5.4791	7.7517	9	9	9	62	orthorhombic	20	38	22	0	8	16	15	51	0	101	1.8	2	1.4	0	0.6	1	0.95	1.54	0	3.44	40.078	87.62	47.867	0	15.9994	26.2	33.94	10.64	0	17.36	200	35	22	0	0.02658	160.8	197.2	100	0	5.3	5.58	6.08	2.95	0	6.83	4	5	4	0	2	2	2	4	0	16	2	4	-2	1.248	0.745	1.26	1.6751677852	0.9904761905	0.5912698413	0.503	0.884500652	92.628	68	5.26	0.0004394531	70.46	163.6278322148	164.0093328667	165.78544973	-0.5711758754	1.2346677852
94572	I 4/m c m	(Ca0.35Sr0.65)(TiO3)	Perovskite#SrTiO3#SrZrO3	Yamanaka, T.; Hirai, N.; Komatsu, Y.	5.4801(7) 5.4801(7) 7.7619(10) 9 9 9	233.1	166.878	293	2002		Ca	0.35	Sr	0.65	Ti	1	_	0	O	3	5.4801	5.4801	7.7619	9	9	9	140	tetragonal	20	38	22	0	8	16	15	51	0	101	1.8	2	1.4	0	0.6	1	0.95	1.54	0	3.44	40.078	87.62	47.867	0	15.9994	26.2	33.94	10.64	0	17.36	200	35	22	0	0.02658	160.8	197.2	100	0	5.3	5.58	6.08	2.95	0	6.83	4	5	4	0	2	2	2	4	0	16	2	4	-2	1.257	0.745	1.26	1.6872483221	0.9976190476	0.5912698413	0.512	0.8876746974	92.628	68	5.26	0.0004394531	70.46	163.6247516779	164.0004263752	165.78544973	-0.5687172503	1.2377483221
94815	R -3 c H	(La0.7Ba0.3)MnO3	Perovskite#LaAlO3	El-Fadli, Z.; Metni, M.R.; Sapina, F.; Martinez, E.; Folgado, J.V.; Beltran, A.	5.53975(12) 5.53975(12) 13.5070(3) 9 9 12	358.98	241.376	293	2002		La	0.7	Ba	0.3	Mn	1	_	0	O	3	5.53975	5.53975	13.507	9	9	12	167	trigonal	57	56	25	0	8	33	14	60	0	101	1.95	2.15	1.4	0	0.6	1.1	0.89	1.55	0	3.44	138.90547	137.327	54.938045	0	15.9994	22.39	38.16	7.35	0	17.36	13	18	7.8	0	0.02658	215	272	68	0	5.3	3.75	5.02	8.89	0	6.83	8	6	4	0	2	3	2	7	0	16	2.7	3.3	-2	1.2674	0.733	1.26	1.729058663	1.0058730159	0.5817460317	0.5344	0.896709322	59.035125	36.66	9.5	5.42616245095584E-05	42.11	221.805341337	222.167650659	223.98544973	-0.5938812444	1.2249616933
94912	P 1 21/c 1	Sr3Ca(Ru2O9)		Rijssenbeek, J.T.; Malo, S.; Caignaert, V.; Poeppelmeier, K.R.	17.1540(5) 5.6891(2) 9.8627(3) 9 125.0(1) 9	788.44	649.071	293	2002		Sr	1	_	0	Ca	0.333	Ru	0.667	O	3	17.154	5.6891	9.8627	9	125	9	14	monoclinic	38	0	20	44	8	15	0	16	62	101	2	0	1.8	1.3	0.6	0.95	0	1	2.2	3.44	87.62	0	40.078	101.07	15.9994	33.94	0	26.2	8.17	17.36	35	0	200	120	0.02658	197.2	0	160.8	72	5.3	6.08	0	5.58	2.7	6.83	5	0	4	5	2	2	0	2	8	16	2	4.2233333333	-2	1.32	0.8209516667	1.26	1.6078900301	1.0476190476	0.6515489418	0.4990483333	0.8766832621	151.8	122.86	6.95	0.034962963	123.86	201.0911583033	201.4687932321	203.1738476309	-0.5730373071	1.1755083634
95164	P 63/m m c	Ba3Tb(Ru2O9)	BaFeO3-x	Doi, Y.; Wakeshima, M.; Hinatsu, Y.; Tobo, A.; Ohoyama, K.; Yamaguchi, Y.	5.8365(5) 5.8365(5) 14.4257(9) 9 9 12	425.57	917.071	293	2002		Ba	1	_	0	Tb	0.333	Ru	0.667	O	3	5.8365	5.8365	14.4257	9	9	12	194	hexagonal	56	0	65	44	8	14	0	26	62	101	2.15	0	1.75	1.3	0.6	0.89	0	1.1	2.2	3.44	137.327	0	158.92535	101.07	15.9994	38.16	0	19.3	8.17	17.36	18	0	11	120	0.02658	272	0	170	72	5.3	5.02	0	3.6	2.7	6.83	6	0	8	5	2	2	0	11	8	16	2	4.1116666667	-2	1.49	0.8364423333	1.26	1.781354124	1.1825396825	0.6638431217	0.6535576667	0.9275445441	158.961625	118.69	7.94	0.0429482507	128.59	276.8722035426	277.14619042	278.9839859469	-0.5283719491	1.1992250288
95401	P m -3 m	Pb(Mg0.283Nb0.717)O3	Perovskite#CaTiO3	Joseph, J.; Dias; Vimala, T.M.; Murthy, V.R.K.	4.0420(2) 4.0420(2) 4.0420(2) 9 9 9	66.04	328.6832	293	2002		Pb	1	_	0	Mg	0.283	Nb	0.717	O	3	4.042	4.042	4.042	9	9	9	221	cubic	82	0	12	41	8	82	0	73	53	101	1.8	0	1.5	1.45	0.6	2.33	0	1.31	1.6	3.44	207.2	0	24.305	92.90638	15.9994	18.26	0	14	10.83	17.36	35	0	160	54	0.02658	47	0	71.2	98	5.3	4.95	0	3.21	3.3	6.83	6	0	3	5	2	14	0	2	5	16	2	4.0485714286	-2	1.33	0.8067371429	1.26	1.6486162956	1.0555555556	0.6402675737	0.5232628571	0.8861342477	64.058	49.14	6.78	9.46736118164275E-05	49.83	51.8746465615	52.2375179521	53.9974949866	-0.6202161611	1.1375485604
95425	P n m a	Yb2((CoMn)O6)	Perovskite#GdFeO3	Wang, X.-L.; James, M.; Horvat, J.; Gao, F.; Li, A.H.; Liu, H.K.; Dou, S.X.	5.5594(2) 7.4154(2) 5.1825(1) 9 9 9	213.65	555.944	293	2002		Yb	1	_	0	Co	0.5	Mn	0.5	O	3	5.5594	7.4154	5.1825	9	9	9	62	orthorhombic	70	0	27	25	8	17	0	64	60	101	1.75	0	1.35	1.4	0.6	1.1	0	1.88	1.55	3.44	173.04	0	58.933195	54.938045	15.9994	24.84	0	6.67	7.35	17.36	39	0	100	7.8	0.02658	139	0	55	68	5.3	5.49	0	2.51	8.89	6.83	8	0	4	4	2	16	0	9	7	16	3	3	-2	1.008	0.74	1.26	1.3621621622	0.8	0.5873015873	0.268	0.8018590899	47.760625	19.41	8.97	0.0012314268	26.53	145.9058378378	146.4396969277	147.9757233578	-0.6365483473	1.1529856916
95498	R -3 c H	(La0.65Pb0.35)(MnO3)	Perovskite#LaAlO3	Borca, C.N.; Adenwalla, S.; Liou, S.-H.; Xu, Q.L.; Robertson, J.L.; Dowben, P.A.	5.5068(2) 5.5068(2) 13.3401(4) 9 9 12	350.34	265.745	298	2002		La	0.65	Pb	0.35	Mn	1	_	0	O	3	5.5068	5.5068	13.3401	9	9	12	167	trigonal	57	82	25	0	8	33	82	60	0	101	1.95	1.8	1.4	0	0.6	1.1	2.33	1.55	0	3.44	138.90547	207.2	54.938045	0	15.9994	22.39	18.26	7.35	0	17.36	13	35	7.8	0	0.02658	215	47	68	0	5.3	3.75	4.95	8.89	0	6.83	8	6	4	0	2	3	14	7	0	16	2.65	3.4	-2	1.2273	0.74	1.26	1.6585135135	0.974047619	0.5873015873	0.4873	0.8793933484	59.035125	36.66	9.5	5.42616245095584E-05	42.11	221.8287864865	222.2208798349	223.98544973	-0.6073155666	1.2015165438
95517	P 1 21/n 1	Sr2Fe(WO6)	Perovskite#Ba2LaRuO6#Cu2NdNbO6	Azad, A.K.; Eriksson, S.G.; Mellergard, A.; Ivanov, S.A.; Eriksen, J.; Rundlof, H.	5.6480(4) 5.6088(4) 7.9362(6) 9 89.99(2) 9	251.41	510.934	293	2002		Sr	1	_	0	Fe	0.5	W	0.5	O	3	5.648	5.6088	7.9362	9	89.99	9	14	monoclinic	38	0	26	74	8	15	0	61	55	101	2	0	1.4	1.35	0.6	0.95	0	1.83	2.36	3.44	87.62	0	55.845	183.84	15.9994	33.94	0	7.09	9.47	17.36	35	0	80	170	0.02658	197.2	0	62	68	5.3	6.08	0	2.87	3.16	6.83	5	0	4	6	2	2	0	8	6	16	2	4	-2	1.32	0.745	1.26	1.7718120805	1.0476190476	0.5912698413	0.575	0.9098930152	52.17	18.06	6.12	0.0497777778	24.23	201.0031879195	201.3380809347	203.18544973	-0.5471635442	1.2634787472
95518	I 4/m	Ba2(FeWO6)	Sr2NiWO6	Azad, A.K.; Eriksson, S.G.; Mellergard, A.; Ivanov, S.A.; Eriksen, J.; Rundlof, H.	5.7446(5) 5.7446(5) 8.1099(9) 9 9 9	267.63	610.374	10	2002		Ba	1	_	0	Fe	0.5	W	0.5	O	3	5.7446	5.7446	8.1099	9	9	9	87	tetragonal	56	0	26	74	8	14	0	61	55	101	2.15	0	1.4	1.35	0.6	0.89	0	1.83	2.36	3.44	137.327	0	55.845	183.84	15.9994	38.16	0	7.09	9.47	17.36	18	0	80	170	0.02658	272	0	62	68	5.3	5.02	0	2.87	3.16	6.83	6	0	4	6	2	2	0	8	6	16	2	4	-2	1.49	0.745	1.26	2	1.1825396825	0.5912698413	0.745	0.9698472061	50.231625	13.69	7.21	0.0611698251	19.86	276.745	276.9698472061	278.98544973	-0.4939969906	1.3264285714
95524	P 1 21/n 1	Sr2(TmTaO6)	Perovskite#Ba2LaRuO6#Cu2NdNbO6	Kanaiwa, Y.; Wakeshima, M.; Hinatsu, Y.	5.7982(8) 5.8350(9) 8.2182(9) 9 90.129(6) 9	278.04	621.114	293	2002		Sr	1	_	0	Tm	0.5	Ta	0.5	O	3	5.7982	5.835	8.2182	9	90.129	9	14	monoclinic	38	0	69	73	8	15	0	21	52	101	2	0	1.75	1.45	0.6	0.95	0	1.25	1.5	3.44	87.62	0	168.93421	180.94788	15.9994	33.94	0	19.1	10.85	17.36	35	0	17	57	0.02658	197.2	0	144	74	5.3	6.08	0	3.54	3.31	6.83	5	0	8	6	2	2	0	15	5	16	2	4	-2	1.32	0.9	1.26	1.4666666667	1.0476190476	0.7142857143	0.42	0.8445997664	134.75	93.06	6.7	0.0162962963	106.81	201.1533333333	201.5779330998	203.1839859469	-0.5973639258	1.1133333333
95568	R -3 c H	(La0.64Sr0.36)(MnO3)	Perovskite#LaAlO3	Paiva-Santos, C.O.; Marques, R.F.C.; Jafelicci, M.jr.; Varanda, L.C.	5.5032(1) 5.5032(1) 13.3675(4) 9 9 12	350.6	223.3826	293	2002		La	0.64	Sr	0.36	Mn	1	_	0	O	3	5.5032	5.5032	13.3675	9	9	12	167	trigonal	57	38	25	0	8	33	15	60	0	101	1.95	2	1.4	0	0.6	1.1	0.95	1.55	0	3.44	138.90547	87.62	54.938045	0	15.9994	22.39	33.94	7.35	0	17.36	13	35	7.8	0	0.02658	215	197.2	68	0	5.3	3.75	6.08	8.89	0	6.83	8	5	4	0	2	3	2	7	0	16	2.64	3.4	-2	1.22528	0.74	1.26	1.6557837838	0.9724444444	0.5873015873	0.48528	0.8786791706	59.035125	36.66	9.5	5.42616245095584E-05	42.11	221.8294962162	222.2228953868	223.98544973	-0.6078655724	1.2008068141
95647	P b n m	Sr2(Mn0.8Nb1.2)O6	Perovskite#GdFeO3	Tao, S.-W.; Irvine, J.T.S.	5.6451(3) 5.6589(2) 7.9729(2) 9 9 9	254.69	426.678	293	2002		Sr	1	_	0	Mn	0.4	Nb	0.6	O	3	5.6451	5.6589	7.9729	9	9	9	62	orthorhombic	38	0	25	41	8	15	0	60	53	101	2	0	1.4	1.45	0.6	0.95	0	1.55	1.6	3.44	87.62	0	54.938045	92.90638	15.9994	33.94	0	7.35	10.83	17.36	35	0	7.8	54	0.02658	197.2	0	68	98	5.3	6.08	0	8.89	3.3	6.83	5	0	4	5	2	2	0	7	5	16	2	4	-2	1.32	0.774	1.26	1.7054263566	1.0476190476	0.6142857143	0.546	0.8969201059	58.45	25.06	6.4	0.0154074074	30.51	201.0405736434	201.3914937493	203.18544973	-0.5573529135	1.2260930233
95975	P 1 21/n 1	La2Co(TiO6)	Perovskite#Ba2LaRuO6#Cu2NdNbO6	Rodriguez, E.; Lopez, M.L.; Campo, J.; Veiga, M.L.; Pico, C.	5.5621(7) 5.5667(7) 7.8502(8) 9 89.86(1) 9	243.06	480.644	300	2002		La	1	_	0	Co	0.5	Ti	0.5	O	3	5.5621	5.5667	7.8502	9	89.86	9	14	monoclinic	57	0	27	22	8	33	0	64	51	101	1.95	0	1.35	1.4	0.6	1.1	0	1.88	1.54	3.44	138.90547	0	58.933195	47.867	15.9994	22.39	0	6.67	10.64	17.36	13	0	100	22	0.02658	215	0	55	100	5.3	3.75	0	2.51	2.95	6.83	8	0	4	4	2	3	0	9	4	16	3	3	-2	1.172	0.7675	1.26	1.5270358306	0.9301587302	0.6091269841	0.4045	0.8481793795	45.705125	21.66	9.17	0.0005579208	28.78	221.8774641694	222.3211435488	223.9757233578	-0.6310468176	1.1528388609
95977	P 1 21/n 1	La2Ni(TiO6)	Perovskite#Ba2LaRuO6#Cu2NdNbO6	Rodriguez, E.; Lopez, M.L.; Campo, J.; Veiga, M.L.; Pico, C.	5.5545(6) 5.5512(5) 7.8341(8) 9 90.08(2) 9	241.56	480.424	300	2002		La	1	_	0	Ni	0.5	Ti	0.5	O	3	5.5545	5.5512	7.8341	9	90.08	9	14	monoclinic	57	0	28	22	8	33	0	67	51	101	1.95	0	1.35	1.4	0.6	1.1	0	1.91	1.54	3.44	138.90547	0	58.6934	47.867	15.9994	22.39	0	6.59	10.64	17.36	13	0	91	22	0.02658	215	0	49	100	5.3	3.75	0	3.52	2.95	6.83	8	0	4	4	2	3	0	10	4	16	3	3	-2	1.172	0.7875	1.26	1.4882539683	0.9301587302	0.625	0.3845	0.839894355	39.675125	14.66	9.14	0.0005579208	22.75	221.8962460317	222.3516403867	223.9757233578	-0.6372384596	1.1340569986
96039	R -3 c H	(La0.9Pb0.1)MnO3	Perovskite#LaAlO3	Huang, T.-S.; Chen, C.-H.; Tai, M.-F.	5.5033(3) 5.5033(3) 13.293(4) 9 9 12	348.66	248.675	293	2001		La	0.9	Pb	0.1	Mn	1	_	0	O	3	5.5033	5.5033	13.293	9	9	12	167	trigonal	57	82	25	0	8	33	82	60	0	101	1.95	1.8	1.4	0	0.6	1.1	2.33	1.55	0	3.44	138.90547	207.2	54.938045	0	15.9994	22.39	18.26	7.35	0	17.36	13	35	7.8	0	0.02658	215	47	68	0	5.3	3.75	4.95	8.89	0	6.83	8	6	4	0	2	3	14	7	0	16	2.9	3.1	-2	1.1878	0.747	1.26	1.5900937082	0.9426984127	0.5928571429	0.4408	0.862409556	59.035125	36.66	9.5	5.42616245095584E-05	42.11	221.8507062918	222.2723158479	223.98544973	-0.6203064815	1.1795967385
96078	P n m a	(La0.2Ca0.8)MnO3	Perovskite#GdFeO3	Pissas, M.; Kallias, G.; Hofmann, M.; Toebbens, D.M.	5.3386(1) 7.5376(1) 5.3367(1) 9 9 9	214.75	162.783	300	2002		La	0.2	Ca	0.8	Mn	1	_	0	O	3	5.3386	7.5376	5.3367	9	9	9	62	orthorhombic	57	20	25	0	8	33	16	60	0	101	1.95	1.8	1.4	0	0.6	1.1	1	1.55	0	3.44	138.90547	40.078	54.938045	0	15.9994	22.39	26.2	7.35	0	17.36	13	200	7.8	0	0.02658	215	160.8	68	0	5.3	3.75	5.58	8.89	0	6.83	8	4	4	0	2	3	2	7	0	16	2.2	3.8	-2	1.1464	0.712	1.26	1.6101123596	0.9098412698	0.5650793651	0.4344	0.8628710742	59.035125	36.66	9.5	5.42616245095584E-05	42.11	221.8242876405	222.2527587146	223.98544973	-0.6199559296	1.2060153899
96080	P n m a	(La0.15Ca0.85)MnO3	Perovskite#GdFeO3	Pissas, M.; Kallias, G.; Hofmann, M.; Toebbens, D.M.	5.3243(1) 7.5193(1) 5.3189(1) 9 9 9	212.94	157.8415	300	2002		La	0.15	Ca	0.85	Mn	1	_	0	O	3	5.3243	7.5193	5.3189	9	9	9	62	orthorhombic	57	20	25	0	8	33	16	60	0	101	1.95	1.8	1.4	0	0.6	1.1	1	1.55	0	3.44	138.90547	40.078	54.938045	0	15.9994	22.39	26.2	7.35	0	17.36	13	200	7.8	0	0.02658	215	160.8	68	0	5.3	3.75	5.58	8.89	0	6.83	8	4	4	0	2	3	2	7	0	16	2.15	3.8	-2	1.1448	0.712	1.26	1.6078651685	0.9085714286	0.5650793651	0.4328	0.8622973567	59.035125	36.66	9.5	5.42616245095584E-05	42.11	221.8249348315	222.2544321882	223.98544973	-0.620391683	1.2053681988
96120	P 1 21/n 1	La2Ni(RuO6)	Perovskite#Ba2LaRuO6#Cu2NdNbO6	Yoshii, K.; Abe, H.; Mizumaki, M.; Tanida, H.; Kawamura, N.	5.5643(2) 5.5954(2) 7.8705(3) 9 89.990(18) 9	245.04	533.594	293	2003		La	1	_	0	Ni	0.5	Ru	0.5	O	3	5.5643	5.5954	7.8705	9	89.99	9	14	monoclinic	57	0	28	44	8	33	0	67	62	101	1.95	0	1.35	1.3	0.6	1.1	0	1.91	2.2	3.44	138.90547	0	58.6934	101.07	15.9994	22.39	0	6.59	8.17	17.36	13	0	91	120	0.02658	215	0	49	72	5.3	3.75	0	3.52	2.7	6.83	8	0	4	5	2	3	0	10	8	16	3	3	-2	1.172	0.795	1.26	1.4742138365	0.9301587302	0.630952381	0.377	0.8368290471	39.675125	14.66	9.14	0.0032849153	22.75	221.9027861635	222.3626152106	223.9757233578	-0.6395176642	1.1275168668
96254	R -3 c H	(La0.4Ca0.6)(TiO3)	Perovskite#LaAlO3	Vashook, V.; Vasylechko, L.; Knapp, M.; Ullmann, H.; Guth, U.	5.4600(5) 5.4600(5) 13.341(2) 9 9 12	344.43	175.509	293	2003		La	0.4	Ca	0.6	Ti	1	_	0	O	3	5.46	5.46	13.341	9	9	12	167	trigonal	57	20	22	0	8	33	16	51	0	101	1.95	1.8	1.4	0	0.6	1.1	1	1.54	0	3.44	138.90547	40.078	47.867	0	15.9994	22.39	26.2	10.64	0	17.36	13	200	22	0	0.02658	215	160.8	100	0	5.3	3.75	5.58	2.95	0	6.83	8	4	4	0	2	3	2	4	0	16	2.4	3.6	-2	1.1528	0.771	1.26	1.4952010376	0.9149206349	0.6119047619	0.3818	0.8400331077	91.045125	71.66	9.51	5.42616245095584E-05	74.12	221.8865989624	222.34483207	223.98544973	-0.6371351418	1.1437040679
96255	P b n m	(La0.3Ca0.7)(TiO3)	Perovskite#GdFeO3	Vashook, V.; Vasylechko, L.; Knapp, M.; Ullmann, H.; Guth, U.	5.4434(3) 5.4619(3) 7.7091(4) 9 9 9	229.2	165.626	293	2003		La	0.3	Ca	0.7	Ti	1	_	0	O	3	5.4434	5.4619	7.7091	9	9	9	62	orthorhombic	57	20	22	0	8	33	16	51	0	101	1.95	1.8	1.4	0	0.6	1.1	1	1.54	0	3.44	138.90547	40.078	47.867	0	15.9994	22.39	26.2	10.64	0	17.36	13	200	22	0	0.02658	215	160.8	100	0	5.3	3.75	5.58	2.95	0	6.83	8	4	4	0	2	3	2	4	0	16	2.3	3.7	-2	1.1496	0.7645	1.26	1.5037279267	0.9123809524	0.6067460317	0.3851	0.8416124969	91.045125	71.66	9.51	5.42616245095584E-05	74.12	221.8813720733	222.3378845701	223.98544973	-0.6359581936	1.1489309571
96256	P b n m	(La0.2Ca0.8)(TiO3)	Perovskite#GdFeO3	Vashook, V.; Vasylechko, L.; Knapp, M.; Ullmann, H.; Guth, U.	5.4302(3) 5.4499(3) 7.6911(5) 9 9 9	227.61	155.743	293	2003		La	0.2	Ca	0.8	Ti	1	_	0	O	3	5.4302	5.4499	7.6911	9	9	9	62	orthorhombic	57	20	22	0	8	33	16	51	0	101	1.95	1.8	1.4	0	0.6	1.1	1	1.54	0	3.44	138.90547	40.078	47.867	0	15.9994	22.39	26.2	10.64	0	17.36	13	200	22	0	0.02658	215	160.8	100	0	5.3	3.75	5.58	2.95	0	6.83	8	4	4	0	2	3	2	4	0	16	2.2	3.8	-2	1.1464	0.758	1.26	1.5124010554	0.9098412698	0.6015873016	0.3884	0.8432020606	91.045125	71.66	9.51	5.42616245095584E-05	74.12	221.8759989446	222.3308010052	223.98544973	-0.6347719854	1.1543040857
96257	P b n m	(La0.1Ca0.9)(TiO3)	Perovskite#GdFeO3	Vashook, V.; Vasylechko, L.; Knapp, M.; Ullmann, H.; Guth, U.	5.40376(9) 5.45264(9) 7.6679(1) 9 9 9	225.93	145.86	293	2003		La	0.1	Ca	0.9	Ti	1	_	0	O	3	5.40376	5.45264	7.6679	9	9	9	62	orthorhombic	57	20	22	0	8	33	16	51	0	101	1.95	1.8	1.4	0	0.6	1.1	1	1.54	0	3.44	138.90547	40.078	47.867	0	15.9994	22.39	26.2	10.64	0	17.36	13	200	22	0	0.02658	215	160.8	100	0	5.3	3.75	5.58	2.95	0	6.83	8	4	4	0	2	3	2	4	0	16	2.1	3.9	-2	1.1432	0.7515	1.26	1.5212242182	0.9073015873	0.5964285714	0.3917	0.8448018974	91.045125	71.66	9.51	5.42616245095584E-05	74.12	221.8704757818	222.3235776791	223.98544973	-0.6335764142	1.1598272485
96523	F m -3 m	Ba(In0.667W0.333)O3	Elpasolite#K2NaAlF6#Ba2CaWO6	Fuentes, A.F.; Hernandez-Ibarra, O.; Mendoza-Suarez, G.; Escalante-Garcia, J.I.; Boulahya, K.; Amador, U.	8.3150(2) 8.3150(2) 8.3150(2) 9 9 9	574.89	323.144	293	2003		Ba	1	_	0	In	0.667	W	0.333	O	3	8.315	8.315	8.315	9	9	9	225	cubic	56	0	49	74	8	14	0	79	55	101	2.15	0	1.55	1.35	0.6	0.89	0	1.78	2.36	3.44	137.327	0	114.818	183.84	15.9994	38.16	0	15.76	9.47	17.36	18	0	82	170	0.02658	272	0	65	68	5.3	5.02	0	4.59	3.16	6.83	6	0	5	6	2	2	0	13	6	16	2	3.8325	-2	1.49	0.87673	1.26	1.6994969945	1.1825396825	0.6958174603	0.61327	0.9100558556	53.281625	11.69	7.26	0.0611698251	22.91	276.9137730055	277.2105588611	278.9997837642	-0.5422730789	1.1576555659
96525	P n m a	Sr(In0.667W0.333)O3	Perovskite#GdFeO3	Fuentes, A.F.; Hernandez-Ibarra, O.; Mendoza-Suarez, G.; Escalante-Garcia, J.I.; Boulahya, K.; Amador, U.	5.7673(2) 8.1413(3) 5.7541(2) 9 9 9	270.17	273.424	293	2003		Sr	1	_	0	In	0.667	W	0.333	O	3	5.7673	8.1413	5.7541	9	9	9	62	orthorhombic	38	0	49	74	8	15	0	79	55	101	2	0	1.55	1.35	0.6	0.95	0	1.78	2.36	3.44	87.62	0	114.818	183.84	15.9994	33.94	0	15.76	9.47	17.36	35	0	82	170	0.02658	197.2	0	65	68	5.3	6.08	0	4.59	3.16	6.83	5	0	5	6	2	2	0	13	6	16	2	3.8325	-2	1.32	0.87673	1.26	1.5055946529	1.0476190476	0.6958174603	0.44327	0.8537978572	55.22	16.06	6.17	0.0497777778	27.28	201.1376753471	201.5482032044	203.1997837642	-0.5904584707	1.1289913195
96526	F m -3 m	Ba(Y0.667Mo0.333)O3	Elpasolite#K2NaAlF6#Ba2CaWO6	Fuentes, A.F.; Hernandez-Ibarra, O.; Mendoza-Suarez, G.; Escalante-Garcia, J.I.; Boulahya, K.; Amador, U.	8.5017(2) 8.5017(2) 8.5017(2) 9 9 9	614.49	276.5847	293	2003		Ba	1	_	0	Y	0.667	Mo	0.333	O	3	8.5017	8.5017	8.5017	9	9	9	225	cubic	56	0	39	42	8	14	0	25	56	101	2.15	0	1.8	1.45	0.6	0.89	0	1.22	2.16	3.44	137.327	0	88.90585	95.94	15.9994	38.16	0	19.88	9.38	17.36	18	0	17	139	0.02658	272	0	162	87	5.3	5.02	0	3.65	3.15	6.83	6	0	5	5	2	2	0	3	6	16	2	3.8325	-2	1.49	0.9401	1.26	1.5849377726	1.1825396825	0.7461111111	0.5499	0.8838433018	150.841625	118.69	7.82	0.049872449	120.47	276.9649622274	277.2989055292	278.9738476309	-0.5627556923	1.106466344
96527	F m -3 m	Ba(Y0.667W0.333)O3	Elpasolite#K2NaAlF6#Ba2CaWO6	Fuentes, A.F.; Hernandez-Ibarra, O.; Mendoza-Suarez, G.; Escalante-Garcia, J.I.; Boulahya, K.; Amador, U.	8.5093(3) 8.5093(3) 8.5093(3) 9 9 9	616.14	305.8587	293	2003		Ba	1	_	0	Y	0.667	W	0.333	O	3	8.5093	8.5093	8.5093	9	9	9	225	cubic	56	0	39	74	8	14	0	25	55	101	2.15	0	1.8	1.35	0.6	0.89	0	1.22	2.36	3.44	137.327	0	88.90585	183.84	15.9994	38.16	0	19.88	9.47	17.36	18	0	17	170	0.02658	272	0	162	68	5.3	5.02	0	3.65	3.16	6.83	6	0	5	6	2	2	0	3	6	16	2	3.8325	-2	1.49	0.94343	1.26	1.5793434595	1.1825396825	0.7487539683	0.54657	0.882507567	150.841625	118.69	7.82	0.0611698251	120.47	276.9672265405	277.3031641075	278.9738476309	-0.5637878923	1.1042020309
96907	P n m a	(La0.625Ca0.375)(MnO3)	Perovskite#GdFeO3	Collado, J.A.; Frontera, C.; Garcia Munoz, J.L.; Ritter, C.; Brunelli, M.; Aranda, M.A.G.	5.44781(3) 7.69370(4) 5.46164(3) 9 9 9	228.92	204.7858	293	2003		La	0.625	Ca	0.375	Mn	1	_	0	O	3	5.44781	7.6937	5.46164	9	9	9	62	orthorhombic	57	20	25	0	8	33	16	60	0	101	1.95	1.8	1.4	0	0.6	1.1	1	1.55	0	3.44	138.90547	40.078	54.938045	0	15.9994	22.39	26.2	7.35	0	17.36	13	200	7.8	0	0.02658	215	160.8	68	0	5.3	3.75	5.58	8.89	0	6.83	8	4	4	0	2	3	2	7	0	16	2.625	3.4	-2	1.16	0.74	1.26	1.5675675676	0.9206349206	0.5873015873	0.42	0.8555992052	59.035125	36.66	9.5	5.42616245095584E-05	42.11	221.8524324324	222.2880316377	223.98544973	-0.6254632188	1.1778705979
96910	P n m a	(Pr0.625Ca0.375)(MnO3)	Perovskite#GdFeO3	Collado, J.A.; Frontera, C.; Garcia Munoz, J.L.; Ritter, C.; Brunelli, M.; Aranda, M.A.G.	5.44282(5) 7.65475(7) 5.42090(5) 9 9 9	225.85	206.0358	293	2003		Pr	0.625	Ca	0.375	Mn	1	_	0	O	3	5.44282	7.65475	5.4209	9	9	9	62	orthorhombic	59	20	25	0	8	31	16	60	0	101	1.85	1.8	1.4	0	0.6	1.13	1	1.55	0	3.44	140.90765	40.078	54.938045	0	15.9994	20.8	26.2	7.35	0	17.36	13	200	7.8	0	0.02658	216	160.8	68	0	5.3	3.67	5.58	8.89	0	6.83	8	4	4	0	2	5	2	7	0	16	2.625	3.4	-2	1.14625	0.74	1.26	1.5489864865	0.9097222222	0.5873015873	0.40625	0.8507378461	60.118375	38.35	9.43	6.20992917324024E-05	43.8	222.8572635135	223.3017513596	224.98544973	-0.6271705724	1.174994551
