Repository: ihalage/analogmat

## Supplementary Materials for "Analogical discovery of disordered perovskites by crystal structure information hidden in unsupervised material fingerprints"

### Achintha Ihalage and Yang Hao

# DESCRIPTION: <p>Dielectric properties of (Ba0.5Sr0.5)TiO3 thin films</p>

# DESCRIPTION: <p>The dielectric properties of (Ba0.5Sr0.5)TiO3 (BST) thin films with high electrical resistivity were investigated. BST films are deposited on Pt/TiO2/SiO2/Si substrates by a metal-organic deposition (MOD) method. The dielectric permittivity and ac conductivity of the films are measured in the frequency range 102-105 Hz. The dielectric permittivity εr decreases slightly with frequency f ...</p>

File: analogmat/ICSD_data/ICSD_all_data.csv (part 8 of 35)
CollectionCode	HMS	StructuredFormula	StructureType	Authors	CellParameter	CellVolume	FormulaWeight	Temperature	PublicationYear	Quality	A1	A1_frac	A2	A2_frac	B1	B1_frac	B2	B2_frac	O	O_frac	a	b	c	alpha	beta	gamma	SpaceGroupNum	CrystalClass	atom_numA1	atom_numA2	atom_numB1	atom_numB2	atom_numO	mend_numA1	mend_numA2	mend_numB1	mend_numB2	mend_numO	atomic_rA1	atomic_rA2	atomic_rB1	atomic_rB2	atomic_rO	A1_X	A2_X	B1_X	B2_X	O_X	M_A1	M_A2	M_B1	M_B2	M_O	V_A1	V_A2	V_B1	V_B2	V_O	therm_con_A1	therm_con_A2	therm_con_B1	therm_con_B2	therm_con_O	polarizability_A1	polarizability_A2	polarizability_B1	polarizability_B2	polarizability_O	lattice_const_A1	lattice_const_A2	lattice_const_B1	lattice_const_B2	lattice_const_O	Row_A1	Row_A2	Row_B1	Row_B2	Row_O	Group_A1	Group_A2	Group_B1	Group_B2	Group_O	nA	nB	nO	rA_avg	rB_avg	rO	rA/rB	rA/rO	rB/rO	rA-rB	Goldschmidt_TF	SISSO_1	SISSO_2	SISSO_3	SISSO_4	SISSO_5	SISSO_6	SISSO_7	SISSO_8	SISSO_9	SISSO_10
97016	R 3 H	La2Mg(GeO6)	Ni3TeO6	Swaffer, M.; Slater, P.R.; Gover, R.K.B.; Matsumura, T.; Kanno, R.; Kamiyama, T.	5.5125(1) 5.5125(1) 13.3295(2) 9 9 12	350.79	470.714	293	2002		La	1	_	0	Mg	0.5	Ge	0.5	O	3	5.5125	5.5125	13.3295	9	9	12	146	trigonal	57	0	12	32	8	33	0	73	84	101	1.95	0	1.5	1.25	0.6	1.1	0	1.31	2.01	3.44	138.90547	0	24.305	72.64	15.9994	22.39	0	14	13.63	17.36	13	0	160	60	0.02658	215	0	71.2	40	5.3	3.75	0	3.21	5.66	6.83	8	0	3	4	2	3	0	2	14	16	3	3	-2	1.172	0.765	1.26	1.5320261438	0.9301587302	0.6071428571	0.407	0.8492265145	62.475125	44.86	9.74	0.0016153268	45.55	221.8749738562	222.3172003707	223.9974949866	-0.6302610226	1.1553291741
97061	P 4 m m	Pb(Zr0.525Ti0.475)O3	Perovskite#PbTiO3#BaTiO3	Ragini; Ranjan, R.; Mishra, S.K.; Pandey, D.	4.0445(5) 4.0445(5) 4.1231(7) 9 9 9	67.45	325.83	293	2002		Pb	1	_	0	Zr	0.525	Ti	0.475	O	3	4.0445	4.0445	4.1231	9	9	9	99	tetragonal	82	0	40	22	8	82	0	49	51	101	1.8	0	1.55	1.4	0.6	2.33	0	1.33	1.54	3.44	207.2	0	91.224	47.867	15.9994	18.26	0	14.02	10.64	17.36	35	0	23	22	0.02658	47	0	112	100	5.3	4.95	0	3.23	2.95	6.83	6	0	5	4	2	14	0	4	4	16	2	4	-2	1.33	0.805375	1.26	1.6514046252	1.0555555556	0.6391865079	0.524625	0.8867186653	104.838	87.94	6.8	3.66361486339432E-05	90.61	51.8732203748	52.2353140401	53.9997837642	-0.6197633441	1.1389747471
97087	F m -3 m	Sr(Mn0.5Nb0.5)O3	Elpasolite#K2NaAlF6#Ba2CaWO6	Tao Shan-Wen; Irvine, J.T.S.	7.9338(3) 7.9338(3) 7.9338(3) 9 9 9	499.39	209.542	293	2002		Sr	1	_	0	Mn	0.5	Nb	0.5	O	3	7.9338	7.9338	7.9338	9	9	9	225	cubic	38	0	25	41	8	15	0	60	53	101	2	0	1.4	1.45	0.6	0.95	0	1.55	1.6	3.44	87.62	0	54.938045	92.90638	15.9994	33.94	0	7.35	10.83	17.36	35	0	7.8	54	0.02658	197.2	0	68	98	5.3	6.08	0	8.89	3.3	6.83	5	0	4	5	2	2	0	7	5	16	2	4	-2	1.32	0.75	1.26	1.76	1.0476190476	0.5952380952	0.57	0.9076295997	58.45	25.06	6.4	0.0154074074	30.51	201.01	201.3476295997	203.18544973	-0.5489487967	1.2566666667
97089	P 1 21/n 1	Ba2Y(ReO6)	Perovskite#Ba2LaRuO6#Cu2NdNbO6	Sasaki, Y.; Doi, Y.; Hinatsu, Y.	5.9205(7) 5.9202(7) 8.3750(2) 9 90.026(5) 9	293.55	645.779	293	2002		Ba	1	_	0	Y	0.5	Re	0.5	O	3	5.9205	5.9202	8.375	9	90.026	9	14	monoclinic	56	0	39	75	8	14	0	25	58	101	2.15	0	1.8	1.35	0.6	0.89	0	1.22	1.9	3.44	137.327	0	88.90585	186.207	15.9994	38.16	0	19.88	8.86	17.36	18	0	17	48	0.02658	272	0	162	62	5.3	5.02	0	3.65	2.76	6.83	6	0	5	6	2	2	0	3	7	16	2	4	-2	1.49	0.88	1.26	1.6931818182	1.1825396825	0.6984126984	0.61	0.9086652562	150.841625	118.69	7.82	0.0167091837	120.47	276.9168181818	277.215483438	278.9738476309	-0.5433704163	1.1546103896
97231	P b n m	La(Mn0.95Ga0.05)O3	Perovskite#GdFeO3	Blasco, J.; Garcia, J.; Campo, J.; Sanchez, M.C.; Subias, G.	5.5317(3) 5.7150(3) 7.7008(4) 9 9 9	243.45	242.586	300	2002		La	1	_	0	Mn	0.95	Ga	0.05	O	3	5.5317	5.715	7.7008	9	9	9	62	orthorhombic	57	0	25	31	8	33	0	60	81	101	1.95	0	1.4	1.3	0.6	1.1	0	1.55	1.81	3.44	138.90547	0	54.938045	69.723	15.9994	22.39	0	7.35	11.8	17.36	13	0	7.8	29	0.02658	215	0	68	50	5.3	3.75	0	8.89	4.51	6.83	8	0	4	4	2	3	0	7	13	16	3	3	-2	1.172	0.722	1.26	1.6232686981	0.9301587302	0.573015873	0.45	0.8676507022	59.035125	36.66	9.5	0.0007527061	42.11	221.8267313019	222.2443820042	223.98544973	-0.6163173721	1.2035717284
97233	P b n m	La(Mn0.9Ga0.1)O3	Perovskite#GdFeO3	Blasco, J.; Garcia, J.; Campo, J.; Sanchez, M.C.; Subias, G.	5.5316(3) 5.6946(3) 7.7112(4) 9 9 9	242.9	243.325	300	2002		La	1	_	0	Mn	0.9	Ga	0.1	O	3	5.5316	5.6946	7.7112	9	9	9	62	orthorhombic	57	0	25	31	8	33	0	60	81	101	1.95	0	1.4	1.3	0.6	1.1	0	1.55	1.81	3.44	138.90547	0	54.938045	69.723	15.9994	22.39	0	7.35	11.8	17.36	13	0	7.8	29	0.02658	215	0	68	50	5.3	3.75	0	8.89	4.51	6.83	8	0	4	4	2	3	0	7	13	16	3	3	-2	1.172	0.724	1.26	1.6187845304	0.9301587302	0.5746031746	0.448	0.8667760544	59.035125	36.66	9.5	0.0007527061	42.11	221.8292154696	222.247991524	223.98544973	-0.6169843165	1.2010875607
97235	P b n m	La(Mn0.85Ga0.15)O3	Perovskite#GdFeO3	Blasco, J.; Garcia, J.; Campo, J.; Sanchez, M.C.; Subias, G.	5.5327(2) 5.6757(1) 7.7237(2) 9 9 9	242.54	244.064	300	2002		La	1	_	0	Mn	0.85	Ga	0.15	O	3	5.5327	5.6757	7.7237	9	9	9	62	orthorhombic	57	0	25	31	8	33	0	60	81	101	1.95	0	1.4	1.3	0.6	1.1	0	1.55	1.81	3.44	138.90547	0	54.938045	69.723	15.9994	22.39	0	7.35	11.8	17.36	13	0	7.8	29	0.02658	215	0	68	50	5.3	3.75	0	8.89	4.51	6.83	8	0	4	4	2	3	0	7	13	16	3	3	-2	1.172	0.726	1.26	1.6143250689	0.9301587302	0.5761904762	0.446	0.8659031681	59.035125	36.66	9.5	0.0007527061	42.11	221.8316749311	222.2515780992	223.98544973	-0.617649424	1.1986280992
97237	P b n m	La(Mn0.7Ga0.3)O3	Perovskite#GdFeO3	Blasco, J.; Garcia, J.; Campo, J.; Sanchez, M.C.; Subias, G.	5.5291(1) 5.6208(1) 7.7506(1) 9 9 9	240.87	246.281	300	2002		La	1	_	0	Mn	0.7	Ga	0.3	O	3	5.5291	5.6208	7.7506	9	9	9	62	orthorhombic	57	0	25	31	8	33	0	60	81	101	1.95	0	1.4	1.3	0.6	1.1	0	1.55	1.81	3.44	138.90547	0	54.938045	69.723	15.9994	22.39	0	7.35	11.8	17.36	13	0	7.8	29	0.02658	215	0	68	50	5.3	3.75	0	8.89	4.51	6.83	8	0	4	4	2	3	0	7	13	16	3	3	-2	1.172	0.732	1.26	1.6010928962	0.9301587302	0.580952381	0.44	0.863295026	59.035125	36.66	9.5	0.0007527061	42.11	221.8389071038	222.2622021299	223.98544973	-0.6196337896	1.1913959265
97239	P b n m	La(Mn0.6Ga0.4)O3	Perovskite#GdFeO3	Blasco, J.; Garcia, J.; Campo, J.; Sanchez, M.C.; Subias, G.	5.5235(4) 5.5796(5) 7.7668(6) 9 9 9	239.36	247.759	300	2002		La	1	_	0	Mn	0.6	Ga	0.4	O	3	5.5235	5.5796	7.7668	9	9	9	62	orthorhombic	57	0	25	31	8	33	0	60	81	101	1.95	0	1.4	1.3	0.6	1.1	0	1.55	1.81	3.44	138.90547	0	54.938045	69.723	15.9994	22.39	0	7.35	11.8	17.36	13	0	7.8	29	0.02658	215	0	68	50	5.3	3.75	0	8.89	4.51	6.83	8	0	4	4	2	3	0	7	13	16	3	3	-2	1.172	0.736	1.26	1.5923913043	0.9301587302	0.5841269841	0.436	0.8615649759	59.035125	36.66	9.5	0.0007527061	42.11	221.8436086957	222.2691736715	223.98544973	-0.6209476341	1.1866943347
97241	P b n m	La(Mn0.5Ga0.5)O3	Perovskite#GdFeO3	Blasco, J.; Garcia, J.; Campo, J.; Sanchez, M.C.; Subias, G.	5.5250(2) 5.5391(3) 7.7943(2) 9 9 9	238.53	249.237	300	2002		La	1	_	0	Mn	0.5	Ga	0.5	O	3	5.525	5.5391	7.7943	9	9	9	62	orthorhombic	57	0	25	31	8	33	0	60	81	101	1.95	0	1.4	1.3	0.6	1.1	0	1.55	1.81	3.44	138.90547	0	54.938045	69.723	15.9994	22.39	0	7.35	11.8	17.36	13	0	7.8	29	0.02658	215	0	68	50	5.3	3.75	0	8.89	4.51	6.83	8	0	4	4	2	3	0	7	13	16	3	3	-2	1.172	0.74	1.26	1.5837837838	0.9301587302	0.5873015873	0.432	0.8598418459	59.035125	36.66	9.5	0.0007527061	42.11	221.8482162162	222.2760580621	223.98544973	-0.6222542856	1.1820868141
97243	P b n m	La(Mn0.4Ga0.6)O3	Perovskite#GdFeO3	Blasco, J.; Garcia, J.; Campo, J.; Sanchez, M.C.; Subias, G.	5.5267(4) 5.5874(4) 7.7898(6) 9 9 9	240.55	250.715	300	2002		La	1	_	0	Mn	0.4	Ga	0.6	O	3	5.5267	5.5874	7.7898	9	9	9	62	orthorhombic	57	0	25	31	8	33	0	60	81	101	1.95	0	1.4	1.3	0.6	1.1	0	1.55	1.81	3.44	138.90547	0	54.938045	69.723	15.9994	22.39	0	7.35	11.8	17.36	13	0	7.8	29	0.02658	215	0	68	50	5.3	3.75	0	8.89	4.51	6.83	8	0	4	4	2	3	0	7	13	16	3	3	-2	1.172	0.744	1.26	1.5752688172	0.9301587302	0.5904761905	0.428	0.8581255947	59.035125	36.66	9.5	0.0007527061	42.11	221.8527311828	222.2828567775	223.98544973	-0.623553795	1.1775718475
97245	P b n m	La(Mn0.2Ga0.8)O3	Perovskite#GdFeO3	Blasco, J.; Garcia, J.; Campo, J.; Sanchez, M.C.; Subias, G.	5.5230(1) 5.4967(1) 7.7965(1) 9 9 9	236.69	253.671	300	2002		La	1	_	0	Mn	0.2	Ga	0.8	O	3	5.523	5.4967	7.7965	9	9	9	62	orthorhombic	57	0	25	31	8	33	0	60	81	101	1.95	0	1.4	1.3	0.6	1.1	0	1.55	1.81	3.44	138.90547	0	54.938045	69.723	15.9994	22.39	0	7.35	11.8	17.36	13	0	7.8	29	0.02658	215	0	68	50	5.3	3.75	0	8.89	4.51	6.83	8	0	4	4	2	3	0	7	13	16	3	3	-2	1.172	0.752	1.26	1.5585106383	0.9301587302	0.5968253968	0.42	0.8547135645	59.035125	36.66	9.5	0.0007527061	42.11	221.8614893617	222.2962029262	223.98544973	-0.6261315884	1.1688136686
97247	P b n m	La(Mn0.1Ga0.9)O3	Perovskite#GdFeO3	Blasco, J.; Garcia, J.; Campo, J.; Sanchez, M.C.; Subias, G.	5.5214(1) 5.4918(1) 7.7846(1) 9 9 9	236.05	255.149	300	2002		La	1	_	0	Mn	0.1	Ga	0.9	O	3	5.5214	5.4918	7.7846	9	9	9	62	orthorhombic	57	0	25	31	8	33	0	60	81	101	1.95	0	1.4	1.3	0.6	1.1	0	1.55	1.81	3.44	138.90547	0	54.938045	69.723	15.9994	22.39	0	7.35	11.8	17.36	13	0	7.8	29	0.02658	215	0	68	50	5.3	3.75	0	8.89	4.51	6.83	8	0	4	4	2	3	0	7	13	16	3	3	-2	1.172	0.756	1.26	1.5502645503	0.9301587302	0.6	0.416	0.8530177043	59.035125	36.66	9.5	0.0007527061	42.11	221.8657354497	222.302753154	223.98544973	-0.6274099718	1.1645675806
97467	I 4/m c m	(Ba0.8Ca0.2)(ZrO3)	Perovskite#SrTiO3#SrZrO3	Levin, I.; Amos, T.G.; Bell, S.M.; Farber, L.; Vanderah, T.A.; Roth, R.S.; Toby, B.H.	5.8824(2) 5.8824(2) 8.3372(3) 9 9 9	288.49	257.105	20	2003		Ba	0.8	Ca	0.2	Zr	1	_	0	O	3	5.8824	5.8824	8.3372	9	9	9	140	tetragonal	56	20	40	0	8	14	16	49	0	101	2.15	1.8	1.55	0	0.6	0.89	1	1.33	0	3.44	137.327	40.078	91.224	0	15.9994	38.16	26.2	14.02	0	17.36	18	200	23	0	0.02658	272	160.8	112	0	5.3	5.02	5.58	3.23	0	6.83	6	4	5	0	2	2	2	4	0	16	2	4	-2	1.42	0.86	1.26	1.6511627907	1.126984127	0.6825396825	0.56	0.8938897045	100.731625	67.69	7.71	0.0007835277	70.36	276.9088372093	277.2427269138	278.9997837642	-0.5549561218	1.1625913621
97487	P 1 21/n 1	La2Li(RuO6)	Perovskite#Ba2LaRuO6#Cu2NdNbO6	Battle, P.D.; Grey, C.P.; Hervieu, M.; Martin, C.; Moore, C.A.; Paik Youn-Kee	5.5555(2) 5.5977(2) 7.8454(3) 9 90.020(5) 9	243.98	481.823	300	2003		La	1	_	0	Li	0.5	Ru	0.5	O	3	5.5555	5.5977	7.8454	9	90.02	9	14	monoclinic	57	0	3	44	8	33	0	12	62	101	1.95	0	1.45	1.3	0.6	1.1	0	0.98	2.2	3.44	138.90547	0	6.941	101.07	15.9994	22.39	0	13.02	8.17	17.36	13	0	85	120	0.02658	215	0	164.1125	72	5.3	3.75	0	3.49	2.7	6.83	8	0	2	5	2	3	0	1	8	16	3	3	-2	1.172	0.8025	1.26	1.4604361371	0.9301587302	0.6369047619	0.3695	0.8337860324	155.717625	138.7725	9.83	0.0032849153	138.7925	221.9090638629	222.3733498953	223.992712991	-0.6417740675	1.1212391674
97501	F m -3 m	Ba(Dy0.667Mo0.333)O3	Elpasolite#K2NaAlF6#Ba2CaWO6	Fuentes, A.F.; Garza-Garcia, M.; Escalante-Garcia, J.I.; Mendoza-Suarez, G.; Boulahya, K.; Amador, U.	8.5278(3) 8.5278(3) 8.5278(3) 9 9 9	620.17	325.6725	293	2003		Ba	1	_	0	Dy	0.667	Mo	0.333	O	3	8.5278	8.5278	8.5278	9	9	9	225	cubic	56	0	66	42	8	14	0	24	56	101	2.15	0	1.75	1.45	0.6	0.89	0	1.22	2.16	3.44	137.327	0	162.5	95.94	15.9994	38.16	0	19.01	9.38	17.36	18	0	11	139	0.02658	272	0	163	87	5.3	5.02	0	3.59	3.15	6.83	6	0	8	5	2	2	0	12	6	16	2	3.8325	-2	1.49	0.948104	1.26	1.5715575506	1.1825396825	0.7524634921	0.541896	0.8806395207	151.841625	110.69	7.82	0.049872449	121.47	276.9703384494	277.3090819701	278.9839859469	-0.565229539	1.1010901221
97502	F m -3 m	Ba(Dy0.667W0.333)O3	Elpasolite#K2NaAlF6#Ba2CaWO6	Fuentes, A.F.; Garza-Garcia, M.; Escalante-Garcia, J.I.; Mendoza-Suarez, G.; Boulahya, K.; Amador, U.	8.5276(3) 8.5276(3) 8.5276(3) 9 9 9	620.13	354.9466	293	2003		Ba	1	_	0	Dy	0.667	W	0.333	O	3	8.5276	8.5276	8.5276	9	9	9	225	cubic	56	0	66	74	8	14	0	24	55	101	2.15	0	1.75	1.35	0.6	0.89	0	1.22	2.36	3.44	137.327	0	162.5	183.84	15.9994	38.16	0	19.01	9.47	17.36	18	0	11	170	0.02658	272	0	163	68	5.3	5.02	0	3.59	3.16	6.83	6	0	8	6	2	2	0	12	6	16	2	3.8325	-2	1.49	0.951434	1.26	1.5660571306	1.1825396825	0.7551063492	0.538566	0.8793134447	151.841625	110.69	7.82	0.0611698251	121.47	276.9725088694	277.3132563141	278.9839859469	-0.5662515774	1.098919702
97503	F m -3 m	Ba(Gd0.667W0.333)O3	Elpasolite#K2NaAlF6#Ba2CaWO6	Fuentes, A.F.; Garza-Garcia, M.; Escalante-Garcia, J.I.; Mendoza-Suarez, G.; Boulahya, K.; Amador, U.	8.5817(3) 8.5817(3) 8.5817(3) 9 9 9	632	351.4448	293	2003		Ba	1	_	0	Gd	0.667	W	0.333	O	3	8.5817	8.5817	8.5817	9	9	9	225	cubic	56	0	64	74	8	14	0	27	55	101	2.15	0	1.8	1.35	0.6	0.89	0	1.2	2.36	3.44	137.327	0	157.25	183.84	15.9994	38.16	0	19.9	9.47	17.36	18	0	11	170	0.02658	272	0	158	68	5.3	5.02	0	3.64	3.16	6.83	6	0	8	6	2	2	0	10	6	16	2	3.8325	-2	1.49	0.968776	1.26	1.5380232376	1.1825396825	0.7688698413	0.521224	0.8724715486	146.861625	107.69	7.84	0.0611698251	116.49	276.9832007624	277.3344483111	278.9738476309	-0.5715069321	1.088227809
97504	F m -3 m	Ba(Gd0.667Mo0.333)O3	Elpasolite#K2NaAlF6#Ba2CaWO6	Fuentes, A.F.; Garza-Garcia, M.; Escalante-Garcia, J.I.; Mendoza-Suarez, G.; Boulahya, K.; Amador, U.	8.5794(5) 8.5794(5) 8.5794(5) 9 9 9	631.5	322.1708	293	2003		Ba	1	_	0	Gd	0.667	Mo	0.333	O	3	8.5794	8.5794	8.5794	9	9	9	225	cubic	56	0	64	42	8	14	0	27	56	101	2.15	0	1.8	1.45	0.6	0.89	0	1.2	2.16	3.44	137.327	0	157.25	95.94	15.9994	38.16	0	19.9	9.38	17.36	18	0	11	139	0.02658	272	0	158	87	5.3	5.02	0	3.64	3.15	6.83	6	0	8	5	2	2	0	10	6	16	2	3.8325	-2	1.49	0.965446	1.26	1.5433281613	1.1825396825	0.7662269841	0.524554	0.8737770533	146.861625	107.69	7.84	0.049872449	116.49	276.9812258387	277.3304488921	278.9738476309	-0.5705064719	1.0902027327
97505	F m -3 m	Ba(Sm0.667W0.333)O3	Elpasolite#K2NaAlF6#Ba2CaWO6	Fuentes, A.F.; Garza-Garcia, M.; Escalante-Garcia, J.I.; Mendoza-Suarez, G.; Boulahya, K.; Amador, U.	8.6226(3) 8.6226(3) 8.6226(3) 9 9 9	641.08	346.8425	293	2003		Ba	1	_	0	Sm	0.667	W	0.333	O	3	8.6226	8.6226	8.6226	9	9	9	225	cubic	56	0	62	74	8	14	0	28	55	101	2.15	0	1.85	1.35	0.6	0.89	0	1.17	2.36	3.44	137.327	0	150.36	183.84	15.9994	38.16	0	19.98	9.47	17.36	18	0	13	170	0.02658	272	0	192	68	5.3	5.02	0	9	3.16	6.83	6	0	8	6	2	2	0	8	6	16	2	3.7766666667	-2	1.49	1.0370373333	1.26	1.4367853038	1.1825396825	0.8230455026	0.4529626667	0.8465442072	180.891625	143.69	7.87	0.0611698251	150.52	277.0161773629	277.4097589034	278.961275203	-0.5911468978	1.0552512085
97601	P b n m	(Y0.7Ca0.3)MnO3	Perovskite#GdFeO3	Dlouha, M.; Vratislav, S.; Jirak, Z.; Hejtmanek, J.; Knizek, K.; Sedmidubsky, D.	5.2866(6) 5.5915(6) 7.4367(9) 9 9 9	219.83	177.1945	300	2002		Y	0.7	Ca	0.3	Mn	1	_	0	O	3	5.2866	5.5915	7.4367	9	9	9	62	orthorhombic	39	20	25	0	8	25	16	60	0	101	1.8	1.8	1.4	0	0.6	1.22	1	1.55	0	3.44	88.90585	40.078	54.938045	0	15.9994	19.88	26.2	7.35	0	17.36	17	200	7.8	0	0.02658	162	160.8	68	0	5.3	3.65	5.58	8.89	0	6.83	5	4	4	0	2	3	2	7	0	16	2.7	3.3	-2	1.07	0.733	1.26	1.4597544338	0.8492063492	0.5817460317	0.337	0.8266727547	60.618	39.32	6.47	0.0001152	44.77	165.8772455662	166.3669183209	167.98544973	-0.6373272986	1.1627544338
97603	P b n m	(Y0.5Ca0.5)MnO3	Perovskite#GdFeO3	Dlouha, M.; Vratislav, S.; Jirak, Z.; Hejtmanek, J.; Knizek, K.; Sedmidubsky, D.	5.3035(7) 5.4644(7) 7.4425(10) 9 9 9	215.69	167.4295	300	2002		Y	0.5	Ca	0.5	Mn	1	_	0	O	3	5.3035	5.4644	7.4425	9	9	9	62	orthorhombic	39	20	25	0	8	25	16	60	0	101	1.8	1.8	1.4	0	0.6	1.22	1	1.55	0	3.44	88.90585	40.078	54.938045	0	15.9994	19.88	26.2	7.35	0	17.36	17	200	7.8	0	0.02658	162	160.8	68	0	5.3	3.65	5.58	8.89	0	6.83	5	4	4	0	2	3	2	7	0	16	2.5	3.5	-2	1.09	0.695	1.26	1.5683453237	0.8650793651	0.5515873016	0.395	0.8499749032	60.618	39.32	6.47	0.0001152	44.77	165.8266546763	166.2816295795	167.98544973	-0.6200020004	1.2133453237
97661	I 4/m	Sr2Co(WO6)	Sr2NiWO6	Viola, M.C.; Martinez Lope, M.J.; Alonso, J.A.; Martinez, J.L.; de Paoli, J.M.; Pagola, S.; Pedregosa, J.C.; Fernandez Diaz, M.T.; Carbonio, R.E.	5.58277(1) 5.58277(1) 7.97740(1) 9 9 9	248.63	514.014	298	2003		Sr	1	_	0	Co	0.5	W	0.5	O	3	5.58277	5.58277	7.9774	9	9	9	87	tetragonal	38	0	27	74	8	15	0	64	55	101	2	0	1.35	1.35	0.6	0.95	0	1.88	2.36	3.44	87.62	0	58.933195	183.84	15.9994	33.94	0	6.67	9.47	17.36	35	0	100	170	0.02658	197.2	0	55	68	5.3	6.08	0	2.51	3.16	6.83	5	0	4	6	2	2	0	9	6	16	2	4	-2	1.32	0.765	1.26	1.7254901961	1.0476190476	0.6071428571	0.555	0.9009064175	45.12	10.06	6.07	0.0497777778	17.18	201.0295098039	201.3754162214	203.1757233578	-0.5542330251	1.2371568627
97710	P 1 21/n 1	La(Ni0.5Mn0.5)O3	Perovskite#Ba2LaRuO6#Cu2NdNbO6	Blasco, J.; Garcia, J.; Sanchez, M.C.; Campo, J.; Subias, G.; Perez-Cacho, J.	5.5031(2) 5.4540(2) 7.7308(4) 9 89.97(1) 9	232.03	243.732	1.5	2002		La	1	_	0	Ni	0.5	Mn	0.5	O	3	5.5031	5.454	7.7308	9	89.97	9	14	monoclinic	57	0	28	25	8	33	0	67	60	101	1.95	0	1.35	1.4	0.6	1.1	0	1.91	1.55	3.44	138.90547	0	58.6934	54.938045	15.9994	22.39	0	6.59	7.35	17.36	13	0	91	7.8	0.02658	215	0	49	68	5.3	3.75	0	3.52	8.89	6.83	8	0	4	4	2	3	0	10	7	16	3	3	-2	1.172	0.715	1.26	1.6391608392	0.9301587302	0.5674603175	0.457	0.8707259199	39.675125	14.66	9.14	0.0001627849	22.75	221.8178391608	222.2315650808	223.9757233578	-0.6139685055	1.2124638695
97744	P 1 21/n 1	Sr2Mn(MoO6)	Perovskite#Ba2LaRuO6#Cu2NdNbO6	Munoz, A.; Alonso, J.A.; Casais, M.T.; Martinez Lope, M.J.; Fernandez Diaz, M.T.	5.6671(1) 5.6537(1) 7.9969(2) 9 89.927(2) 9	256.22	422.114	293	2002		Sr	1	_	0	Mn	0.5	Mo	0.5	O	3	5.6671	5.6537	7.9969	9	89.927	9	14	monoclinic	38	0	25	42	8	15	0	60	56	101	2	0	1.4	1.45	0.6	0.95	0	1.55	2.16	3.44	87.62	0	54.938045	95.94	15.9994	33.94	0	7.35	9.38	17.36	35	0	7.8	139	0.02658	197.2	0	68	87	5.3	6.08	0	8.89	3.15	6.83	5	0	4	5	2	2	0	7	6	16	2	4	-2	1.32	0.77	1.26	1.7142857143	1.0476190476	0.6111111111	0.55	0.8986874362	58.45	25.06	6.4	0.0405925926	30.51	201.0357142857	201.3844017219	203.18544973	-0.5559709324	1.230952381
97745	P 1 21/n 1	Sr2(MnWO6)	Perovskite#Ba2LaRuO6#Cu2NdNbO6	Munoz, A.; Alonso, J.A.; Casais, M.T.; Martinez Lope, M.J.; Fernandez Diaz, M.T.	5.6803(2) 5.6723(2) 8.0199(2) 9 89.936(3) 9	258.4	510.024	293	2002		Sr	1	_	0	Mn	0.5	W	0.5	O	3	5.6803	5.6723	8.0199	9	89.936	9	14	monoclinic	38	0	25	74	8	15	0	60	55	101	2	0	1.4	1.35	0.6	0.95	0	1.55	2.36	3.44	87.62	0	54.938045	183.84	15.9994	33.94	0	7.35	9.47	17.36	35	0	7.8	170	0.02658	197.2	0	68	68	5.3	6.08	0	8.89	3.16	6.83	5	0	4	6	2	2	0	7	6	16	2	4	-2	1.32	0.775	1.26	1.7032258065	1.0476190476	0.6150793651	0.545	0.8964793589	58.45	25.06	6.4	0.0497777778	30.51	201.0417741935	201.3932535525	203.18544973	-0.5576972564	1.2248924731
97746	P 1 21/n 1	Ca2(MnWO6)	Perovskite#Ba2LaRuO6#Cu2NdNbO6	Munoz, A.; Alonso, J.A.; Casais, M.T.; Martinez Lope, M.J.; Fernandez Diaz, M.T.	5.4694(2) 5.6504(2) 7.8122(3) 9 90.179(3) 9	241.43	414.944	293	2002		Ca	1	_	0	Mn	0.5	W	0.5	O	3	5.4694	5.6504	7.8122	9	90.179	9	14	monoclinic	20	0	25	74	8	16	0	60	55	101	1.8	0	1.4	1.35	0.6	1	0	1.55	2.36	3.44	40.078	0	54.938045	183.84	15.9994	26.2	0	7.35	9.47	17.36	200	0	7.8	170	0.02658	160.8	0	68	68	5.3	5.58	0	8.89	3.16	6.83	4	0	4	6	2	2	0	7	6	16	2	4	-2	1.14	0.775	1.26	1.4709677419	0.9047619048	0.6150793651	0.365	0.8339342874	60.618	33	5.25	0.0410644531	38.45	163.6940322581	164.1629665455	165.78544973	-0.6094673104	1.1684677419
97826	P 1 21/n 1	La(Mg0.667Nb0.333)O3	Perovskite#Ba2LaRuO6#Cu2NdNbO6	Park Hyun Min; Lee Hwack Joo; Cho Yang Koo	5.6133(3) 5.6585(3) 7.9529(5) 9 89.96(1) 9	252.61	234.0608	293	2003		La	1	_	0	Mg	0.667	Nb	0.333	O	3	5.6133	5.6585	7.9529	9	89.96	9	14	monoclinic	57	0	12	41	8	33	0	73	53	101	1.95	0	1.5	1.45	0.6	1.1	0	1.31	1.6	3.44	138.90547	0	24.305	92.90638	15.9994	22.39	0	14	10.83	17.36	13	0	160	54	0.02658	215	0	71.2	98	5.3	3.75	0	3.21	3.3	6.83	8	0	3	5	2	3	0	2	5	16	3	2.8325	-2	1.172	0.84002	1.26	1.3952048761	0.9301587302	0.6666825397	0.33198	0.8188891972	62.475125	44.86	9.74	0.001448368	45.55	221.9367751239	222.4236843211	223.9974949866	-0.6527299148	1.0935279064
97829	P b n m	(Pb0.1Ca0.9)(TiO3)	Perovskite#GdFeO3	Chandra, A.; Pandey, D.	5.403(4) 5.442(1) 7.693(2) 9 9 9	226.2	152.688	293	2003		Pb	0.1	Ca	0.9	Ti	1	_	0	O	3	5.403	5.442	7.693	9	9	9	62	orthorhombic	82	20	22	0	8	82	16	51	0	101	1.8	1.8	1.4	0	0.6	2.33	1	1.54	0	3.44	207.2	40.078	47.867	0	15.9994	18.26	26.2	10.64	0	17.36	35	200	22	0	0.02658	47	160.8	100	0	5.3	4.95	5.58	2.95	0	6.83	6	4	4	0	2	14	2	4	0	16	2	4	-2	1.159	0.745	1.26	1.555704698	0.9198412698	0.5912698413	0.414	0.8531128697	92.628	75.94	7.01	3.26460730401474E-06	78.4	51.858295302	52.2974081717	53.98544973	-0.6454461921	1.1538998199
97830	P b n m	(Pb0.2Ca0.8)(TiO3)	Perovskite#GdFeO3	Chandra, A.; Pandey, D.	5.433(3) 5.459(5) 7.693(6) 9 9 9	228.16	169.399	293	2003		Pb	0.2	Ca	0.8	Ti	1	_	0	O	3	5.433	5.459	7.693	9	9	9	62	orthorhombic	82	20	22	0	8	82	16	51	0	101	1.8	1.8	1.4	0	0.6	2.33	1	1.54	0	3.44	207.2	40.078	47.867	0	15.9994	18.26	26.2	10.64	0	17.36	35	200	22	0	0.02658	47	160.8	100	0	5.3	4.95	5.58	2.95	0	6.83	6	4	4	0	2	14	2	4	0	16	2	4	-2	1.178	0.745	1.26	1.5812080537	0.9349206349	0.5912698413	0.433	0.8598136322	92.628	75.94	7.01	3.26460730401474E-06	78.4	51.8517919463	52.2786055785	53.98544973	-0.6403835723	1.1604031756
97831	P b n m	(Pb0.3Ca0.7)(TiO3)	Perovskite#GdFeO3	Chandra, A.; Pandey, D.	5.489(4) 5.460(1) 7.723(5) 9 9 9	231.46	186.11	293	2003		Pb	0.3	Ca	0.7	Ti	1	_	0	O	3	5.489	5.46	7.723	9	9	9	62	orthorhombic	82	20	22	0	8	82	16	51	0	101	1.8	1.8	1.4	0	0.6	2.33	1	1.54	0	3.44	207.2	40.078	47.867	0	15.9994	18.26	26.2	10.64	0	17.36	35	200	22	0	0.02658	47	160.8	100	0	5.3	4.95	5.58	2.95	0	6.83	6	4	4	0	2	14	2	4	0	16	2	4	-2	1.197	0.745	1.26	1.6067114094	0.95	0.5912698413	0.452	0.8665143947	92.628	75.94	7.01	3.26460730401474E-06	78.4	51.8452885906	52.2598029853	53.98544973	-0.6352916517	1.1669065313
97832	P b n m	(Pb0.4Ca0.6)(TiO3)	Perovskite#GdFeO3	Chandra, A.; Pandey, D.	5.491(2) 5.482(3) 7.739(2) 9 9 9	232.96	202.821	293	2003		Pb	0.4	Ca	0.6	Ti	1	_	0	O	3	5.491	5.482	7.739	9	9	9	62	orthorhombic	82	20	22	0	8	82	16	51	0	101	1.8	1.8	1.4	0	0.6	2.33	1	1.54	0	3.44	207.2	40.078	47.867	0	15.9994	18.26	26.2	10.64	0	17.36	35	200	22	0	0.02658	47	160.8	100	0	5.3	4.95	5.58	2.95	0	6.83	6	4	4	0	2	14	2	4	0	16	2	4	-2	1.216	0.745	1.26	1.6322147651	0.9650793651	0.5912698413	0.471	0.8732151572	92.628	75.94	7.01	3.26460730401474E-06	78.4	51.8387852349	52.2410003921	53.98544973	-0.630170659	1.1734098871
97834	P 4 m m	(Pb0.58Ca0.42)(TiO3)	Perovskite#PbTiO3#BaTiO3	Chandra, A.; Pandey, D.	3.88(1) 3.88(1) 3.95(1) 9 9 9	59.46	232.9008	293	2003		Pb	0.58	Ca	0.42	Ti	1	_	0	O	3	3.88	3.88	3.95	9	9	9	99	tetragonal	82	20	22	0	8	82	16	51	0	101	1.8	1.8	1.4	0	0.6	2.33	1	1.54	0	3.44	207.2	40.078	47.867	0	15.9994	18.26	26.2	10.64	0	17.36	35	200	22	0	0.02658	47	160.8	100	0	5.3	4.95	5.58	2.95	0	6.83	6	4	4	0	2	14	2	4	0	16	2	4	-2	1.2502	0.745	1.26	1.6781208054	0.9922222222	0.5912698413	0.5052	0.8852765297	92.628	75.94	7.01	3.26460730401474E-06	78.4	51.8270791946	52.2071557244	53.98544973	-0.6208803448	1.1851159273
97835	P b n m	(Pb0.578Ca0.422)(TiO3)	Perovskite#GdFeO3	Chandra, A.; Pandey, D.	5.523 5.515 7.76(1) 9 9 9	236.36	232.5666	293	2003		Pb	0.578	Ca	0.422	Ti	1	_	0	O	3	5.523	5.515	7.76	9	9	9	62	orthorhombic	82	20	22	0	8	82	16	51	0	101	1.8	1.8	1.4	0	0.6	2.33	1	1.54	0	3.44	207.2	40.078	47.867	0	15.9994	18.26	26.2	10.64	0	17.36	35	200	22	0	0.02658	47	160.8	100	0	5.3	4.95	5.58	2.95	0	6.83	6	4	4	0	2	14	2	4	0	16	2	4	-2	1.24982	0.745	1.26	1.6776107383	0.9919206349	0.5912698413	0.50482	0.8851425145	92.628	75.94	7.01	3.26460730401474E-06	78.4	51.8272092617	52.2075317762	53.98544973	-0.620984079	1.1849858602
97836	P 4 m m	(Pb0.61Ca0.39)(TiO3)	Perovskite#PbTiO3#BaTiO3	Chandra, A.; Pandey, D.	3.88(1) 3.88(1) 3.97 9 9 9	59.77	237.9141	293	2003		Pb	0.61	Ca	0.39	Ti	1	_	0	O	3	3.88	3.88	3.97	9	9	9	99	tetragonal	82	20	22	0	8	82	16	51	0	101	1.8	1.8	1.4	0	0.6	2.33	1	1.54	0	3.44	207.2	40.078	47.867	0	15.9994	18.26	26.2	10.64	0	17.36	35	200	22	0	0.02658	47	160.8	100	0	5.3	4.95	5.58	2.95	0	6.83	6	4	4	0	2	14	2	4	0	16	2	4	-2	1.2559	0.745	1.26	1.6857718121	0.9967460317	0.5912698413	0.5109	0.8872867585	92.628	75.94	7.01	3.26460730401474E-06	78.4	51.8251281879	52.2015149464	53.98544973	-0.6193229686	1.187066934
97845	P 1 21/n 1	La(Mg0.6Nb0.4)O3	Perovskite#Ba2LaRuO6#Cu2NdNbO6	Paik Jong Hoo; Nahm Sahn; Kim Young Sik; Park Hyun Min; Lee Hwack Joo; Byun Jae Dong	5.6004(4) 5.6414(4) 7.9346(5) 9 89.9819(3) 9	250.69	238.657	293	2003		La	1	_	0	Mg	0.6	Nb	0.4	O	3	5.6004	5.6414	7.9346	9	89.9819	9	14	monoclinic	57	0	12	41	8	33	0	73	53	101	1.95	0	1.5	1.45	0.6	1.1	0	1.31	1.6	3.44	138.90547	0	24.305	92.90638	15.9994	22.39	0	14	10.83	17.36	13	0	160	54	0.02658	215	0	71.2	98	5.3	3.75	0	3.21	3.3	6.83	8	0	3	5	2	3	0	2	5	16	3	3	-2	1.172	0.836	1.26	1.4019138756	0.9301587302	0.6634920635	0.336	0.8204597766	62.475125	44.86	9.74	0.001448368	45.55	221.9340861244	222.418545901	223.9974949866	-0.6515819411	1.0962169059
98041	P n m a	(Pr0.7Ba0.3)MnO3	Perovskite#GdFeO3	Ellouze, M.; Boujelben, W.; Fuess, H.	5.4900(2) 7.7578(4) 5.5227(1) 9 9 9	235.21	242.776	293	2003		Pr	0.7	Ba	0.3	Mn	1	_	0	O	3	5.49	7.7578	5.5227	9	9	9	62	orthorhombic	59	56	25	0	8	31	14	60	0	101	1.85	2.15	1.4	0	0.6	1.13	0.89	1.55	0	3.44	140.90765	137.327	54.938045	0	15.9994	20.8	38.16	7.35	0	17.36	13	18	7.8	0	0.02658	216	272	68	0	5.3	3.67	5.02	8.89	0	6.83	8	6	4	0	2	5	2	7	0	16	2.7	3.3	-2	1.252	0.733	1.26	1.7080491132	0.9936507937	0.5817460317	0.519	0.8912454763	60.118375	38.35	9.43	6.20992917324024E-05	43.8	222.8109508868	223.1831963631	224.98544973	-0.5961856497	1.2213071777
98348	I m m a	(Nd0.7Ba0.3)(MnO3)	Perovskite#BaPbO3#Ba(Pb.5Bi.5)O3	Suard, E.; Fauth, F.; Martin, C.; Maignan, A.; Millange, F.; Keller, L.	5.4902(2) 7.7618(3) 5.5132(2) 9 9 9	234.94	245.107	293	2003		Nd	0.7	Ba	0.3	Mn	1	_	0	O	3	5.4902	7.7618	5.5132	9	9	9	74	orthorhombic	60	56	25	0	8	30	14	60	0	101	1.85	2.15	1.4	0	0.6	1.14	0.89	1.55	0	3.44	144.242	137.327	54.938045	0	15.9994	20.59	38.16	7.35	0	17.36	17	18	7.8	0	0.02658	208	272	68	0	5.3	3.66	5.02	8.89	0	6.83	8	6	4	0	2	6	2	7	0	16	2.7	3.3	-2	1.2331	0.733	1.26	1.6822646658	0.9786507937	0.5817460317	0.5001	0.8845398476	60.118375	38.56	9.44	6.85185185185185E-05	44.01	214.8178353342	215.2022751818	216.98544973	-0.60031222	1.2154979991
98437	R -3 c H	La(Cr0.5Ti0.5O3)	Perovskite#LaAlO3	Vashook, V.; Vasylechko, L.; Zosel, J.; Guth, U.	5.5063(2) 5.5063(2) 13.3761(6) 9 9 12	351.22	236.857	293	2003		La	1	_	0	Cr	0.5	Ti	0.5	O	3	5.5063	5.5063	13.3761	9	9	12	167	trigonal	57	0	24	22	8	33	0	57	51	101	1.95	0	1.4	1.4	0.6	1.1	0	1.66	1.54	3.44	138.90547	0	51.9961	47.867	15.9994	22.39	0	7.23	10.64	17.36	13	0	94	22	0.02658	215	0	83	100	5.3	3.75	0	2.88	2.95	6.83	8	0	4	4	2	3	0	6	4	16	3	3	-2	1.172	0.8075	1.26	1.4513931889	0.9301587302	0.6408730159	0.3645	0.8317696212	73.925125	52.66	9.39	0.0005579208	57	221.9131068111	222.3803764324	223.98544973	-0.6432658147	1.1171962192
98449	P b n m	Ca(Cr0.5Ti0.5O3)	Perovskite#GdFeO3	Vashook, V.; Vasylechko, L.; Zosel, J.; Guth, U.	5.3423(1) 5.3855(1) 7.5749(2) 9 9 9	217.94	138.027	293	2003		Ca	1	_	0	Cr	0.5	Ti	0.5	O	3	5.3423	5.3855	7.5749	9	9	9	62	orthorhombic	20	0	24	22	8	16	0	57	51	101	1.8	0	1.4	1.4	0.6	1	0	1.66	1.54	3.44	40.078	0	51.9961	47.867	15.9994	26.2	0	7.23	10.64	17.36	200	0	94	22	0.02658	160.8	0	83	100	5.3	5.58	0	2.88	2.95	6.83	4	0	4	4	2	2	0	6	4	16	2	4	-2	1.14	0.7175	1.26	1.5888501742	0.9047619048	0.5694444444	0.4225	0.8581826927	75.508	49	5.14	0.0049316406	53.34	163.6336498258	164.0693325185	165.78544973	-0.5913136228	1.2288501742
71489	R 3 H	Li2Zr(TeO6)	Ni3TeO6	Archaimbault, F.; Choisnet, J.; Rulmont, A.; Tarte, P.	5.1732(25) 5.1732(5) 13.8508(7) 90 90 120	321.01	328.692	293	1992	10	Li	1	_	0	Zr	0.5	Te	0.5	O	3	5.1732	5.1732	13.8508	90	90	120	146	trigonal	3	0	40	52	8	12	0	49	92	101	1.45	0	1.55	1.4	0.6	0.98	0	1.33	2.1	3.44	6.941	0	91.224	127.6	15.9994	13.02	0	14.02	20.46	17.36	85	0	23	3	0.02658	164.1125	0	112	38	5.3	3.49	0	3.23	4.45	6.83	2	0	5	5	2	1	0	4	16	16	1	5	-2	0.9	0.78	1.26	1.1538461538	0.7142857143	0.619047619	0.12	0.7487012977	107.621375	93.53	3.1	0.0008969907	96.2	165.0786538462	165.7073551439	167.1122837642	-0.6492401641	1.1171794872
55414	R -3 m H	Ba((Ti0.5Mn0.5)O3)	Ba2NiTeO6	Keith, G.M.; Kirk, C.A.; Sarma, K.; Alford, N.McN.; Cussen, E.J.; Rosseinsky, M.J.; Sinclair, D.	5.69135(2) 5.69135(2) 27.91860(15) 9 9 12	783.17	236.757	293	2004	10	Ba	1	_	0	Ti	0.5	Mn	0.5	O	3	5.69135	5.69135	27.9186	9	9	12	166	trigonal	56	0	22	25	8	14	0	51	60	101	2.15	0	1.4	1.4	0.6	0.89	0	1.54	1.55	3.44	137.327	0	47.867	54.938045	15.9994	38.16	0	10.64	7.35	17.36	18	0	22	7.8	0.02658	272	0	100	68	5.3	5.02	0	2.95	8.89	6.83	6	0	4	4	2	2	0	4	7	16	2	4	-2	1.49	0.7075	1.26	2.1060070671	1.1825396825	0.5615079365	0.7825	0.9883322228	88.521625	55.69	7.5	0.0020590379	58.15	276.6764929329	276.8823251556	278.98544973	-0.4786548305	1.3949356386
260236	P 1 21 1	(Ca0.77Sr0.23)(TeO3)	La3Si2O7Cl3	Stoeger, B.; Weil, M.; Zobetz, E.; Giester, G.	8.4941(6) 5.7368(4) 11.4562(8) 90 110.0810(10) 90	524.31	226.6112	295	2009	10	Ca	0.77	Sr	0.23	Te	1	_	0	O	3	8.4941	5.7368	11.4562	90	110.081	90	4	monoclinic	20	38	52	0	8	16	15	92	0	101	1.8	2	1.4	0	0.6	1	0.95	2.1	0	3.44	40.078	87.62	127.6	0	15.9994	26.2	33.94	20.46	0	17.36	200	35	3	0	0.02658	160.8	197.2	38	0	5.3	5.58	6.08	4.45	0	6.83	4	5	5	0	2	2	2	16	0	16	2	4	-2	1.1814	1.11	1.26	1.0643243243	0.9376190476	0.880952381	0.0714	0.7284094918	30.068	6	4.7	0.0004394531	7.9	163.8070756757	164.4640851675	165.78544973	-0.683734121	1.0554243243
190073	P m c n	(Sr0.85Ca0.15)(CO3)	Aragonite#CaCO3(oP20)	Yu Ye; Joseph R. Smyth; Paul Boni	5.0914(6) 8.3519(8) 5.9901(7) 90 90 90	254.72	140.497	293	2012	-1	Sr	0.85	Ca	0.15	C	1	_	0	O	3	5.0914	8.3519	5.9901	90	90	90	62	orthorhombic	38	20	6	0	8	15	16	95	0	101	2	1.8	0.7	0	0.6	0.95	1	2.55	0	3.44	87.62	40.078	12.0107	0	15.9994	33.94	26.2	5.29	0	17.36	35	200	140	0	0.02658	197.2	160.8	11.3	0	5.3	6.08	5.58	3.57	0	6.83	5	4	2	0	2	2	2	14	0	16	2	4	-2	1.293	0.3	1.26	4.31	1.0261904762	0.2380952381	0.993	1.1572074438	0.75	33.24	5.4	0.0005925926	27.19	198.883	199.0472074438	202.8442176872	-0.3352315265	3.3836666667
21481	C 1 2/c 1	(KY)C2O6	KYb(CO3)2	Cao, Liling; Peng, Guang; Yan, Tao; Luo, Min; Lin, Chensheng; Ye, Ning	8.488(8) 9.442(8) 6.913(6) 90 110.963(15) 90	517.36	248.021	293	2018	10	K	0.5	Y	0.5	C	1	_	0	O	3	8.488	9.442	6.913	90	110.963	90	15	monoclinic	19	39	6	0	8	10	25	95	0	101	2.2	1.8	0.7	0	0.6	0.82	1.22	2.55	0	3.44	39.0983	88.90585	12.0107	0	15.9994	45.94	19.88	5.29	0	17.36	100	17	140	0	0.02658	289.7	162	11.3	0	5.3	5.23	3.65	3.57	0	6.83	4	5	2	0	2	1	3	14	0	16	2	4	-2	1.28	0.3	1.26	4.2666666667	1.0158730159	0.2380952381	0.98	1.1513148873	1.898	45.44	4.47	0.0022	39.39	290.4133333333	290.5846482207	294.3442176872	-0.3072869064	3.3866666667
230679	R 3 H	Bi2Fe(AlO6)	Ni3TeO6	De, Chandan; Arevalo-Lopez, Angel M.; Orlandi, Fabio; Manuel, Pascal; Attfield, J. Paul; Sundaresan, Athinarayanan	5.4900(2) 5.4900(2) 13.691(1) 90 90 120	357.36	596.784	293	2018	10	Bi	1	_	0	Fe	0.5	Al	0.5	O	3	5.49	5.49	13.691	90	90	120	146	trigonal	83	0	26	13	8	87	0	61	80	101	1.6	0	1.4	1.25	0.6	2.02	0	1.83	1.61	3.44	208.9804	0	55.845	26.9815386	15.9994	21.31	0	7.09	10	17.36	8	0	80	235	0.02658	48	0	62	57.8	5.3	4.75	0	2.87	4.05	6.83	6	0	4	3	2	15	0	8	13	16	3	3	-2	1.17	0.6825	1.26	1.7142857143	0.9285714286	0.5416666667	0.4875	0.884566012	56.074	31.09	7.41	0.0003544403	37.26	52.7732142857	53.1702802977	54.98544973	-0.6221310588	1.2382799672
30998	R -3 H	(CaSn)(B2O6)	Dolomite#CaMg(CO3)2	Effenberger, H.; Zemann, J.	4.858(1) 4.858(1) 16.0800(20) 90 90 120	328.65	276.386	293	1986	10	Ca	0.5	Sn	0.5	B	1	_	0	O	3	4.858	4.858	16.08	90	90	120	148	trigonal	20	50	5	0	8	16	83	86	0	101	1.8	1.45	0.85	0	0.6	1	1.96	2.04	0	3.44	40.078	118.71	10.811	0	15.9994	26.2	16.29	4.39	0	17.36	200	67	27	0	0.02658	160.8	53	20.5	0	5.3	5.58	5.82	8.73	0	6.83	4	5	2	0	2	2	14	13	0	16	3	3	-2	0.985	0.41	1.26	2.4024390244	0.7817460317	0.3253968254	0.575	0.9505716909	12.628	20.5	4.76	0.0004394531	9.54	162.9725609756	163.3481326665	165.5512804051	-0.5187179722	1.8899390244
156748	R -3 H	(Mg0.4Cd0.6)(CO3)	Dolomite#CaMg(CO3)2	Bromiley, F.A.; Boffa Ballaran, T.; Langenhorst, F.; Seifert, F.	4.8116(4) 4.8116(4) 15.8303(9) 90 90 120	317.39	137.172	293	2007	10	Mg	0.4	Cd	0.6	C	1	_	0	O	3	4.8116	4.8116	15.8303	90	90	120	148	trigonal	12	48	6	0	8	73	75	95	0	101	1.5	1.55	0.7	0	0.6	1.31	1.69	2.55	0	3.44	24.305	112.411	12.0107	0	15.9994	14	13	5.29	0	17.36	160	97	140	0	0.02658	71.2	46	11.3	0	5.3	3.21	2.98	3.57	0	6.83	3	5	2	0	2	2	12	14	0	16	2	4	-2	0.998	0.3	1.26	3.3266666667	0.7920634921	0.2380952381	0.698	1.0234917384	5.375	12.8	3.26	3.85587262253321E-06	6.75	71.5713333333	71.8968250717	74.8442176872	-0.5066887984	2.6423652968
156749	R -3 H	(Mg0.45Cd0.55)(CO3)	Dolomite#CaMg(CO3)2	Bromiley, F.A.; Boffa Ballaran, T.; Langenhorst, F.; Seifert, F.	4.7963(4) 4.7963(4) 15.7663(8) 90 90 120	314.1	132.7675	293	2007	10	Mg	0.45	Cd	0.55	C	1	_	0	O	3	4.7963	4.7963	15.7663	90	90	120	148	trigonal	12	48	6	0	8	73	75	95	0	101	1.5	1.55	0.7	0	0.6	1.31	1.69	2.55	0	3.44	24.305	112.411	12.0107	0	15.9994	14	13	5.29	0	17.36	160	97	140	0	0.02658	71.2	46	11.3	0	5.3	3.21	2.98	3.57	0	6.83	3	5	2	0	2	2	12	14	0	16	2	4	-2	0.9865	0.3	1.26	3.2883333333	0.7829365079	0.2380952381	0.6865	1.0182790923	5.375	12.8	3.26	3.85587262253321E-06	6.75	71.5981666667	71.9299457589	74.8442176872	-0.5111329447	2.6155319635
156751	R -3 H	(Mg0.55Cd0.45)(CO3)	Dolomite#CaMg(CO3)2	Bromiley, F.A.; Boffa Ballaran, T.; Langenhorst, F.; Seifert, F.	4.7752(8) 4.7752(8) 15.673(1) 90 90 120	309.5	123.9585	293	2007	10	Mg	0.55	Cd	0.45	C	1	_	0	O	3	4.7752	4.7752	15.673	90	90	120	148	trigonal	12	48	6	0	8	73	75	95	0	101	1.5	1.55	0.7	0	0.6	1.31	1.69	2.55	0	3.44	24.305	112.411	12.0107	0	15.9994	14	13	5.29	0	17.36	160	97	140	0	0.02658	71.2	46	11.3	0	5.3	3.21	2.98	3.57	0	6.83	3	5	2	0	2	2	12	14	0	16	2	4	-2	0.9635	0.3	1.26	3.2116666667	0.7646825397	0.2380952381	0.6635	1.0078538	5.375	12.8	3.26	3.85587262253321E-06	6.75	71.6518333333	71.9961871333	74.8442176872	-0.5199783354	2.5618652968
189501	R -3 H	(YCr)(BO3)2	Dolomite#CaMg(CO3)2	Doi, Yoshihiro; Satou, Tatsuya; Hinatsu, Yukio	4.7621(2) 4.7621(2) 15.5063(6) 90 90 120	304.53	258.521	293	2013	10	Y	0.5	Cr	0.5	B	1	_	0	O	3	4.7621	4.7621	15.5063	90	90	120	148	trigonal	39	24	5	0	8	25	57	86	0	101	1.8	1.4	0.85	0	0.6	1.22	1.66	2.04	0	3.44	88.90585	51.9961	10.811	0	15.9994	19.88	7.23	4.39	0	17.36	17	94	27	0	0.02658	162	83	20.5	0	5.3	3.65	2.88	8.73	0	6.83	5	4	2	0	2	3	6	13	0	16	3	3	-2	0.8975	0.41	1.26	2.1890243902	0.7123015873	0.3253968254	0.4875	0.9135226829	12.628	14.18	5.98	0.0001152	3.22	165.2984756098	165.7244982926	167.7512804051	-0.5709607759	1.7415243902
189503	R -3 H	(ErCr)(BO3)2	Dolomite#CaMg(CO3)2	Doi, Yoshihiro; Satou, Tatsuya; Hinatsu, Yukio	4.7579(2) 4.7579(2) 15.4705(6) 90 90 120	303.3	336.876	293	2013	10	Er	0.5	Cr	0.5	B	1	_	0	O	3	4.7579	4.7579	15.4705	90	90	120	148	trigonal	68	24	5	0	8	22	57	86	0	101	1.75	1.4	0.85	0	0.6	1.24	1.66	2.04	0	3.44	167.259	51.9961	10.811	0	15.9994	18.46	7.23	4.39	0	17.36	15	94	27	0	0.02658	150	83	20.5	0	5.3	3.56	2.88	8.73	0	6.83	8	4	2	0	2	14	6	13	0	16	3	3	-2	0.8925	0.41	1.26	2.1768292683	0.7083333333	0.3253968254	0.4825	0.9114055967	13.100625	12.71	8.95	0.0001643501	1.75	156.3056707317	156.7345763284	158.7512804051	-0.5671808743	1.7397838137
189504	R -3 H	(TmCr)(BO3)2	Dolomite#CaMg(CO3)2	Doi, Yoshihiro; Satou, Tatsuya; Hinatsu, Yukio	4.7506(3) 4.7506(3) 15.4615(8) 90 90 120	302.19	338.546	293	2013	10	Tm	0.5	Cr	0.5	B	1	_	0	O	3	4.7506	4.7506	15.4615	90	90	120	148	trigonal	69	24	5	0	8	21	57	86	0	101	1.75	1.4	0.85	0	0.6	1.25	1.66	2.04	0	3.44	168.93421	51.9961	10.811	0	15.9994	19.1	7.23	4.39	0	17.36	17	94	27	0	0.02658	144	83	20.5	0	5.3	3.54	2.88	8.73	0	6.83	8	4	2	0	2	15	6	13	0	16	3	3	-2	0.8875	0.41	1.26	2.1646341463	0.7043650794	0.3253968254	0.4775	0.9092885105	13.100625	13.35	8.96	0.0001889645	2.39	150.3128658537	150.7446543642	152.7512804051	-0.5666882701	1.734753194
189505	R -3 H	(YbCr)(BO3)2	Dolomite#CaMg(CO3)2	Doi, Yoshihiro; Satou, Tatsuya; Hinatsu, Yukio	4.7502(4) 4.7502(4) 15.4289(12) 90 90 120	301.5	342.656	293	2013	10	Yb	0.5	Cr	0.5	B	1	_	0	O	3	4.7502	4.7502	15.4289	90	90	120	148	trigonal	70	24	5	0	8	17	57	86	0	101	1.75	1.4	0.85	0	0.6	1.1	1.66	2.04	0	3.44	173.04	51.9961	10.811	0	15.9994	24.84	7.23	4.39	0	17.36	39	94	27	0	0.02658	139	83	20.5	0	5.3	5.49	2.88	8.73	0	6.83	8	4	2	0	2	16	6	13	0	16	3	3	-2	0.8815	0.41	1.26	2.15	0.6996031746	0.3253968254	0.4715	0.9067480071	13.100625	19.09	8.81	0.0003561978	8.13	145.3215	145.7567480071	147.7512804051	-0.5574864308	1.7373235294
189506	R -3 H	(LuCr)(B2O6)	Dolomite#CaMg(CO3)2	Doi, Yoshihiro; Satou, Tatsuya; Hinatsu, Yukio	4.7477(4) 4.7477(4) 15.3696(11) 90 90 120	300.03	344.586	293	2013	10	Lu	0.5	Cr	0.5	B	1	_	0	O	3	4.7477	4.7477	15.3696	90	90	120	148	trigonal	71	24	5	0	8	20	57	86	0	101	1.75	1.4	0.85	0	0.6	1.27	1.66	2.04	0	3.44	174.967	51.9961	10.811	0	15.9994	17.78	7.23	4.39	0	17.36	16	94	27	0	0.02658	137	83	20.5	0	5.3	3.51	2.88	8.73	0	6.83	8	4	2	0	2	17	6	13	0	16	3	3	-2	0.878	0.41	1.26	2.1414634146	0.6968253968	0.3253968254	0.468	0.9052660468	13.100625	12.03	8.98	0.00021875	1.07	143.3265365854	143.7638026322	145.7512804051	-0.5674763322	1.7234634146
99469	P n m a	Ca2Mn(NbO6)	Perovskite#GdFeO3	Lufaso, M.W.; Woodward, P.M.; Goldberger, J.	5.5635(4) 7.6996(5) 5.4530(4) 9 9 9	233.59	324.004	293	2004		Ca	1	_	0	Mn	0.5	Nb	0.5	O	3	5.5635	7.6996	5.453	9	9	9	62	orthorhombic	20	0	25	41	8	16	0	60	53	101	1.8	0	1.4	1.45	0.6	1	0	1.55	1.6	3.44	40.078	0	54.938045	92.90638	15.9994	26.2	0	7.35	10.83	17.36	200	0	7.8	54	0.02658	160.8	0	68	98	5.3	5.58	0	8.89	3.3	6.83	4	0	4	5	2	2	0	7	5	16	2	4	-2	1.14	0.75	1.26	1.52	0.9047619048	0.5952380952	0.39	0.8443066044	60.618	33	5.25	0.0127441406	38.45	163.67	164.1243066044	165.78544973	-0.6017497628	1.1925
99471	P n m a	Ca2Mn(SbO6)	Perovskite#GdFeO3	Lufaso, M.W.; Woodward, P.M.; Goldberger, J.	5.5549(5) 7.6941(6) 5.4591(4) 9 9 9	233.32	352.844	293	2004		Ca	1	_	0	Mn	0.5	Sb	0.5	O	3	5.5549	7.6941	5.4591	9	9	9	62	orthorhombic	20	0	25	51	8	16	0	60	88	101	1.8	0	1.4	1.45	0.6	1	0	1.55	2.05	3.44	40.078	0	54.938045	121.76	15.9994	26.2	0	7.35	18.19	17.36	200	0	7.8	24	0.02658	160.8	0	68	43	5.3	5.58	0	8.89	4.51	6.83	4	0	4	5	2	2	0	7	15	16	2	4	-2	1.14	0.73	1.26	1.5616438356	0.9047619048	0.5793650794	0.41	0.8527920979	60.618	33	5.25	0.0054199219	38.45	163.6483561644	164.0911482623	165.78544973	-0.5953829276	1.2141438356
99555	R -3 c H	(La0.6Sr0.4)(MnO3)	Perovskite#LaAlO3	Zemni, S.; Dhahri, Ja.; Cherif, K.; Dhahri, J.; Oumezzine, M.; Ghedira, M.; Vincent, H.	5.4843(9) 5.4843(9) 13.3594(9) 9 9 12	347.98	221.331	293	2004		La	0.6	Sr	0.4	Mn	1	_	0	O	3	5.4843	5.4843	13.3594	9	9	12	167	trigonal	57	38	25	0	8	33	15	60	0	101	1.95	2	1.4	0	0.6	1.1	0.95	1.55	0	3.44	138.90547	87.62	54.938045	0	15.9994	22.39	33.94	7.35	0	17.36	13	35	7.8	0	0.02658	215	197.2	68	0	5.3	3.75	6.08	8.89	0	6.83	8	5	4	0	2	3	2	7	0	16	2.6	3.4	-2	1.2312	0.74	1.26	1.6637837838	0.9771428571	0.5873015873	0.4912	0.8807722066	59.035125	36.66	9.5	5.42616245095584E-05	42.11	221.8274162162	222.2169884229	223.98544973	-0.6062527543	1.2028868141
99562	P n m a	(Pr0.6Sr0.4)(MnO3)	Perovskite#GdFeO3	Zemni, S.; Dhahri, Ja.; Cherif, K.; Dhahri, J.; Oumezzine, M.; Ghedira, M.; Vincent, H.	5.4483(2) 7.6681(3) 5.4786(7) 9 9 9	228.89	222.531	293	2004		Pr	0.6	Sr	0.4	Mn	1	_	0	O	3	5.4483	7.6681	5.4786	9	9	9	62	orthorhombic	59	38	25	0	8	31	15	60	0	101	1.85	2	1.4	0	0.6	1.13	0.95	1.55	0	3.44	140.90765	87.62	54.938045	0	15.9994	20.8	33.94	7.35	0	17.36	13	35	7.8	0	0.02658	216	197.2	68	0	5.3	3.67	6.08	8.89	0	6.83	8	5	4	0	2	5	2	7	0	16	2.6	3.4	-2	1.218	0.74	1.26	1.6459459459	0.9666666667	0.5873015873	0.478	0.8761053019	60.118375	38.35	9.43	6.20992917324024E-05	43.8	222.8320540541	223.2301593559	224.98544973	-0.607890035	1.2002040105
99636	F m -3 m	Ba2(HoRuO6)	Elpasolite#K2NaAlF6#Ba2CaWO6	Hinatsu, Y.; Izumiyama, Y.; Doi, Y.; Alemi, A.; Wakeshima, M.; Nakamura, A.; Morii, Y.	8.3419(1) 8.3419(1) 8.3419(1) 9 9 9	580.49	636.674	293	2004		Ba	1	_	0	Ho	0.5	Ru	0.5	O	3	8.3419	8.3419	8.3419	9	9	9	225	cubic	56	0	67	44	8	14	0	23	62	101	2.15	0	1.75	1.3	0.6	0.89	0	1.23	2.2	3.44	137.327	0	164.93032	101.07	15.9994	38.16	0	18.74	8.17	17.36	18	0	16	120	0.02658	272	0	156	72	5.3	5.02	0	3.58	2.7	6.83	6	0	8	5	2	2	0	13	8	16	2	4	-2	1.49	0.873	1.26	1.7067583047	1.1825396825	0.6928571429	0.617	0.91164728	144.831625	102.69	7.81	0.0429482507	114.46	276.9102416953	277.2048889753	278.9839859469	-0.5410158122	1.1611868761
99692	P n m a	(Nd0.7Sr0.3)(MnO3)	Perovskite#GdFeO3	Tseggai, M.; Mathieu, R.; Nordblad, P.; Tellgren, R.; Bau, L.V.; Nam, D.N.H.; Phuc, N.X.; Khiem, N.V.; Andre, G.; Bouree, F.	5.4583(2) 7.7118(2) 5.4663(3) 9 9 9	230.09	230.191	298	2004		Nd	0.7	Sr	0.3	Mn	1	_	0	O	3	5.4583	7.7118	5.4663	9	9	9	62	orthorhombic	60	38	25	0	8	30	15	60	0	101	1.85	2	1.4	0	0.6	1.14	0.95	1.55	0	3.44	144.242	87.62	54.938045	0	15.9994	20.59	33.94	7.35	0	17.36	17	35	7.8	0	0.02658	208	197.2	68	0	5.3	3.66	6.08	8.89	0	6.83	8	5	4	0	2	6	2	7	0	16	2.7	3.3	-2	1.1821	0.733	1.26	1.6126875853	0.9381746032	0.5817460317	0.4491	0.8664452937	60.118375	38.56	9.44	6.85185185185185E-05	44.01	214.8364124147	215.2537577084	216.98544973	-0.6142060991	1.1969209186
