Repository: ihalage/analogmat

## Supplementary Materials for "Analogical discovery of disordered perovskites by crystal structure information hidden in unsupervised material fingerprints"

### Achintha Ihalage and Yang Hao

# DESCRIPTION: <p>Dielectric properties of (Ba0.5Sr0.5)TiO3 thin films</p>

# DESCRIPTION: <p>The dielectric properties of (Ba0.5Sr0.5)TiO3 (BST) thin films with high electrical resistivity were investigated. BST films are deposited on Pt/TiO2/SiO2/Si substrates by a metal-organic deposition (MOD) method. The dielectric permittivity and ac conductivity of the films are measured in the frequency range 102-105 Hz. The dielectric permittivity εr decreases slightly with frequency f ...</p>

File: analogmat/ICSD_data/ICSD_all_data.csv (part 9 of 35)
CollectionCode	HMS	StructuredFormula	StructureType	Authors	CellParameter	CellVolume	FormulaWeight	Temperature	PublicationYear	Quality	A1	A1_frac	A2	A2_frac	B1	B1_frac	B2	B2_frac	O	O_frac	a	b	c	alpha	beta	gamma	SpaceGroupNum	CrystalClass	atom_numA1	atom_numA2	atom_numB1	atom_numB2	atom_numO	mend_numA1	mend_numA2	mend_numB1	mend_numB2	mend_numO	atomic_rA1	atomic_rA2	atomic_rB1	atomic_rB2	atomic_rO	A1_X	A2_X	B1_X	B2_X	O_X	M_A1	M_A2	M_B1	M_B2	M_O	V_A1	V_A2	V_B1	V_B2	V_O	therm_con_A1	therm_con_A2	therm_con_B1	therm_con_B2	therm_con_O	polarizability_A1	polarizability_A2	polarizability_B1	polarizability_B2	polarizability_O	lattice_const_A1	lattice_const_A2	lattice_const_B1	lattice_const_B2	lattice_const_O	Row_A1	Row_A2	Row_B1	Row_B2	Row_O	Group_A1	Group_A2	Group_B1	Group_B2	Group_O	nA	nB	nO	rA_avg	rB_avg	rO	rA/rB	rA/rO	rB/rO	rA-rB	Goldschmidt_TF	SISSO_1	SISSO_2	SISSO_3	SISSO_4	SISSO_5	SISSO_6	SISSO_7	SISSO_8	SISSO_9	SISSO_10
99760	P 63/m m c	Ba3(Fe2WO9)	BaFeO3-x	Ivanov, S.A.; Eriksson, S.G.; Erikssen, J.; Tellgren, R.; Rundlof, H.	5.7939(2) 5.7939(2) 14.1979(9) 9 9 12	412.76	851.561	700	2004		Ba	1	_	0	Fe	0.667	W	0.333	O	3	5.7939	5.7939	14.1979	9	9	12	194	hexagonal	56	0	26	74	8	14	0	61	55	101	2.15	0	1.4	1.35	0.6	0.89	0	1.83	2.36	3.44	137.327	0	55.845	183.84	15.9994	38.16	0	7.09	9.47	17.36	18	0	80	170	0.02658	272	0	62	68	5.3	5.02	0	2.87	3.16	6.83	6	0	4	6	2	2	0	8	6	16	2	3.7766666667	-2	1.49	0.71999	1.26	2.0694731871	1.1825396825	0.5714206349	0.77001	0.9820977117	50.231625	13.69	7.21	0.0611698251	19.86	276.7005368129	276.9126245246	278.98544973	-0.483850607	1.3708917586
99774	P b n m	(Gd0.95Eu0.05)(AlO3)	Perovskite#GdFeO3	Fu, W.T.; Zandbergen, H.W.; Ijdo, D.J.W.	5.2552(1) 5.3025(1) 7.4489(2) 9 9 9	207.57	231.9625	293	2004		Gd	0.95	Eu	0.05	Al	1	_	0	O	3	5.2552	5.3025	7.4489	9	9	9	62	orthorhombic	64	63	13	0	8	27	18	80	0	101	1.8	1.85	1.25	0	0.6	1.2	1.2	1.61	0	3.44	157.25	151.964	26.9815386	0	15.9994	19.9	28.97	10	0	17.36	11	14	235	0	0.02658	158	184	57.8	0	5.3	3.64	4.61	4.05	0	6.83	8	8	3	0	2	10	9	13	0	16	3	3	-2	1.07845	0.675	1.26	1.5977037037	0.8559126984	0.5357142857	0.40345	0.8545394586	50.358	23.1	9.39	9.14494741655236E-05	34.49	164.8057462963	165.2568357549	166.9489846194	-0.6195289142	1.2312907407
150696	P 1 21/n 1	Ca2(FeReO6)	Perovskite#Ba2LaRuO6#Cu2NdNbO6	Oikawa, K.; Kamiyama, T.; Kato, H.; Tokura, Y.	5.39023(6) 5.51648(6) 7.67191(8) 90 90.2212(6) 90	228.12	418.204	7	2003		Ca	1	_	0	Fe	0.5	Re	0.5	O	3	5.39023	5.51648	7.67191	90	90.2212	90	14	monoclinic	20	0	26	75	8	16	0	61	58	101	1.8	0	1.4	1.35	0.6	1	0	1.83	1.9	3.44	40.078	0	55.845	186.207	15.9994	26.2	0	7.09	8.86	17.36	200	0	80	48	0.02658	160.8	0	62	62	5.3	5.58	0	2.87	2.76	6.83	4	0	4	6	2	2	0	8	7	16	2	4	-2	1.14	0.705	1.26	1.6170212766	0.9047619048	0.5595238095	0.435	0.8636418702	54.338	26	4.97	0.0112792969	32.17	163.6179787234	164.0466205936	165.78544973	-0.5871731834	1.2445212766
150864	P 1 21/n 1	Sr2Ho(SbO6)	Perovskite#Ba2LaRuO6#Cu2NdNbO6	Karunadasa, H.; Huang, Q.; Ueland, B.G.; Schiffer, P.; Cava, R.J.	5.8141(2) 5.8400(2) 8.2361(3) 90 90.162(2) 90	279.65	557.914	293	2003		Sr	1	_	0	Ho	0.5	Sb	0.5	O	3	5.8141	5.84	8.2361	90	90.162	90	14	monoclinic	38	0	67	51	8	15	0	23	88	101	2	0	1.75	1.45	0.6	0.95	0	1.23	2.05	3.44	87.62	0	164.93032	121.76	15.9994	33.94	0	18.74	18.19	17.36	35	0	16	24	0.02658	197.2	0	156	43	5.3	6.08	0	3.58	4.51	6.83	5	0	8	5	2	2	0	13	15	16	2	4	-2	1.32	0.8905	1.26	1.4823133071	1.0476190476	0.7067460317	0.4295	0.8483308512	146.77	107.06	6.72	0.0065185185	118.83	201.1471866929	201.566017544	203.1839859469	-0.5945695581	1.1194799738
150865	P 1 21/n 1	Sr2Dy(SbO6)	Perovskite#Ba2LaRuO6#Cu2NdNbO6	Karunadasa, H.; Huang, Q.; Ueland, B.G.; Schiffer, P.; Cava, R.J.	5.8224(2) 5.8538(2) 8.2507(3) 90 90.186(2) 90	281.21	555.484	293	2003		Sr	1	_	0	Dy	0.5	Sb	0.5	O	3	5.8224	5.8538	8.2507	90	90.186	90	14	monoclinic	38	0	66	51	8	15	0	24	88	101	2	0	1.75	1.45	0.6	0.95	0	1.22	2.05	3.44	87.62	0	162.5	121.76	15.9994	33.94	0	19.01	18.19	17.36	35	0	11	24	0.02658	197.2	0	163	43	5.3	6.08	0	3.59	4.51	6.83	5	0	8	5	2	2	0	12	15	16	2	4	-2	1.32	0.896	1.26	1.4732142857	1.0476190476	0.7111111111	0.424	0.8461667419	153.78	115.06	6.73	0.0065185185	125.84	201.1507857143	201.5729524562	203.1839859469	-0.596191475	1.1158809524
150874	R -3 c H	La(Co0.5Ni0.5)O3	Perovskite#LaAlO3	Vyshatko, N.P.; Kharton, V.V.; Shaula, A.L.; Marques, F.M.B.	5.464(5) 5.464(5) 13.125(3) 90 90 120	339.35	245.727	293	2003		La	1	_	0	Co	0.5	Ni	0.5	O	3	5.464	5.464	13.125	90	90	120	167	trigonal	57	0	27	28	8	33	0	64	67	101	1.95	0	1.35	1.35	0.6	1.1	0	1.88	1.91	3.44	138.90547	0	58.933195	58.6934	15.9994	22.39	0	6.67	6.59	17.36	13	0	100	91	0.02658	215	0	55	49	5.3	3.75	0	2.51	3.52	6.83	8	0	4	4	2	3	0	9	10	16	3	3	-2	1.172	0.75	1.26	1.5626666667	0.9301587302	0.5952380952	0.422	0.8555640258	45.705125	21.66	9.17	0.0024779475	28.78	221.8593333333	222.2928973591	223.9757233578	-0.6254897776	1.170969697
150875	R -3 c H	La(Co0.5Fe0.5)O3	Perovskite#LaAlO3	Vyshatko, N.P.; Kharton, V.V.; Shaula, A.L.; Marques, F.M.B.	5.491(6) 5.491(6) 13.231(3) 90 90 120	345.48	244.297	293	2003		La	1	_	0	Co	0.5	Fe	0.5	O	3	5.491	5.491	13.231	90	90	120	167	trigonal	57	0	27	26	8	33	0	64	61	101	1.95	0	1.35	1.4	0.6	1.1	0	1.88	1.83	3.44	138.90547	0	58.933195	55.845	15.9994	22.39	0	6.67	7.09	17.36	13	0	100	80	0.02658	215	0	55	62	5.3	3.75	0	2.51	2.87	6.83	8	0	4	4	2	3	0	9	8	16	3	3	-2	1.172	0.6875	1.26	1.7047272727	0.9301587302	0.5456349206	0.4845	0.8830211511	45.705125	21.66	9.17	0.0021718563	28.78	221.7797727273	222.1782938784	223.9757233578	-0.604516691	1.250530303
151609	P b n m	(Ba0.5Sr0.5)(PbO3)	(Ca,Li)(Zr,Ta)O3	Ksepko, E.; Winiarski, A.; Ratuszna, A.	5.978(6) 5.987(7) 8.437(2) 90 90 90	301.96	367.667	293	2004		Ba	0.5	Sr	0.5	Pb	1	_	0	O	3	5.978	5.987	8.437	90	90	90	62	orthorhombic	56	38	82	0	8	14	15	82	0	101	2.15	2	1.8	0	0.6	0.89	0.95	2.33	0	3.44	137.327	87.62	207.2	0	15.9994	38.16	33.94	18.26	0	17.36	18	35	35	0	0.02658	272	197.2	47	0	5.3	5.02	6.08	4.95	0	6.83	6	5	6	0	2	2	2	14	0	16	2	4	-2	1.405	0.915	1.26	1.5355191257	1.1150793651	0.7261904762	0.49	0.8664089986	34.731625	7.31	6.71	0.0007835277	4.36	276.9544808743	277.3308898729	278.9738476309	-0.5761385186	1.1169476971
151736	P b n m	(Tb0.5Sr0.5)(CoO3)	Perovskite#GdFeO3	Srikiran, J.S.; Shinde, A.B.; Krishna, P.S.R.	5.375(3) 5.381(3) 7.536(2) 90 90 90	217.96	230.197	12	2004		Tb	0.5	Sr	0.5	Co	1	_	0	O	3	5.375	5.381	7.536	90	90	90	62	orthorhombic	65	38	27	0	8	26	15	64	0	101	1.75	2	1.35	0	0.6	1.1	0.95	1.88	0	3.44	158.92535	87.62	58.933195	0	15.9994	19.3	33.94	6.67	0	17.36	11	35	100	0	0.02658	170	197.2	55	0	5.3	3.6	6.08	2.51	0	6.83	8	5	4	0	2	11	2	9	0	16	3	3	-2	1.11	0.685	1.26	1.6204379562	0.880952381	0.5436507937	0.425	0.861615975	47.760625	24.95	8.97	9.95675921711425E-05	32.07	176.8045620438	177.2411780188	178.9757233578	-0.6127504237	1.2338994947
151775	P b n m	La(Mn0.9Mg0.1O3)	Perovskite#GdFeO3	Blasco, J.; Garcia, J.; Subias, G.; Sanchez, M.C.	5.5339(1) 5.4948(2) 7.7844(2) 90 90 90	236.71	238.784	300	2004		La	1	_	0	Mn	0.9	Mg	0.1	O	3	5.5339	5.4948	7.7844	90	90	90	62	orthorhombic	57	0	25	12	8	33	0	60	73	101	1.95	0	1.4	1.5	0.6	1.1	0	1.55	1.31	3.44	138.90547	0	54.938045	24.305	15.9994	22.39	0	7.35	14	17.36	13	0	7.8	160	0.02658	215	0	68	71.2	5.3	3.75	0	8.89	3.21	6.83	8	0	4	3	2	3	0	7	2	16	3	3	-2	1.172	0.745	1.26	1.5731543624	0.9301587302	0.5912698413	0.427	0.8576976019	59.035125	36.66	9.5	0.0043979742	42.11	221.8538456376	222.2845432395	223.98544973	-0.6238775623	1.1764573927
151776	P b n m	La(Mn0.8Mg0.2O3)	Perovskite#GdFeO3	Blasco, J.; Garcia, J.; Subias, G.; Sanchez, M.C.	5.5340(1) 5.5002(1) 7.7912(2) 90 90 90	237.15	235.721	300	2004		La	1	_	0	Mn	0.8	Mg	0.2	O	3	5.534	5.5002	7.7912	90	90	90	62	orthorhombic	57	0	25	12	8	33	0	60	73	101	1.95	0	1.4	1.5	0.6	1.1	0	1.55	1.31	3.44	138.90547	0	54.938045	24.305	15.9994	22.39	0	7.35	14	17.36	13	0	7.8	160	0.02658	215	0	68	71.2	5.3	3.75	0	8.89	3.21	6.83	8	0	4	3	2	3	0	7	2	16	3	3	-2	1.172	0.778	1.26	1.5064267352	0.9301587302	0.6174603175	0.394	0.8438094661	59.035125	36.66	9.5	0.0043979742	42.11	221.8875732648	222.3373827308	223.98544973	-0.6343182666	1.1427297655
151777	P b n m	La(Mn0.7Mg0.3O3)	Perovskite#GdFeO3	Blasco, J.; Garcia, J.; Subias, G.; Sanchez, M.C.	5.5288(1) 5.4898(1) 7.7771(2) 90 90 90	236.05	232.658	300	2004		La	1	_	0	Mn	0.7	Mg	0.3	O	3	5.5288	5.4898	7.7771	90	90	90	62	orthorhombic	57	0	25	12	8	33	0	60	73	101	1.95	0	1.4	1.5	0.6	1.1	0	1.55	1.31	3.44	138.90547	0	54.938045	24.305	15.9994	22.39	0	7.35	14	17.36	13	0	7.8	160	0.02658	215	0	68	71.2	5.3	3.75	0	8.89	3.21	6.83	8	0	4	3	2	3	0	7	2	16	3	3	-2	1.172	0.755	1.26	1.5523178808	0.9301587302	0.5992063492	0.417	0.8534410381	59.035125	36.66	9.5	0.0043979742	42.11	221.8646821192	222.3011231573	223.98544973	-0.6270910288	1.1656209111
151840	F m -3 m	Ba2Sm(SbO6)	Elpasolite#K2NaAlF6#Ba2CaWO6	Zheng Wenjun; Huang Hongbo; Wu Liyan; Xia Yuanfu	8.5097(20) 8.5097(20) 8.5097(20) 90 90 90	616.23	642.774	293	2004		Ba	1	_	0	Sm	0.5	Sb	0.5	O	3	8.5097	8.5097	8.5097	90	90	90	225	cubic	56	0	62	51	8	14	0	28	88	101	2.15	0	1.85	1.45	0.6	0.89	0	1.17	2.05	3.44	137.327	0	150.36	121.76	15.9994	38.16	0	19.98	18.19	17.36	18	0	13	24	0.02658	272	0	192	43	5.3	5.02	0	9	4.51	6.83	6	0	8	5	2	2	0	8	15	16	2	4	-2	1.49	0.919	1.26	1.6213275299	1.1825396825	0.7293650794	0.571	0.8924018579	180.891625	143.69	7.87	0.007962828	150.52	276.9496724701	277.2710743279	278.961275203	-0.5561152255	1.1217561014
151868	P b n m	(La0.95Nd0.05)(CrO3)	Perovskite#GdFeO3	Chakraborty, K.R.; Yusuf, S.M.; Krishna, P.S.R.; Ramanadham, M.; Tyagi, A.K.	5.5044(6) 5.4737(5) 7.7475(8) 90 90 90	233.43	239.1735	12	2004		La	0.95	Nd	0.05	Cr	1	_	0	O	3	5.5044	5.4737	7.7475	90	90	90	62	orthorhombic	57	60	24	0	8	33	30	57	0	101	1.95	1.85	1.4	0	0.6	1.1	1.14	1.66	0	3.44	138.90547	144.242	51.9961	0	15.9994	22.39	20.59	7.23	0	17.36	13	17	94	0	0.02658	215	208	83	0	5.3	3.75	3.66	2.88	0	6.83	8	8	4	0	2	3	6	6	0	16	3	3	-2	1.16955	0.755	1.26	1.5490728477	0.9282142857	0.5992063492	0.41455	0.8525812805	73.925125	52.66	9.39	5.42616245095584E-05	57	221.8654771523	222.3035084328	223.98544973	-0.6277386535	1.164825878
152265	P 1 21/n 1	Sr2(LuBiO6)	Perovskite#Na3AlF6	Macquart, R.B.; Kennedy, B.J.	5.8558(4) 5.9232(5) 8.3194(7) 90 90.068(7) 90	288.56	655.184	293	2005		Sr	1	_	0	Lu	0.5	Bi	0.5	O	3	5.8558	5.9232	8.3194	90	90.068	90	14	monoclinic	38	0	71	83	8	15	0	20	87	101	2	0	1.75	1.6	0.6	0.95	0	1.27	2.02	3.44	87.62	0	174.967	208.9804	15.9994	33.94	0	17.78	21.31	17.36	35	0	16	8	0.02658	197.2	0	137	48	5.3	6.08	0	3.51	4.75	6.83	5	0	8	6	2	2	0	17	15	16	2	4	-2	1.32	0.9505	1.26	1.388742767	1.0476190476	0.7543650794	0.3695	0.825304454	127.73	84.06	6.68	0.0017777778	99.79	201.180757233	201.636561687	203.1839859469	-0.6116666315	1.0859094336
152326	P 1 21/n 1	Sr2Co(UO6)	Perovskite#Ba2LaRuO6#Cu2NdNbO6	Pinacca, R.; Viola, M.C.; Pedregosa, J.C.; Munoz, A.; Alonso, J.A.; Martinez, J.L.; Carbonio, R.E.	5.7916(2) 5.8034(2) 8.1790(3) 90 90.1455(6) 90	274.9	568.194	293	2005		Sr	1	_	0	Co	0.5	U	0.5	O	3	5.7916	5.8034	8.179	90	90.1455	90	14	monoclinic	38	0	27	92	8	15	0	64	45	101	2	0	1.35	1.75	0.6	0.95	0	1.88	1.38	3.44	87.62	0	58.933195	238.02891	15.9994	33.94	0	6.67	12.49	17.36	35	0	100	27	0.02658	197.2	0	55	129	5.3	6.08	0	2.51	2.85	6.83	5	0	4	9	2	2	0	9	6	16	2	4	-2	1.32	0.83	1.26	1.5903614458	1.0476190476	0.6587301587	0.49	0.8728877969	45.12	10.06	6.07	0.0074074074	17.18	201.0996385542	201.4825263511	203.1757233578	-0.5759499682	1.1670281124
152423	P 4 m m	Pb(Hf0.1Ti0.9)O3	Perovskite#PbTiO3(disordered)	Frantti, J.; Fujioka, Y.; Eriksson, S.; Hull, S.; Kakihana, M.	3.915694(13) 3.915694(13) 4.150077(41) 90 90 90	63.63	316.146	4	2005		Pb	1	_	0	Hf	0.1	Ti	0.9	O	3	3.915694	3.915694	4.150077	90	90	90	99	tetragonal	82	0	72	22	8	82	0	50	51	101	1.8	0	1.55	1.4	0.6	2.33	0	1.3	1.54	3.44	207.2	0	178.49	47.867	15.9994	18.26	0	13.44	10.64	17.36	35	0	23	22	0.02658	47	0	103	100	5.3	4.95	0	3.2	2.95	6.83	6	0	6	4	2	14	0	4	4	16	2	4	-2	1.33	0.7555	1.26	1.7604235606	1.0555555556	0.5996031746	0.5745	0.9086611577	95.868	78.94	6.77	3.66361486339432E-05	81.64	51.8140764394	52.1482375971	53.9997837642	-0.6026070982	1.1981186825
152427	P 4 m m	Pb(Hf0.3Ti0.7)O3	Perovskite#PbTiO3(disordered)	Frantti, J.; Fujioka, Y.; Eriksson, S.; Hull, S.; Kakihana, M.	3.963804(19) 3.963804(19) 4.141551(54) 90 90 90	65.07	342.264	4	2005		Pb	1	_	0	Hf	0.3	Ti	0.7	O	3	3.963804	3.963804	4.141551	90	90	90	99	tetragonal	82	0	72	22	8	82	0	50	51	101	1.8	0	1.55	1.4	0.6	2.33	0	1.3	1.54	3.44	207.2	0	178.49	47.867	15.9994	18.26	0	13.44	10.64	17.36	35	0	23	22	0.02658	47	0	103	100	5.3	4.95	0	3.2	2.95	6.83	6	0	6	4	2	14	0	4	4	16	2	4	-2	1.33	0.7765	1.26	1.7128139086	1.0555555556	0.6162698413	0.5535	0.8992912169	95.868	78.94	6.77	3.66361486339432E-05	81.64	51.8406860914	52.1864773084	53.9997837642	-0.609969899	1.1715090305
152440	I 4/m	Sr2Ni(OsO6)	Sr2NiWO6	Macquart, R.; Kim Seung-Joo; Gemmill, W.R.; Stalick, J.K.; Lee Yong Jae; Vogt, T.; zur Loye, H.C.	5.5377(11) 5.5377(11) 7.9198(15) 90 90 90	242.87	520.144	300	2005		Sr	1	_	0	Ni	0.5	Os	0.5	O	3	5.5377	5.5377	7.9198	90	90	90	87	tetragonal	38	0	28	76	8	15	0	67	63	101	2	0	1.35	1.3	0.6	0.95	0	1.91	2.2	3.44	87.62	0	58.6934	190.23	15.9994	33.94	0	6.59	8.42	17.36	35	0	91	88	0.02658	197.2	0	49	57	5.3	6.08	0	3.52	2.74	6.83	5	0	4	6	2	2	0	10	8	16	2	4	-2	1.32	0.7575	1.26	1.7425742574	1.0476190476	0.6011904762	0.5625	0.904255512	39.09	3.06	6.04	0.0254814815	11.15	201.0199257426	201.3616812546	203.1757233578	-0.5516042261	1.2467409241
152444	P 1 21/n 1	Ca2(NiOsO6)	Perovskite#Ba2LaRuO6#Cu2NdNbO6	Macquart, R.; Kim Seung-Joo; Gemmill, W.R.; Stalick, J.K.; Lee Yong Jae; Vogt, T.; zur Loye, H.C.	5.3763(1) 5.5304(1) 7.6448(2) 90 90.241(2) 90	227.3	425.064	300	2005		Ca	1	_	0	Ni	0.5	Os	0.5	O	3	5.3763	5.5304	7.6448	90	90.241	90	14	monoclinic	20	0	28	76	8	16	0	67	63	101	1.8	0	1.35	1.3	0.6	1	0	1.91	2.2	3.44	40.078	0	58.6934	190.23	15.9994	26.2	0	6.59	8.42	17.36	200	0	91	88	0.02658	160.8	0	49	57	5.3	5.58	0	3.52	2.74	6.83	4	0	4	6	2	2	0	10	8	16	2	4	-2	1.14	0.7575	1.26	1.504950495	0.9047619048	0.6011904762	0.3825	0.8411679181	41.258	11	4.89	0.0210449219	19.09	163.677549505	164.1362174231	165.7757233578	-0.6040926886	1.184950495
152482	P -3 m 1	Ba3Ca(Ru2O9)	Ba3SrTa2O9	Rijssenbeek, J.T.; Saito, T.; Malo, S.; Azuma, M.; Takano, M.; Poeppelmeier, K.R.	5.8168(2) 5.8168(2) 7.1619(3) 90 90 120	209.86	798.231	293	2005		Ba	1	_	0	Ca	0.333	Ru	0.667	O	3	5.8168	5.8168	7.1619	90	90	120	164	trigonal	56	0	20	44	8	14	0	16	62	101	2.15	0	1.8	1.3	0.6	0.89	0	1	2.2	3.44	137.327	0	40.078	101.07	15.9994	38.16	0	26.2	8.17	17.36	18	0	200	120	0.02658	272	0	160.8	72	5.3	5.02	0	5.58	2.7	6.83	6	0	4	5	2	2	0	2	8	16	2	4.2233333333	-2	1.49	0.8209516667	1.26	1.8149667764	1.1825396825	0.6515489418	0.6690483333	0.9344492135	149.861625	118.49	8.04	0.0429482507	119.49	276.854081557	277.1194824371	278.9738476309	-0.5228329272	1.2173470145
152572	F m -3 m	Ba2Mg(WO6)	Elpasolite#K2NaAlF6#Ba2CaWO6	Patwe, S.J.; Achary, S.N.; Mathews, M.D.; Tyagi, A.K.	8.1345(2) 8.1345(2) 8.1345(2) 90 90 90	538.26	578.834	298	2005		Ba	1	_	0	Mg	0.5	W	0.5	O	3	8.1345	8.1345	8.1345	90	90	90	225	cubic	56	0	12	74	8	14	0	73	55	101	2.15	0	1.5	1.35	0.6	0.89	0	1.31	2.36	3.44	137.327	0	24.305	183.84	15.9994	38.16	0	14	9.47	17.36	18	0	160	170	0.02658	272	0	71.2	68	5.3	5.02	0	3.21	3.16	6.83	6	0	3	6	2	2	0	2	6	16	2	4	-2	1.49	0.8	1.26	1.8625	1.1825396825	0.6349206349	0.69	0.9439532273	59.951625	28.89	7.73	0.0611698251	29.58	276.8275	277.0814532273	278.9974949866	-0.5151623926	1.2439285714
152574	I 4/m	Sr2Mg(WO6)	Sr2NiWO6	Patwe, S.J.; Achary, S.N.; Mathews, M.D.; Tyagi, A.K.	5.5876(1) 5.5876(1) 7.9490(3) 90 90 90	248.18	479.394	298	2005		Sr	1	_	0	Mg	0.5	W	0.5	O	3	5.5876	5.5876	7.949	90	90	90	87	tetragonal	38	0	12	74	8	15	0	73	55	101	2	0	1.5	1.35	0.6	0.95	0	1.31	2.36	3.44	87.62	0	24.305	183.84	15.9994	33.94	0	14	9.47	17.36	35	0	160	170	0.02658	197.2	0	71.2	68	5.3	6.08	0	3.21	3.16	6.83	5	0	3	6	2	2	0	2	6	16	2	4	-2	1.32	0.8	1.26	1.65	1.0476190476	0.6349206349	0.52	0.8855997551	61.89	33.26	6.64	0.0497777778	33.95	201.07	201.4355997551	203.1974949866	-0.5661585615	1.1966666667
152680	R -3 c H	(La0.8Sr0.2)(MnO3)	Perovskite#LaAlO3	Dhahri, Ja.; Zemni, S.; Cherif, K.; Dhahri, J.; Oumezzine, M.; Ghedira, M.; Vincent, H.	5.5346(2) 5.5346(2) 13.5259(9) 90 90 120	358.81	231.589	293	2005		La	0.8	Sr	0.2	Mn	1	_	0	O	3	5.5346	5.5346	13.5259	90	90	120	167	trigonal	57	38	25	0	8	33	15	60	0	101	1.95	2	1.4	0	0.6	1.1	0.95	1.55	0	3.44	138.90547	87.62	54.938045	0	15.9994	22.39	33.94	7.35	0	17.36	13	35	7.8	0	0.02658	215	197.2	68	0	5.3	3.75	6.08	8.89	0	6.83	8	5	4	0	2	3	2	7	0	16	2.8	3.2	-2	1.2016	0.726	1.26	1.6550964187	0.9536507937	0.5761904762	0.4756	0.8764421211	59.035125	36.66	9.5	5.42616245095584E-05	42.11	221.8205035813	222.2213457024	223.98544973	-0.609586271	1.209799449
152997	P 1 21/n 1	La2(CoRuO6)	Perovskite#Ba2LaRuO6#Cu2NdNbO6	Bos, J.W.G.; Attfield, J.P.	5.5724(3) 5.6288(3) 7.8843(4) 90 89.99(2) 90	247.3	533.814	293	2005		La	1	_	0	Co	0.5	Ru	0.5	O	3	5.5724	5.6288	7.8843	90	89.99	90	14	monoclinic	57	0	27	44	8	33	0	64	62	101	1.95	0	1.35	1.3	0.6	1.1	0	1.88	2.2	3.44	138.90547	0	58.933195	101.07	15.9994	22.39	0	6.67	8.17	17.36	13	0	100	120	0.02658	215	0	55	72	5.3	3.75	0	2.51	2.7	6.83	8	0	4	5	2	3	0	9	8	16	3	3	-2	1.172	0.775	1.26	1.5122580645	0.9301587302	0.6150793651	0.397	0.8450534112	45.705125	21.66	9.17	0.0032849153	28.78	221.8847419355	222.3327953467	223.9757233578	-0.6333883012	1.1455610948
153001	P 1 21/n 1	Ca2(CoTeO6)	Perovskite#Ba2LaRuO6#Cu2NdNbO6	Augsburger, M.S.; Viola, M.C.; Pedregosa, J.C.; Munoz, A.; Alonso, J.A.; Carbonio, R.E.	5.4569(2) 5.5904(2) 7.7399(2) 90 90.239(2) 90	236.11	362.684	293	2005		Ca	1	_	0	Co	0.5	Te	0.5	O	3	5.4569	5.5904	7.7399	90	90.239	90	14	monoclinic	20	0	27	52	8	16	0	64	92	101	1.8	0	1.35	1.4	0.6	1	0	1.88	2.1	3.44	40.078	0	58.933195	127.6	15.9994	26.2	0	6.67	20.46	17.36	200	0	100	3	0.02658	160.8	0	55	38	5.3	5.58	0	2.51	4.45	6.83	4	0	4	5	2	2	0	9	16	16	2	4	-2	1.14	0.89	1.26	1.2808988764	0.9047619048	0.7063492063	0.25	0.7893284999	47.288	18	4.92	0.0002929688	25.12	163.7691011236	164.3084296235	165.7757233578	-0.6418221592	1.0933988764
153002	P 1 21/n 1	Sr2(CoTeO6)	Perovskite#Ba2LaRuO6#Cu2NdNbO6	Augsburger, M.S.; Viola, M.C.; Pedregosa, J.C.; Munoz, A.; Alonso, J.A.; Carbonio, R.E.	5.6417(2) 5.6063(2) 7.9234(2) 90 90.117(4) 90	250.61	457.764	293	2005		Sr	1	_	0	Co	0.5	Te	0.5	O	3	5.6417	5.6063	7.9234	90	90.117	90	14	monoclinic	38	0	27	52	8	15	0	64	92	101	2	0	1.35	1.4	0.6	0.95	0	1.88	2.1	3.44	87.62	0	58.933195	127.6	15.9994	33.94	0	6.67	20.46	17.36	35	0	100	3	0.02658	197.2	0	55	38	5.3	6.08	0	2.51	4.45	6.83	5	0	4	5	2	2	0	9	16	16	2	4	-2	1.32	0.89	1.26	1.4831460674	1.0476190476	0.7063492063	0.43	0.8485281374	45.12	10.06	6.07	0.0002962963	17.18	201.1468539326	201.56538207	203.1757233578	-0.5944215454	1.1198127341
153057	F m -3 m	Ba2(PrIrO6)	Elpasolite#K2NaAlF6#Ba2CaWO6	Fu, W.T.; Ijdo, D.J.W.	8.40135(6) 8.40135(6) 8.40135(6) 90 90 90	592.99	704.784	293	2005		Ba	1	_	0	Pr	0.5	Ir	0.5	O	3	8.40135	8.40135	8.40135	90	90	90	225	cubic	56	0	59	77	8	14	0	31	66	101	2.15	0	1.85	1.35	0.6	0.89	0	1.13	2.2	3.44	137.327	0	140.90765	192.217	15.9994	38.16	0	20.8	8.52	17.36	18	0	13	150	0.02658	272	0	216	54	5.3	5.02	0	3.67	3.84	6.83	6	0	8	6	2	2	0	5	9	16	2	4	-2	1.49	0.93	1.26	1.6021505376	1.1825396825	0.7380952381	0.56	0.8879194741	204.931625	170.69	7.91	0.0538811953	174.56	276.9578494624	277.2857689365	278.961275203	-0.5595988096	1.1135791091
153120	R -3 R	Ba2Bi(TaO6)	Cr2S3(hR10)	Wallwork, K.S.; Kennedy, B.J.; Zhou Qing Di; Lee Yong Jae; Vogt, T.	6.0513(2) 6.0513(2) 6.0513(2) 60.285(1) 60.285(1) 60.285(1)	157.7	760.604	298	2005		Ba	1	_	0	Bi	0.5	Ta	0.5	O	3	6.0513	6.0513	6.0513	60.285	60.285	60.285	148	trigonal	56	0	83	73	8	14	0	87	52	101	2.15	0	1.6	1.45	0.6	0.89	0	2.02	1.5	3.44	137.327	0	208.9804	180.94788	15.9994	38.16	0	21.31	10.85	17.36	18	0	8	57	0.02658	272	0	48	74	5.3	5.02	0	4.75	3.31	6.83	6	0	6	6	2	2	0	15	5	16	2	4	-2	1.49	0.975	1.26	1.5282051282	1.1825396825	0.7738095238	0.515	0.8700419008	36.041625	7.31	7.02	0.0199890671	5.67	276.9867948718	277.3418367726	278.999573603	-0.5733659493	1.0846336996
153133	P 1 21/n 1	Sr2(TbIr)O6	Perovskite#Na3AlF6	Zhou Qing Di; Kennedy, B.J.; Wallwork, K.S.; Elcombe, M.M.; Lee Yong Jae; Vogt, T.	5.7558(2) 5.7494(2) 8.1323(3) 90 90.105(2) 90	269.12	623.354	293	2005		Sr	1	_	0	Tb	0.5	Ir	0.5	O	3	5.7558	5.7494	8.1323	90	90.105	90	14	monoclinic	38	0	65	77	8	15	0	26	66	101	2	0	1.75	1.35	0.6	0.95	0	1.1	2.2	3.44	87.62	0	158.92535	192.217	15.9994	33.94	0	19.3	8.52	17.36	35	0	11	150	0.02658	197.2	0	170	54	5.3	6.08	0	3.6	3.84	6.83	5	0	8	6	2	2	0	11	9	16	2	4	-2	1.32	0.8865	1.26	1.489001692	1.0476190476	0.7035714286	0.4335	0.8499117146	160.9	123.06	6.85	0.0438518519	132.96	201.144498308	201.5609100226	203.1839859469	-0.5933828037	1.1221683587
153369	I 4/m	Sr2Fe(Fe0.333Mo0.667)O6	Sr2NiWO6	Viola, M.C.; Alonso, J.A.; Pedregosa, J.C.; Carbonio, R.E.	5.5608(2) 5.5608(2) 7.8471(4) 90 90 90	242.65	409.674	298	2005		Sr	1	_	0	Fe	0.666	Mo	0.334	O	3	5.5608	5.5608	7.8471	90	90	90	87	tetragonal	38	0	26	42	8	15	0	61	56	101	2	0	1.4	1.45	0.6	0.95	0	1.83	2.16	3.44	87.62	0	55.845	95.94	15.9994	33.94	0	7.09	9.38	17.36	35	0	80	139	0.02658	197.2	0	62	87	5.3	6.08	0	2.87	3.15	6.83	5	0	4	5	2	2	0	8	6	16	2	3.78	-2	1.32	0.71668	1.26	1.8418261986	1.0476190476	0.5687936508	0.60332	0.922929101	52.17	18.06	6.12	0.0405925926	24.23	200.9614938014	201.2811029025	203.18544973	-0.5368204969	1.3051728652
153496	P m -3 m	(La0.5Ba0.5)(CoO3)	Perovskite#CaTiO3	Nakajima, K.; Ichihara, M.; Ueda, Y.	3.88813(4) 3.88813(4) 3.88813(4) 90 90 90	58.78	245.052	293	2005		La	0.5	Ba	0.5	Co	1	_	0	O	3	3.88813	3.88813	3.88813	90	90	90	221	cubic	57	56	27	0	8	33	14	64	0	101	1.95	2.15	1.35	0	0.6	1.1	0.89	1.88	0	3.44	138.90547	137.327	58.933195	0	15.9994	22.39	38.16	6.67	0	17.36	13	18	100	0	0.02658	215	272	55	0	5.3	3.75	5.02	2.51	0	6.83	8	6	4	0	2	3	2	9	0	16	2.5	3.5	-2	1.331	0.6775	1.26	1.9645756458	1.0563492063	0.5376984127	0.6535	0.9456070555	45.705125	21.66	9.17	5.42616245095584E-05	28.78	221.6889243542	221.9810314098	223.9757233578	-0.5549477242	1.3413786761
153512	P b n m	La(Fe0.5Cr0.5)O3	Perovskite#GdFeO3	Azad, A.K.; Mellergard, A.; Eriksson, S.G.; Ivanov, S.A.; Yunus, S.M.; Lindberg, F.; Svensson, G.; Mathieu, R.	5.5556(7) 5.5314(5) 7.831(1) 90 90 90	240.65	240.832	600	2005		La	1	_	0	Fe	0.5	Cr	0.5	O	3	5.5556	5.5314	7.831	90	90	90	62	orthorhombic	57	0	26	24	8	33	0	61	57	101	1.95	0	1.4	1.4	0.6	1.1	0	1.83	1.66	3.44	138.90547	0	55.845	51.9961	15.9994	22.39	0	7.09	7.23	17.36	13	0	80	94	0.02658	215	0	62	83	5.3	3.75	0	2.87	2.88	6.83	8	0	4	4	2	3	0	8	6	16	3	3	-2	1.172	0.7225	1.26	1.6221453287	0.9301587302	0.5734126984	0.4495	0.8674318748	52.755125	29.66	9.22	0.0025614269	35.83	221.8273546713	222.2452865461	223.98544973	-0.6164842808	1.202948359
153543	F m -3 m	Sr2(CoMoO6)	Elpasolite#K2NaAlF6#Ba2CaWO6	Ivanov, S.A.; Eriksson, S.G.; Tellgren, R.; Rundloef, H.; Tseggai, M.	7.9388(2) 7.9388(2) 7.9388(2) 90 90 90	500.34	426.104	700	2005		Sr	1	_	0	Co	0.5	Mo	0.5	O	3	7.9388	7.9388	7.9388	90	90	90	225	cubic	38	0	27	42	8	15	0	64	56	101	2	0	1.35	1.45	0.6	0.95	0	1.88	2.16	3.44	87.62	0	58.933195	95.94	15.9994	33.94	0	6.67	9.38	17.36	35	0	100	139	0.02658	197.2	0	55	87	5.3	6.08	0	2.51	3.15	6.83	5	0	4	5	2	2	0	9	6	16	2	4	-2	1.32	0.76	1.26	1.7368421053	1.0476190476	0.6031746032	0.56	0.9031363839	45.12	10.06	6.07	0.0405925926	17.18	201.0231578947	201.3662942786	203.1757233578	-0.5524834344	1.2435087719
153551	R -3 c R	(La0.8Ag0.2)MnO3	Perovskite#LaAlO3	Gorbenko, O.Yu.; Melnikov, O.V.; Kaul, A.R.; Balagurov, A.M.; Bushmeleva, S.N.; Koroleva, L.I.; Demin, R.V.	5.45202(3) 5.45202(3) 5.45202(3) 60.454(1) 60.454(1) 60.454(1)	115.77	235.639	8	2005		La	0.8	Ag	0.2	Mn	1	_	0	O	3	5.45202	5.45202	5.45202	60.454	60.454	60.454	167	trigonal	57	47	25	0	8	33	71	60	0	101	1.95	1.6	1.4	0	0.6	1.1	1.93	1.55	0	3.44	138.90547	107.8682	54.938045	0	15.9994	22.39	10.27	7.35	0	17.36	13	430	7.8	0	0.02658	215	55	68	0	5.3	3.75	4.09	8.89	0	6.83	8	5	4	0	2	3	11	7	0	16	2.6	3.4	-2	1.1956	0.74	1.26	1.6156756757	0.9488888889	0.5873015873	0.4556	0.8681857059	59.035125	36.66	9.5	5.42616245095584E-05	42.11	221.8399243243	222.2525100303	223.98544973	-0.6159091724	1.190378706
153617	P b n m	(La0.9Nd0.1)(CrO3)	Perovskite#GdFeO3	Chakraborty, K.R.; Tyagi, A.K.	5.511(1) 5.486(1) 7.778(2) 90 90 90	235.15	239.44	293	2003		La	0.9	Nd	0.1	Cr	1	_	0	O	3	5.511	5.486	7.778	90	90	90	62	orthorhombic	57	60	24	0	8	33	30	57	0	101	1.95	1.85	1.4	0	0.6	1.1	1.14	1.66	0	3.44	138.90547	144.242	51.9961	0	15.9994	22.39	20.59	7.23	0	17.36	13	17	94	0	0.02658	215	208	83	0	5.3	3.75	3.66	2.88	0	6.83	8	8	4	0	2	3	6	6	0	16	3	3	-2	1.1671	0.755	1.26	1.5458278146	0.9262698413	0.5992063492	0.4121	0.8517215229	73.925125	52.66	9.39	5.42616245095584E-05	57	221.8662721854	222.3058937083	223.98544973	-0.6283857918	1.1640308449
153618	P b n m	(La0.8Nd0.2)(CrO3)	Perovskite#GdFeO3	Chakraborty, K.R.; Tyagi, A.K.	5.510(1) 5.490(1) 7.767(1) 90 90 90	234.95	239.973	293	2003		La	0.8	Nd	0.2	Cr	1	_	0	O	3	5.51	5.49	7.767	90	90	90	62	orthorhombic	57	60	24	0	8	33	30	57	0	101	1.95	1.85	1.4	0	0.6	1.1	1.14	1.66	0	3.44	138.90547	144.242	51.9961	0	15.9994	22.39	20.59	7.23	0	17.36	13	17	94	0	0.02658	215	208	83	0	5.3	3.75	3.66	2.88	0	6.83	8	8	4	0	2	3	6	6	0	16	3	3	-2	1.1622	0.755	1.26	1.5393377483	0.9223809524	0.5992063492	0.4072	0.8500020076	73.925125	52.66	9.39	5.42616245095584E-05	57	221.8678622517	222.3106642593	223.98544973	-0.6296786073	1.1624407786
153619	P b n m	(La0.75Nd0.25)(CrO3)	Perovskite#GdFeO3	Chakraborty, K.R.; Tyagi, A.K.	5.5076(8) 5.4885(8) 7.760(1) 90 90 90	234.57	240.2395	293	2003		La	0.75	Nd	0.25	Cr	1	_	0	O	3	5.5076	5.4885	7.76	90	90	90	62	orthorhombic	57	60	24	0	8	33	30	57	0	101	1.95	1.85	1.4	0	0.6	1.1	1.14	1.66	0	3.44	138.90547	144.242	51.9961	0	15.9994	22.39	20.59	7.23	0	17.36	13	17	94	0	0.02658	215	208	83	0	5.3	3.75	3.66	2.88	0	6.83	8	8	4	0	2	3	6	6	0	16	3	3	-2	1.15975	0.755	1.26	1.5360927152	0.9204365079	0.5992063492	0.40475	0.84914225	73.925125	52.66	9.39	5.42616245095584E-05	57	221.8686572848	222.3130495348	223.98544973	-0.6303242835	1.1616457455
153788	P n m a	(La0.85Ca0.15)(MnO3)	Perovskite#GdFeO3	Pissas, M.; Margiolaki, I.; Papavassiliou, G.; Stamopoulos, D.; Argyriou, D.	5.5246(1) 7.7877(1) 5.5219(1) 90 90 90	237.57	227.0225	320	2005		La	0.85	Ca	0.15	Mn	1	_	0	O	3	5.5246	7.7877	5.5219	90	90	90	62	orthorhombic	57	20	25	0	8	33	16	60	0	101	1.95	1.8	1.4	0	0.6	1.1	1	1.55	0	3.44	138.90547	40.078	54.938045	0	15.9994	22.39	26.2	7.35	0	17.36	13	200	7.8	0	0.02658	215	160.8	68	0	5.3	3.75	5.58	8.89	0	6.83	8	4	4	0	2	3	2	7	0	16	2.85	3.2	-2	1.1672	0.726	1.26	1.6077134986	0.9263492063	0.5761904762	0.4412	0.8641941487	59.035125	36.66	9.5	5.42616245095584E-05	42.11	221.8334865014	222.2564806501	223.98544973	-0.6189502043	1.1968165289
153793	P n m a	(La0.825Ca0.175)(MnO3)	Perovskite#GdFeO3	Pissas, M.; Margiolaki, I.; Papavassiliou, G.; Stamopoulos, D.; Argyriou, D.	5.5113(1) 7.7778(1) 5.5142(1) 90 90 90	236.37	224.5518	300	2005		La	0.825	Ca	0.175	Mn	1	_	0	O	3	5.5113	7.7778	5.5142	90	90	90	62	orthorhombic	57	20	25	0	8	33	16	60	0	101	1.95	1.8	1.4	0	0.6	1.1	1	1.55	0	3.44	138.90547	40.078	54.938045	0	15.9994	22.39	26.2	7.35	0	17.36	13	200	7.8	0	0.02658	215	160.8	68	0	5.3	3.75	5.58	8.89	0	6.83	8	4	4	0	2	3	2	7	0	16	2.825	3.2	-2	1.1664	0.726	1.26	1.6066115702	0.9257142857	0.5761904762	0.4404	0.8639093121	59.035125	36.66	9.5	5.42616245095584E-05	42.11	221.8337884298	222.2572977419	223.98544973	-0.6191668168	1.1965146006
153811	P n m a	(La0.25Ca0.75)(MnO3)	Perovskite#GdFeO3	Pissas, M.; Margiolaki, I.; Prassides, K.; Suard, E.	5.35142(6) 7.54682(4) 5.35579(6) 90 90 90	216.3	167.7245	295	2005		La	0.25	Ca	0.75	Mn	1	_	0	O	3	5.35142	7.54682	5.35579	90	90	90	62	orthorhombic	57	20	25	0	8	33	16	60	0	101	1.95	1.8	1.4	0	0.6	1.1	1	1.55	0	3.44	138.90547	40.078	54.938045	0	15.9994	22.39	26.2	7.35	0	17.36	13	200	7.8	0	0.02658	215	160.8	68	0	5.3	3.75	5.58	8.89	0	6.83	8	4	4	0	2	3	2	7	0	16	2.25	3.7	-2	1.148	0.705	1.26	1.6283687943	0.9111111111	0.5595238095	0.443	0.8665206764	59.035125	36.66	9.5	5.42616245095584E-05	42.11	221.8146312057	222.2381518821	223.98544973	-0.6171789563	1.2156718246
153855	C 1 2 1	Bi2Ni(MnO6)	Perovskite#ScBiO3	Takata, K.; Azuma, M.; Shimakawa, Y.; Takano, M.	9.4630(1) 5.42553(8) 9.5352(1) 90 107.840(1) 90	466.01	627.604	300	2005		Bi	1	_	0	Ni	0.5	Mn	0.5	O	3	9.463	5.42553	9.5352	90	107.84	90	5	monoclinic	83	0	28	25	8	87	0	67	60	101	1.6	0	1.35	1.4	0.6	2.02	0	1.91	1.55	3.44	208.9804	0	58.6934	54.938045	15.9994	21.31	0	6.59	7.35	17.36	8	0	91	7.8	0.02658	48	0	49	68	5.3	4.75	0	3.52	8.89	6.83	6	0	4	4	2	15	0	10	7	16	3	3	-2	1.17	0.715	1.26	1.6363636364	0.9285714286	0.5674603175	0.455	0.8700098624	42.994	16.09	7.49	9.41529499485955E-06	24.18	52.8186363636	53.2336462261	54.9757233578	-0.6333247562	1.1928578892
153865	P 1 21/n 1	Ca2(YbRu)O6	Perovskite#Ba2LaRuO6#Cu2NdNbO6	Sakai, C.; Doi, Y.; Hinatsu, Y.; Ohoyama, K.	5.5153(1) 5.7011(1) 7.9059(2) 90 90.314(2) 90	248.58	450.264	50	2005		Ca	1	_	0	Yb	0.5	Ru	0.5	O	3	5.5153	5.7011	7.9059	90	90.314	90	14	monoclinic	20	0	70	44	8	16	0	17	62	101	1.8	0	1.75	1.3	0.6	1	0	1.1	2.2	3.44	40.078	0	173.04	101.07	15.9994	26.2	0	24.84	8.17	17.36	200	0	39	120	0.02658	160.8	0	139	72	5.3	5.58	0	5.49	2.7	6.83	4	0	8	5	2	2	0	16	8	16	2	4	-2	1.14	0.8565	1.26	1.3309982487	0.9047619048	0.6797619048	0.2835	0.8018220056	132.068	95	5.7	0.0288574219	109.9	163.7525017513	164.2708237569	165.7839859469	-0.6328985268	1.1099982487
154032	P 1 21/n 1	Sr2(InSbO6)	Perovskite#Ba2LaRuO6#Cu2NdNbO6	Fu, W.T.; Ijdo, D.J.W.	5.7301(12) 5.7306(13) 8.0963(14) 90 89.82(2) 90	265.86	507.804	293	2005		Sr	1	_	0	In	0.5	Sb	0.5	O	3	5.7301	5.7306	8.0963	90	89.82	90	14	monoclinic	38	0	49	51	8	15	0	79	88	101	2	0	1.55	1.45	0.6	0.95	0	1.78	2.05	3.44	87.62	0	114.818	121.76	15.9994	33.94	0	15.76	18.19	17.36	35	0	82	24	0.02658	197.2	0	65	43	5.3	6.08	0	4.59	4.51	6.83	5	0	5	5	2	2	0	13	15	16	2	4	-2	1.32	0.84	1.26	1.5714285714	1.0476190476	0.6666666667	0.48	0.8687311883	55.22	16.06	6.17	0.0065185185	27.28	201.1085714286	201.4973026169	203.1997837642	-0.5791291508	1.1580952381
154033	P 1 21/n 1	Sr2(YSbO6)	Perovskite#Ba2LaRuO6#Cu2NdNbO6	Fu, W.T.; Ijdo, D.J.W.	5.8119(8) 5.8382(8) 8.2387(12) 90 89.92(2) 90	279.55	481.889	293	2005		Sr	1	_	0	Y	0.5	Sb	0.5	O	3	5.8119	5.8382	8.2387	90	89.92	90	14	monoclinic	38	0	39	51	8	15	0	25	88	101	2	0	1.8	1.45	0.6	0.95	0	1.22	2.05	3.44	87.62	0	88.90585	121.76	15.9994	33.94	0	19.88	18.19	17.36	35	0	17	24	0.02658	197.2	0	162	43	5.3	6.08	0	3.65	4.51	6.83	5	0	5	5	2	2	0	3	15	16	2	4	-2	1.32	0.89	1.26	1.4831460674	1.0476190476	0.7063492063	0.43	0.8485281374	152.78	123.06	6.73	0.0065185185	124.84	201.1468539326	201.56538207	203.1738476309	-0.5944215454	1.1198127341
154202	I 4/m	Sr2(MgMoO6)	Sr2NiWO6	Sher, F.; Venimadhav, A.; Blamire, M.G.; Dabrowski, B.; Kolesnik, S.; Attfield, J.P.	5.57399(5) 5.57399(5) 7.92334(8) 90 90 90	246.17	391.484	293	2005		Sr	1	_	0	Mg	0.5	Mo	0.5	O	3	5.57399	5.57399	7.92334	90	90	90	87	tetragonal	38	0	12	42	8	15	0	73	56	101	2	0	1.5	1.45	0.6	0.95	0	1.31	2.16	3.44	87.62	0	24.305	95.94	15.9994	33.94	0	14	9.38	17.36	35	0	160	139	0.02658	197.2	0	71.2	87	5.3	6.08	0	3.21	3.15	6.83	5	0	3	5	2	2	0	2	6	16	2	4	-2	1.32	0.795	1.26	1.6603773585	1.0476190476	0.630952381	0.525	0.887754499	61.89	33.26	6.64	0.0405925926	33.95	201.0646226415	201.4273771405	203.1974949866	-0.564488687	1.2020440252
154328	R -3 c H	Pr(Al0.94Cr0.06)O3	Perovskite#LaAlO3	Cruciani, G.; Matteucci, F.; Dondi, M.; Baldi, G.; Barzanti, A.	5.33544(8) 5.33544(8) 12.9820(3) 90 90 120	320.05	217.3882	293	2005		Pr	1	_	0	Al	0.94	Cr	0.06	O	3	5.33544	5.33544	12.982	90	90	120	167	trigonal	59	0	13	24	8	31	0	80	57	101	1.85	0	1.25	1.4	0.6	1.13	0	1.61	1.66	3.44	140.90765	0	26.9815386	51.9961	15.9994	20.8	0	10	7.23	17.36	13	0	235	94	0.02658	216	0	57.8	83	5.3	3.67	0	4.05	2.88	6.83	8	0	3	4	2	5	0	13	6	16	3	3	-2	1.15	0.6798	1.26	1.6916740218	0.9126984127	0.5395238095	0.4702	0.8785067237	49.858375	22.15	9.37	0.0030932161	33.54	222.7785259782	223.1868327019	224.9489846194	-0.606043295	1.2537320863
154329	R -3 c H	Nd(Al0.926Cr0.074)O3	Perovskite#LaAlO3	Cruciani, G.; Matteucci, F.; Dondi, M.; Baldi, G.; Barzanti, A.	5.32495(4) 5.32495(4) 12.9302(1) 90 90 120	317.52	221.0685	293	2005		Nd	1	_	0	Al	0.926	Cr	0.074	O	3	5.32495	5.32495	12.9302	90	90	120	167	trigonal	60	0	13	24	8	30	0	80	57	101	1.85	0	1.25	1.4	0.6	1.14	0	1.61	1.66	3.44	144.242	0	26.9815386	51.9961	15.9994	20.59	0	10	7.23	17.36	17	0	235	94	0.02658	208	0	57.8	83	5.3	3.66	0	4.05	2.88	6.83	8	0	3	4	2	6	0	13	6	16	3	3	-2	1.123	0.68092	1.26	1.6492392645	0.8912698413	0.5404126984	0.44208	0.8681632729	49.858375	22.36	9.38	0.003412963	33.75	214.7928407355	215.2189240083	216.9489846194	-0.6128959891	1.2404925979
154330	P n m a	Sm(Al0.927Cr0.073)O3	Perovskite#Sm(Al,Cr)O3	Cruciani, G.; Matteucci, F.; Dondi, M.; Baldi, G.; Barzanti, A.	5.2919(1) 7.4883(2) 5.2904(2) 90 90 90	209.64	227.1535	293	2005		Sm	1	_	0	Al	0.927	Cr	0.073	O	3	5.2919	7.4883	5.2904	90	90	90	62	orthorhombic	62	0	13	24	8	28	0	80	57	101	1.85	0	1.25	1.4	0.6	1.17	0	1.61	1.66	3.44	150.36	0	26.9815386	51.9961	15.9994	19.98	0	10	7.23	17.36	13	0	235	94	0.02658	192	0	57.8	83	5.3	9	0	4.05	2.88	6.83	8	0	3	4	2	8	0	13	6	16	3	3	-2	1.098	0.68084	1.26	1.6127137066	0.8714285714	0.5403492063	0.41716	0.8590908009	49.858375	22.97	9.41	0.0041977952	34.36	198.8044462934	199.2463770943	200.9489846194	-0.6174119425	1.2312679923
154331	P n m a	Eu(Al0.98Cr0.02)O3	Perovskite#Sm(Al,Cr)O3	Cruciani, G.; Matteucci, F.; Dondi, M.; Baldi, G.; Barzanti, A.	5.29770(6) 7.46635(8) 5.27646(6) 90 90 90	208.71	227.4374	293	2005		Eu	1	_	0	Al	0.98	Cr	0.02	O	3	5.2977	7.46635	5.27646	90	90	90	62	orthorhombic	63	0	13	24	8	18	0	80	57	101	1.85	0	1.25	1.4	0.6	1.2	0	1.61	1.66	3.44	151.964	0	26.9815386	51.9961	15.9994	28.97	0	10	7.23	17.36	14	0	235	94	0.02658	184	0	57.8	83	5.3	4.61	0	4.05	2.88	6.83	8	0	3	4	2	9	0	13	6	16	3	3	-2	1.087	0.6766	1.26	1.6065622229	0.8626984127	0.536984127	0.4104	0.8569552904	49.858375	13.98	9.44	0.0158007545	25.37	190.8038377771	191.2503930676	192.9489846194	-0.5991862954	1.2517177784
154332	P n m a	Gd(Al0.914Cr0.086)O3	Perovskite#Sm(Al,Cr)O3	Cruciani, G.; Matteucci, F.; Dondi, M.; Baldi, G.; Barzanti, A.	5.30577(4) 7.45176(6) 5.25622(4) 90 90 90	207.82	234.3787	293	2005		Gd	1	_	0	Al	0.914	Cr	0.086	O	3	5.30577	7.45176	5.25622	90	90	90	62	orthorhombic	64	0	13	24	8	27	0	80	57	101	1.8	0	1.25	1.4	0.6	1.2	0	1.61	1.66	3.44	157.25	0	26.9815386	51.9961	15.9994	19.9	0	10	7.23	17.36	11	0	235	94	0.02658	158	0	57.8	83	5.3	3.64	0	4.05	2.88	6.83	8	0	3	4	2	10	0	13	6	16	3	3	-2	1.078	0.68188	1.26	1.5809233296	0.8555555556	0.5411746032	0.39612	0.8513480001	50.358	23.1	9.39	0.0046842453	34.49	164.8151966704	165.2704246705	166.9489846194	-0.6219327835	1.2218403667
154333	P n m a	Dy(Al0.952Cr0.048)O3	Perovskite#Sm(Al,Cr)O3	Cruciani, G.; Matteucci, F.; Dondi, M.; Baldi, G.; Barzanti, A.	5.32222(3) 7.40344(5) 5.21102(3) 90 90 90	205.33	238.678	293	2005		Dy	1	_	0	Al	0.952	Cr	0.048	O	3	5.32222	7.40344	5.21102	90	90	90	62	orthorhombic	66	0	13	24	8	24	0	80	57	101	1.75	0	1.25	1.4	0.6	1.22	0	1.61	1.66	3.44	162.5	0	26.9815386	51.9961	15.9994	19.01	0	10	7.23	17.36	11	0	235	94	0.02658	163	0	57.8	83	5.3	3.59	0	4.05	2.88	6.83	8	0	3	4	2	12	0	13	6	16	3	3	-2	1.052	0.67884	1.26	1.5497024336	0.8349206349	0.5387619048	0.37316	0.8432005107	50.830625	24.04	9.36	0.0066731771	35.43	169.8234575664	170.2934980771	171.9489846194	-0.6234095065	1.2182091002
154334	P n m a	Ho(Al0.97Cr0.03)O3	Perovskite#Sm(Al,Cr)O3	Cruciani, G.; Matteucci, F.; Dondi, M.; Baldi, G.; Barzanti, A.	5.32808(4) 7.38407(5) 5.18744(4) 90 90 90	204.09	240.6576	293	2005		Ho	1	_	0	Al	0.97	Cr	0.03	O	3	5.32808	7.38407	5.18744	90	90	90	62	orthorhombic	67	0	13	24	8	23	0	80	57	101	1.75	0	1.25	1.4	0.6	1.23	0	1.61	1.66	3.44	164.93032	0	26.9815386	51.9961	15.9994	18.74	0	10	7.23	17.36	16	0	235	94	0.02658	156	0	57.8	83	5.3	3.58	0	4.05	2.88	6.83	8	0	3	4	2	13	0	13	6	16	3	3	-2	1.041	0.6774	1.26	1.5367581931	0.8261904762	0.5376190476	0.3636	0.8398124825	50.830625	24.31	9.37	0.0075819841	35.7	162.8268418069	163.3030542894	164.9489846194	-0.6241241869	1.216636454
154335	P n m a	Y(Al0.971Cr0.029)O3	Perovskite#Sm(Al,Cr)O3	Cruciani, G.; Matteucci, F.; Dondi, M.; Baldi, G.; Barzanti, A.	5.33160(3) 7.37725(4) 5.18411(2) 90 90 90	203.9	164.6076	293	2005		Y	1	_	0	Al	0.971	Cr	0.029	O	3	5.3316	7.37725	5.18411	90	90	90	62	orthorhombic	39	0	13	24	8	25	0	80	57	101	1.8	0	1.25	1.4	0.6	1.22	0	1.61	1.66	3.44	88.90585	0	26.9815386	51.9961	15.9994	19.88	0	10	7.23	17.36	17	0	235	94	0.02658	162	0	57.8	83	5.3	3.65	0	4.05	2.88	6.83	5	0	3	4	2	3	0	13	6	16	3	3	-2	1.04	0.67732	1.26	1.5354632965	0.8253968254	0.5375555556	0.36268	0.8394821696	50.358	23.12	6.41	0.0059008	34.51	165.8272167035	166.304018873	167.9489846194	-0.6278483352	1.2127832965
154336	P n m a	Er(Al0.972Cr0.028)O3	Perovskite#Sm(Al,Cr)O3	Cruciani, G.; Matteucci, F.; Dondi, M.; Baldi, G.; Barzanti, A.	5.33390(3) 7.36435(4) 5.16701(3) 90 90 90	202.96	242.9376	293	2005		Er	1	_	0	Al	0.972	Cr	0.028	O	3	5.3339	7.36435	5.16701	90	90	90	62	orthorhombic	68	0	13	24	8	22	0	80	57	101	1.75	0	1.25	1.4	0.6	1.24	0	1.61	1.66	3.44	167.259	0	26.9815386	51.9961	15.9994	18.46	0	10	7.23	17.36	15	0	235	94	0.02658	150	0	57.8	83	5.3	3.56	0	4.05	2.88	6.83	8	0	3	4	2	14	0	13	6	16	3	3	-2	1.03	0.67724	1.26	1.5208788613	0.8174603175	0.5374920635	0.35276	0.8358667635	50.830625	24.59	9.38	0.0086635988	35.98	156.8318811387	157.3149879022	158.9489846194	-0.6250803564	1.2135734067
154337	P n m a	Yb(Al0.975Cr0.025)O3	Perovskite#Sm(Al,Cr)O3	Cruciani, G.; Matteucci, F.; Dondi, M.; Baldi, G.; Barzanti, A.	5.33646(3) 7.32270(4) 5.13199(3) 90 90 90	200.54	248.6425	293	2005		Yb	1	_	0	Al	0.975	Cr	0.025	O	3	5.33646	7.3227	5.13199	90	90	90	62	orthorhombic	70	0	13	24	8	17	0	80	57	101	1.75	0	1.25	1.4	0.6	1.1	0	1.61	1.66	3.44	173.04	0	26.9815386	51.9961	15.9994	24.84	0	10	7.23	17.36	39	0	235	94	0.02658	139	0	57.8	83	5.3	5.49	0	4.05	2.88	6.83	8	0	3	4	2	16	0	13	6	16	3	3	-2	1.008	0.677	1.26	1.4889217134	0.8	0.5373015873	0.331	0.8279391738	50.830625	18.21	9.24	0.0187767148	29.6	145.8420782866	146.3390174604	147.9489846194	-0.6175715448	1.2167452429
154574	P 1 21/n 1	Ca2Lu(RuO6)	Perovskite#Ba2LaRuO6#Cu2NdNbO6	Sakai, C.; Doi, Y.; Hinatsu, Y.	5.520(5) 5.591(5) 8.061(8) 90 90.21(1) 90	248.78	452.194	293	2006		Ca	1	_	0	Lu	0.5	Ru	0.5	O	3	5.52	5.591	8.061	90	90.21	90	14	monoclinic	20	0	71	44	8	16	0	20	62	101	1.8	0	1.75	1.3	0.6	1	0	1.27	2.2	3.44	40.078	0	174.967	101.07	15.9994	26.2	0	17.78	8.17	17.36	200	0	16	120	0.02658	160.8	0	137	72	5.3	5.58	0	3.51	2.7	6.83	4	0	8	5	2	2	0	17	8	16	2	4	-2	1.14	0.853	1.26	1.3364595545	0.9047619048	0.676984127	0.287	0.8031501537	129.898	92	5.53	0.0288574219	107.73	163.7505404455	164.2666905992	165.7839859469	-0.6319434742	1.1119595545
154575	P 1 21/n 1	Ca2La(RuO6)	Perovskite#Ba2LaRuO6#Cu2NdNbO6	Sakai, C.; Doi, Y.; Hinatsu, Y.	5.630(5) 5.717(5) 8.240(8) 90 90.25(1) 90	265.22	416.134	293	2006		Ca	1	_	0	La	0.5	Ru	0.5	O	3	5.63	5.717	8.24	90	90.25	90	14	monoclinic	20	0	57	44	8	16	0	33	62	101	1.8	0	1.95	1.3	0.6	1	0	1.1	2.2	3.44	40.078	0	138.90547	101.07	15.9994	26.2	0	22.39	8.17	17.36	200	0	13	120	0.02658	160.8	0	215	72	5.3	5.58	0	3.75	2.7	6.83	4	0	8	5	2	2	0	3	8	16	2	4	-2	1.14	0.9385	1.26	1.2147043154	0.9047619048	0.7448412698	0.2015	0.7719155219	208.068	184	5.7	0.0288574219	185.9	163.7867956846	164.3572112065	165.728959715	-0.6540758911	1.0757043154
154721	F m -3 m	Ba2((CrMo)O6)	Elpasolite#K2NaAlF6#Ba2CaWO6	Dhahri, A.; Dhahri, J.; Zemni, S.; Oumezzine, M.; Vincent, H.	8.0098(2) 8.0098(2) 8.0098(2) 90 90 90	513.88	518.614	293	2006		Ba	1	_	0	Cr	0.5	Mo	0.5	O	3	8.0098	8.0098	8.0098	90	90	90	225	cubic	56	0	24	42	8	14	0	57	56	101	2.15	0	1.4	1.45	0.6	0.89	0	1.66	2.16	3.44	137.327	0	51.9961	95.94	15.9994	38.16	0	7.23	9.38	17.36	18	0	94	139	0.02658	272	0	83	87	5.3	5.02	0	2.88	3.15	6.83	6	0	4	5	2	2	0	6	6	16	2	4	-2	1.49	0.8	1.26	1.8625	1.1825396825	0.6349206349	0.69	0.9439532273	71.401625	36.69	7.38	0.049872449	41.03	276.8275	277.0814532273	278.98544973	-0.5151623926	1.2439285714
154810	P b n m	(Sr0.57Ca0.43)(TiO3)	Perovskite#GdFeO3	Mishra, S.K.; Ranjan, R.; Pandey, D.; Stokes, H.T.	5.47993(34) 5.48023(35) 7.74232(11) 90 90 90	232.51	163.0748	300	2006		Sr	0.57	Ca	0.43	Ti	1	_	0	O	3	5.47993	5.48023	7.74232	90	90	90	62	orthorhombic	38	20	22	0	8	15	16	51	0	101	2	1.8	1.4	0	0.6	0.95	1	1.54	0	3.44	87.62	40.078	47.867	0	15.9994	33.94	26.2	10.64	0	17.36	35	200	22	0	0.02658	197.2	160.8	100	0	5.3	6.08	5.58	2.95	0	6.83	5	4	4	0	2	2	2	4	0	16	2	4	-2	1.2426	0.745	1.26	1.6679194631	0.9861904762	0.5912698413	0.4976	0.8825962247	90.46	60.06	6.41	0.0005925926	62.52	201.0296805369	201.4146767617	203.18544973	-0.5684813211	1.2369861298
154811	P b c m	(Sr0.6Ca0.4)(TiO3)	Perovskite#NaNbO3(Pbcm)	Mishra, S.K.; Ranjan, R.; Pandey, D.; Stokes, H.T.	5.48350(9) 5.48595(9) 15.49752(17) 90 90 90	466.2	164.501	300	2006		Sr	0.6	Ca	0.4	Ti	1	_	0	O	3	5.4835	5.48595	15.49752	90	90	90	57	orthorhombic	38	20	22	0	8	15	16	51	0	101	2	1.8	1.4	0	0.6	0.95	1	1.54	0	3.44	87.62	40.078	47.867	0	15.9994	33.94	26.2	10.64	0	17.36	35	200	22	0	0.02658	197.2	160.8	100	0	5.3	6.08	5.58	2.95	0	6.83	5	4	4	0	2	2	2	4	0	16	2	4	-2	1.248	0.745	1.26	1.6751677852	0.9904761905	0.5912698413	0.503	0.884500652	90.46	60.06	6.41	0.0005925926	62.52	201.0278322148	201.4093328667	203.18544973	-0.5670092088	1.2388344519
