Repository: ihalage/analogmat

## Supplementary Materials for "Analogical discovery of disordered perovskites by crystal structure information hidden in unsupervised material fingerprints"

### Achintha Ihalage and Yang Hao

# DESCRIPTION: <p>Dielectric properties of (Ba0.5Sr0.5)TiO3 thin films</p>

# DESCRIPTION: <p>The dielectric properties of (Ba0.5Sr0.5)TiO3 (BST) thin films with high electrical resistivity were investigated. BST films are deposited on Pt/TiO2/SiO2/Si substrates by a metal-organic deposition (MOD) method. The dielectric permittivity and ac conductivity of the films are measured in the frequency range 102-105 Hz. The dielectric permittivity εr decreases slightly with frequency f ...</p>

File: analogmat/ICSD_data/ICSD_all_data.csv (part 10 of 35)
CollectionCode	HMS	StructuredFormula	StructureType	Authors	CellParameter	CellVolume	FormulaWeight	Temperature	PublicationYear	Quality	A1	A1_frac	A2	A2_frac	B1	B1_frac	B2	B2_frac	O	O_frac	a	b	c	alpha	beta	gamma	SpaceGroupNum	CrystalClass	atom_numA1	atom_numA2	atom_numB1	atom_numB2	atom_numO	mend_numA1	mend_numA2	mend_numB1	mend_numB2	mend_numO	atomic_rA1	atomic_rA2	atomic_rB1	atomic_rB2	atomic_rO	A1_X	A2_X	B1_X	B2_X	O_X	M_A1	M_A2	M_B1	M_B2	M_O	V_A1	V_A2	V_B1	V_B2	V_O	therm_con_A1	therm_con_A2	therm_con_B1	therm_con_B2	therm_con_O	polarizability_A1	polarizability_A2	polarizability_B1	polarizability_B2	polarizability_O	lattice_const_A1	lattice_const_A2	lattice_const_B1	lattice_const_B2	lattice_const_O	Row_A1	Row_A2	Row_B1	Row_B2	Row_O	Group_A1	Group_A2	Group_B1	Group_B2	Group_O	nA	nB	nO	rA_avg	rB_avg	rO	rA/rB	rA/rO	rB/rO	rA-rB	Goldschmidt_TF	SISSO_1	SISSO_2	SISSO_3	SISSO_4	SISSO_5	SISSO_6	SISSO_7	SISSO_8	SISSO_9	SISSO_10
154827	F m -3 m	Sr2(TaMnO6)	Elpasolite#K2NaAlF6#Ba2CaWO6	Valldor, M.; Esmaeilzadeh, S.; Andersson, M.; Morawski, A.	7.9255(1) 7.9255(1) 7.9255(1) 90 90 90	497.83	507.124	295	2006		Sr	1	_	0	Ta	0.5	Mn	0.5	O	3	7.9255	7.9255	7.9255	90	90	90	225	cubic	38	0	73	25	8	15	0	52	60	101	2	0	1.45	1.4	0.6	0.95	0	1.5	1.55	3.44	87.62	0	180.94788	54.938045	15.9994	33.94	0	10.85	7.35	17.36	35	0	57	7.8	0.02658	197.2	0	74	68	5.3	6.08	0	3.31	8.89	6.83	5	0	6	4	2	2	0	5	7	16	2	4	-2	1.32	0.75	1.26	1.76	1.0476190476	0.5952380952	0.57	0.9076295997	64.5	33.06	6.45	0.0017185185	36.56	201.01	201.3476295997	203.192712991	-0.5489487967	1.2566666667
154963	R -3 c H	La(Ni0.9Mn0.1)O3	Perovskite#LaAlO3	Blasco, J.; Sanchez, M.C.; Perez-Cacho, J.; Garcia, J.; Subias, G.; Campo, J.	5.4615(4) 5.4615(4) 13.1649(5) 90 90 120	340.07	245.24	293	2002		La	1	_	0	Ni	0.9	Mn	0.1	O	3	5.4615	5.4615	13.1649	90	90	120	167	trigonal	57	0	28	25	8	33	0	67	60	101	1.95	0	1.35	1.4	0.6	1.1	0	1.91	1.55	3.44	138.90547	0	58.6934	54.938045	15.9994	22.39	0	6.59	7.35	17.36	13	0	91	7.8	0.02658	215	0	49	68	5.3	3.75	0	3.52	8.89	6.83	8	0	4	4	2	3	0	10	7	16	3	3	-2	1.172	0.742	1.26	1.5795148248	0.9301587302	0.5888888889	0.43	0.8589828631	39.675125	14.66	9.14	0.0001627849	22.75	221.8504851752	222.2794680383	223.9757233578	-0.6229049299	1.1798178551
154964	R -3 c H	La(Ni0.75Mn0.25)O3	Perovskite#LaAlO3	Blasco, J.; Sanchez, M.C.; Perez-Cacho, J.; Garcia, J.; Subias, G.; Campo, J.	5.4801(3) 5.4801(3) 13.1981(4) 90 90 120	343.26	244.6745	293	2002		La	1	_	0	Ni	0.75	Mn	0.25	O	3	5.4801	5.4801	13.1981	90	90	120	167	trigonal	57	0	28	25	8	33	0	67	60	101	1.95	0	1.35	1.4	0.6	1.1	0	1.91	1.55	3.44	138.90547	0	58.6934	54.938045	15.9994	22.39	0	6.59	7.35	17.36	13	0	91	7.8	0.02658	215	0	49	68	5.3	3.75	0	3.52	8.89	6.83	8	0	4	4	2	3	0	10	7	16	3	2.8333333333	-2	1.172	0.79	1.26	1.4835443038	0.9301587302	0.626984127	0.382	0.8388700936	39.675125	14.66	9.14	0.0001627849	22.75	221.8984556962	222.3553257898	223.9757233578	-0.6380007463	1.1318473341
154971	P b n m	La(Ni0.25Mn0.75)O3	Perovskite#GdFeO3	Blasco, J.; Sanchez, M.C.; Perez-Cacho, J.; Garcia, J.; Subias, G.; Campo, J.	5.5199(2) 5.4710(2) 7.7565(3) 90 90 90	234.24	242.7895	293	2002		La	1	_	0	Ni	0.25	Mn	0.75	O	3	5.5199	5.471	7.7565	90	90	90	62	orthorhombic	57	0	28	25	8	33	0	67	60	101	1.95	0	1.35	1.4	0.6	1.1	0	1.91	1.55	3.44	138.90547	0	58.6934	54.938045	15.9994	22.39	0	6.59	7.35	17.36	13	0	91	7.8	0.02658	215	0	49	68	5.3	3.75	0	3.52	8.89	6.83	8	0	4	4	2	3	0	10	7	16	3	3.0714285714	-2	1.172	0.74	1.26	1.5837837838	0.9301587302	0.5873015873	0.432	0.8598418459	39.675125	14.66	9.14	0.0001627849	22.75	221.8482162162	222.2760580621	223.9757233578	-0.6222542856	1.1820868141
154975	R -3 c H	La(Ni0.1Mn0.9)O3	Perovskite#LaAlO3	Blasco, J.; Sanchez, M.C.; Perez-Cacho, J.; Garcia, J.; Subias, G.; Campo, J.	5.5213(3) 5.5213(3) 13.3267(4) 90 90 120	351.83	242.224	293	2002		La	1	_	0	Ni	0.1	Mn	0.9	O	3	5.5213	5.5213	13.3267	90	90	120	167	trigonal	57	0	28	25	8	33	0	67	60	101	1.95	0	1.35	1.4	0.6	1.1	0	1.91	1.55	3.44	138.90547	0	58.6934	54.938045	15.9994	22.39	0	6.59	7.35	17.36	13	0	91	7.8	0.02658	215	0	49	68	5.3	3.75	0	3.52	8.89	6.83	8	0	4	4	2	3	0	10	7	16	3	3	-2	1.172	0.742	1.26	1.5795148248	0.9301587302	0.5888888889	0.43	0.8589828631	39.675125	14.66	9.14	0.0001627849	22.75	221.8504851752	222.2794680383	223.9757233578	-0.6229049299	1.1798178551
155174	I 4/m m m	Ba2(FeReO6)	CsAuCl3	Ferreira, F.F.; Granado, E.; Carvalho, W.jr; Kycia, S.W.; Bruno, D.; Droppa, R.jr	5.68278(2) 5.68278(2) 8.02337(5) 90 90 90	259.11	612.724	14	2006		Ba	1	_	0	Fe	0.5	Re	0.5	O	3	5.68278	5.68278	8.02337	90	90	90	139	tetragonal	56	0	26	75	8	14	0	61	58	101	2.15	0	1.4	1.35	0.6	0.89	0	1.83	1.9	3.44	137.327	0	55.845	186.207	15.9994	38.16	0	7.09	8.86	17.36	18	0	80	48	0.02658	272	0	62	62	5.3	5.02	0	2.87	2.76	6.83	6	0	4	6	2	2	0	8	7	16	2	4	-2	1.49	0.705	1.26	2.1134751773	1.1825396825	0.5595238095	0.785	0.9895896429	50.231625	13.69	7.21	0.0167091837	19.86	276.6715248227	276.8761144656	278.98544973	-0.4776043122	1.3999037487
155217	P 1 21/n 1	Ca2Mg(WO6)	Perovskite#Ba2LaRuO6#Cu2NdNbO6	Patwe, S.J.; Achary, S.N.; Mathews, M.D.; Tyagi, A.K.	5.42548(5) 5.55103(4) 7.72236(7) 90 89.916(2) 90	232.57	384.314	293	2006		Ca	1	_	0	Mg	0.5	W	0.5	O	3	5.42548	5.55103	7.72236	90	89.916	90	14	monoclinic	20	0	12	74	8	16	0	73	55	101	1.8	0	1.5	1.35	0.6	1	0	1.31	2.36	3.44	40.078	0	24.305	183.84	15.9994	26.2	0	14	9.47	17.36	200	0	160	170	0.02658	160.8	0	71.2	68	5.3	5.58	0	3.21	3.16	6.83	4	0	3	6	2	2	0	2	6	16	2	4	-2	1.14	0.8	1.26	1.425	0.9047619048	0.6349206349	0.34	0.8238137257	64.058	41.2	5.49	0.0410644531	41.89	163.715	164.1988137257	165.7974949866	-0.6169278632	1.1475
155253	F m -3 m	Ba2(YSbO6)	Elpasolite#K2NaAlF6#Ba2CaWO6	Wu Liyan; Mei Xiaoyan; Zheng Wenjun	8.4117(24) 8.4117(24) 8.4117(24) 90 90 90	595.18	581.329	293	2006		Ba	1	_	0	Y	0.5	Sb	0.5	O	3	8.4117	8.4117	8.4117	90	90	90	225	cubic	56	0	39	51	8	14	0	25	88	101	2.15	0	1.8	1.45	0.6	0.89	0	1.22	2.05	3.44	137.327	0	88.90585	121.76	15.9994	38.16	0	19.88	18.19	17.36	18	0	17	24	0.02658	272	0	162	43	5.3	5.02	0	3.65	4.51	6.83	6	0	5	5	2	2	0	3	15	16	2	4	-2	1.49	0.89	1.26	1.6741573034	1.1825396825	0.7063492063	0.6	0.9044389062	150.841625	118.69	7.82	0.007962828	120.47	276.9258426966	277.2302816028	278.9738476309	-0.5466981696	1.1455858748
155273	I 4/m	Sr2Ni(MoO6)	Sr2NiWO6	Eriksson, A.K.; Eriksson, S.G.; Ivanov, S.A.; Knee, C.S.; Eriksen, J.; Rundloef, H.; Tseggai, M.	5.5473(3) 5.5473(3) 7.8970(3) 90 90 90	243.01	425.884	295	2006		Sr	1	_	0	Ni	0.5	Mo	0.5	O	3	5.5473	5.5473	7.897	90	90	90	87	tetragonal	38	0	28	42	8	15	0	67	56	101	2	0	1.35	1.45	0.6	0.95	0	1.91	2.16	3.44	87.62	0	58.6934	95.94	15.9994	33.94	0	6.59	9.38	17.36	35	0	91	139	0.02658	197.2	0	49	87	5.3	6.08	0	3.52	3.15	6.83	5	0	4	5	2	2	0	10	6	16	2	4	-2	1.32	0.78	1.26	1.6923076923	1.0476190476	0.619047619	0.54	0.8942821056	39.09	3.06	6.04	0.0405925926	11.15	201.0476923077	201.4019744133	203.1757233578	-0.5594120962	1.218974359
155749	P b n m	(Nd0.7Eu0.3)(NiO3)	Perovskite#GdFeO3	Escote, M.T.; Barbeta, V.B.; Jardim, R.F.; Campo, J.	5.365(3) 5.401(2) 7.615(3) 90 90 90	220.66	253.263	230	2006		Nd	0.7	Eu	0.3	Ni	1	_	0	O	3	5.365	5.401	7.615	90	90	90	62	orthorhombic	60	63	28	0	8	30	18	67	0	101	1.85	1.85	1.35	0	0.6	1.14	1.2	1.91	0	3.44	144.242	151.964	58.6934	0	15.9994	20.59	28.97	6.59	0	17.36	17	14	91	0	0.02658	208	184	49	0	5.3	3.66	4.61	3.52	0	6.83	8	8	4	0	2	6	9	10	0	16	3	3	-2	1.1122	0.7	1.26	1.5888571429	0.8826984127	0.5555555556	0.4122	0.8558156665	40.758375	16.56	9.08	6.85185185185185E-05	24.65	214.8233428571	215.2669585236	216.9757233578	-0.62226948	1.2099904762
155949	I 1 2/m 1	Sr2Ni(TeO6)	Perovskite#BaBiO3(mS20)	Ortega-San Martin, L.; Chapman, J.P.; Cuello, G.; Gonzalez-Calbet, J.; Arriortua, M.I.; Rojo, T.	5.6166(1) 5.5807(1) 7.8797(1) 90 90.048(2) 90	246.99	457.544	293	2005		Sr	1	_	0	Ni	0.5	Te	0.5	O	3	5.6166	5.5807	7.8797	90	90.048	90	12	monoclinic	38	0	28	52	8	15	0	67	92	101	2	0	1.35	1.4	0.6	0.95	0	1.91	2.1	3.44	87.62	0	58.6934	127.6	15.9994	33.94	0	6.59	20.46	17.36	35	0	91	3	0.02658	197.2	0	49	38	5.3	6.08	0	3.52	4.45	6.83	5	0	4	5	2	2	0	10	16	16	2	4	-2	1.32	0.865	1.26	1.5260115607	1.0476190476	0.6865079365	0.455	0.8585108214	39.09	3.06	6.04	0.0002962963	11.15	201.1289884393	201.5324992607	203.1757233578	-0.5868986406	1.1376782274
156344	P b n m	(Na0.5Nd0.5)(TiO3)	Perovskite#GdFeO3	Ranjan, R.; Agrawal, A.; Senyshyn, A.; Boysen, H.	5.4378(2) 5.4448(2) 7.6921(3) 90 90 90	227.75	179.512	293	2006		Na	0.5	Nd	0.5	Ti	1	_	0	O	3	5.4378	5.4448	7.6921	90	90	90	62	orthorhombic	11	60	22	0	8	11	30	51	0	101	1.8	1.85	1.4	0	0.6	0.93	1.14	1.54	0	3.44	22.98976928	144.242	47.867	0	15.9994	23.78	20.59	10.64	0	17.36	140	17	22	0	0.02658	162.7	208	100	0	5.3	4.23	3.66	2.95	0	6.83	3	8	4	0	2	1	6	4	0	16	2	4	-2	1.1415	0.745	1.26	1.5322147651	0.905952381	0.5912698413	0.3965	0.8469411147	92.628	70.42	4.19	0.0013523666	72.88	164.5642852349	165.0147263496	166.68544973	-0.5713690443	1.226623856
156354	P b n m	(Na0.5Pr0.5)(TiO3)	Perovskite#GdFeO3	Ranjan, R.; Agrawal, A.; Senyshyn, A.; Boysen, H.	5.4543(3) 5.4567(1) 7.7085(3) 90 90 90	229.42	177.847	293	2006		Na	0.5	Pr	0.5	Ti	1	_	0	O	3	5.4543	5.4567	7.7085	90	90	90	62	orthorhombic	11	59	22	0	8	11	31	51	0	101	1.8	1.85	1.4	0	0.6	0.93	1.13	1.54	0	3.44	22.98976928	140.90765	47.867	0	15.9994	23.78	20.8	10.64	0	17.36	140	13	22	0	0.02658	162.7	216	100	0	5.3	4.23	3.67	2.95	0	6.83	3	8	4	0	2	1	5	4	0	16	2	4	-2	1.155	0.745	1.26	1.5503355705	0.9166666667	0.5912698413	0.41	0.8517021828	92.628	70.42	4.19	0.0013523666	72.88	164.5596644295	165.0013666124	166.68544973	-0.5677942829	1.2312446614
156359	P 1 21/n 1	La(Mg0.5Sn0.5)O3	Perovskite#Ba2LaRuO6#Cu2NdNbO6	Santosh Babu, G.; Subramanian, V.; Murthy, V.R.K.	5.6385(3) 5.7228(3) 8.0209(4) 90 90.0737(5) 90	258.82	258.407	293	2007		La	1	_	0	Mg	0.5	Sn	0.5	O	3	5.6385	5.7228	8.0209	90	90.0737	90	14	monoclinic	57	0	12	50	8	33	0	73	83	101	1.95	0	1.5	1.45	0.6	1.1	0	1.31	1.96	3.44	138.90547	0	24.305	118.71	15.9994	22.39	0	14	16.29	17.36	13	0	160	67	0.02658	215	0	71.2	53	5.3	3.75	0	3.21	5.82	6.83	8	0	3	5	2	3	0	2	14	16	3	3	-2	1.172	0.845	1.26	1.3869822485	0.9301587302	0.6706349206	0.327	0.8169518726	62.475125	44.86	9.74	0.0018101121	45.55	221.9400177515	222.4299696241	223.9974949866	-0.6541436299	1.0902852788
156426	F m -3 m	Sr2(Fe1.33Te0.67)O6	Elpasolite#K2NaAlF6#Ba2CaWO6	Ivanov, S.A.; Nordblad, P.; Eriksson, S.-G.; Tellgren, R.; Rundlof, H.	7.9128(4) 7.9128(4) 7.9128(4) 90 90 90	495.44	431.0065	650	2007		Sr	1	_	0	Fe	0.665	Te	0.335	O	3	7.9128	7.9128	7.9128	90	90	90	225	cubic	38	0	26	52	8	15	0	61	92	101	2	0	1.4	1.4	0.6	0.95	0	1.83	2.1	3.44	87.62	0	55.845	127.6	15.9994	33.94	0	7.09	20.46	17.36	35	0	80	3	0.02658	197.2	0	62	38	5.3	6.08	0	2.87	4.45	6.83	5	0	4	5	2	2	0	8	16	16	2	3.7833333333	-2	1.32	0.70665	1.26	1.8679685842	1.0476190476	0.5608333333	0.61335	0.9276360794	52.17	18.06	6.12	0.0002962963	24.23	200.9453814158	201.2596674952	203.18544973	-0.5330606094	1.3212852508
156999	P b n m	(La0.75Sr0.25)(CrO3)	Perovskite#GdFeO3	Chakraborty, K.R.; Yusuf, S.M.; Krishna, P.S.R.; Ramanadham, M.; Tyagi, A.K.; Pomjakushin, V.	5.5174(1) 5.4795(1) 7.7622(2) 90 90 90	234.67	226.0845	300	2006		La	0.75	Sr	0.25	Cr	1	_	0	O	3	5.5174	5.4795	7.7622	90	90	90	62	orthorhombic	57	38	24	0	8	33	15	57	0	101	1.95	2	1.4	0	0.6	1.1	0.95	1.66	0	3.44	138.90547	87.62	51.9961	0	15.9994	22.39	33.94	7.23	0	17.36	13	35	94	0	0.02658	215	197.2	83	0	5.3	3.75	6.08	2.88	0	6.83	8	5	4	0	2	3	2	6	0	16	2.75	3.3	-2	1.209	0.7375	1.26	1.6393220339	0.9595238095	0.5853174603	0.4715	0.8740158412	73.925125	52.66	9.39	5.42616245095584E-05	57	221.8321779661	222.2346938073	223.98544973	-0.611448902	1.1981250642
157120	R -3 c H	(La0.815Ba0.185)(MnO3)	Perovskite#LaAlO3	Rotiroti, N.; van Smaalen, S.; Tamazyan, R.; Mukovskii, Ya.	5.5516(1) 5.5516(1) 13.4390(5) 90 90 120	358.7	241.5566	189	2006		La	0.815	Ba	0.185	Mn	1	_	0	O	3	5.5516	5.5516	13.439	90	90	120	167	trigonal	57	56	25	0	8	33	14	60	0	101	1.95	2.15	1.4	0	0.6	1.1	0.89	1.55	0	3.44	138.90547	137.327	54.938045	0	15.9994	22.39	38.16	7.35	0	17.36	13	18	7.8	0	0.02658	215	272	68	0	5.3	3.75	5.02	8.89	0	6.83	8	6	4	0	2	3	2	7	0	16	2.815	3.2	-2	1.23083	0.726	1.26	1.6953581267	0.9768492063	0.5761904762	0.50483	0.8868493373	59.035125	36.66	9.5	5.42616245095584E-05	42.11	221.8094718733	222.1914912105	223.98544973	-0.6015541592	1.220831157
157482	I m m a	(Pr0.48Sr0.52)FeO3	Perovskite#BaPbO3#Ba(Pb.5Bi.5)O3	Kharton, V.V.; Patrakeev, M.V.; Waerenborgh, J.C.; Kovalevsky, A.V.; Pivak, Y.V.; Gaczynski, P.; Markov, A.A.; Yaremchenko, A.A.	5.4681(1) 7.7321(1) 5.5049(1) 90 90 90	232.75	217.0462	297	2007		Pr	0.48	Sr	0.52	Fe	1	_	0	O	3	5.4681	7.7321	5.5049	90	90	90	74	orthorhombic	59	38	26	0	8	31	15	61	0	101	1.85	2	1.4	0	0.6	1.13	0.95	1.83	0	3.44	140.90765	87.62	55.845	0	15.9994	20.8	33.94	7.09	0	17.36	13	35	80	0	0.02658	216	197.2	62	0	5.3	3.67	6.08	2.87	0	6.83	8	5	4	0	2	5	2	8	0	16	2.96	3	-2	1.1712	0.69	1.26	1.6973913043	0.9295238095	0.5476190476	0.4812	0.8815989777	53.838375	31.35	9.15	6.20992917324024E-05	37.52	222.7838086957	223.1842076733	224.98544973	-0.6036598715	1.2484493689
157483	I 1 2/a 1	(Pr0.51Sr0.49)FeO3	Perovskite#Sr(Co.5Ru.5)O3#Sr(Fe.5Ru.5)O3	Kharton, V.V.; Patrakeev, M.V.; Waerenborgh, J.C.; Kovalevsky, A.V.; Pivak, Y.V.; Gaczynski, P.; Markov, A.A.; Yaremchenko, A.A.	7.7666(4) 5.4925(3) 5.4871(2) 90 90.182(3) 90	234.07	218.6449	297	2007		Pr	0.51	Sr	0.49	Fe	1	_	0	O	3	7.7666	5.4925	5.4871	90	90.182	90	15	monoclinic	59	38	26	0	8	31	15	61	0	101	1.85	2	1.4	0	0.6	1.13	0.95	1.83	0	3.44	140.90765	87.62	55.845	0	15.9994	20.8	33.94	7.09	0	17.36	13	35	80	0	0.02658	216	197.2	62	0	5.3	3.67	6.08	2.87	0	6.83	8	5	4	0	2	5	2	8	0	16	3.02	3	-2	1.1619	0.69	1.26	1.6839130435	0.9221428571	0.5476190476	0.4719	0.8782266222	53.838375	31.35	9.15	6.20992917324024E-05	37.52	222.7879869565	223.1943135788	224.98544973	-0.6062588883	1.244271108
157546	I 1 2/m 1	Ba2(NdNbO6)	Perovskite#BaBiO3(mS20)	Saines, P.J.; Elcombe, M.M.; Kennedy, B.J.	6.0796(1) 6.0452(1) 8.5382(2) 90 90.146(1) 90	313.8	607.824	293	2006		Ba	1	_	0	Nd	0.5	Nb	0.5	O	3	6.0796	6.0452	8.5382	90	90.146	90	12	monoclinic	56	0	60	41	8	14	0	30	53	101	2.15	0	1.85	1.45	0.6	0.89	0	1.14	1.6	3.44	137.327	0	144.242	92.90638	15.9994	38.16	0	20.59	10.83	17.36	18	0	17	54	0.02658	272	0	208	98	5.3	5.02	0	3.66	3.3	6.83	6	0	8	5	2	2	0	6	5	16	2	4	-2	1.49	0.9515	1.26	1.5659485024	1.1825396825	0.7551587302	0.5385	0.8792872025	196.921625	161.69	7.9	0.0188957726	166.55	276.9725514976	277.3133387001	278.961275203	-0.5662717916	1.0988770738
157547	R -3 R	Ba2(NdSbO6)	Cr2S3(hR10)	Saines, P.J.; Elcombe, M.M.; Kennedy, B.J.	6.0185(2) 6.0185(2) 6.0185(2) 60.077(4) 60.077(4) 60.077(4)	154.42	636.664	293	2006		Ba	1	_	0	Nd	0.5	Sb	0.5	O	3	6.0185	6.0185	6.0185	60.077	60.077	60.077	148	trigonal	56	0	60	51	8	14	0	30	88	101	2.15	0	1.85	1.45	0.6	0.89	0	1.14	2.05	3.44	137.327	0	144.242	121.76	15.9994	38.16	0	20.59	18.19	17.36	18	0	17	24	0.02658	272	0	208	43	5.3	5.02	0	3.66	4.51	6.83	6	0	8	5	2	2	0	6	15	16	2	4	-2	1.49	0.9315	1.26	1.5995705851	1.1825396825	0.7392857143	0.5585	0.8873117263	196.921625	161.69	7.9	0.007962828	166.55	276.9589294149	277.2877411413	278.961275203	-0.5600701598	1.1124991565
157661	P 4/m m m	(La0.5Ba0.5)(MnO3)	Perovskite#BaTiO3(tet)#ZnCMn3	Chmaissem, O.; Dabrowski, B.; Kolesnik, S.; Mais, J.; Suescun, L.; Jorgensen, J.D.	3.9033(1) 3.9033(1) 3.9072(3) 90 90 90	59.53	241.062	200	2006		La	0.5	Ba	0.5	Mn	1	_	0	O	3	3.9033	3.9033	3.9072	90	90	90	123	tetragonal	57	56	25	0	8	33	14	60	0	101	1.95	2.15	1.4	0	0.6	1.1	0.89	1.55	0	3.44	138.90547	137.327	54.938045	0	15.9994	22.39	38.16	7.35	0	17.36	13	18	7.8	0	0.02658	215	272	68	0	5.3	3.75	5.02	8.89	0	6.83	8	6	4	0	2	3	2	7	0	16	2.5	3.5	-2	1.331	0.695	1.26	1.9151079137	1.0563492063	0.5515873016	0.636	0.9371425422	59.035125	36.66	9.5	5.42616245095584E-05	42.11	221.7208920863	222.0220346286	223.98544973	-0.5617901469	1.309410944
157809	P b n m	(La0.875Sr0.125)(MnO3)	Perovskite#GdFeO3	Li, H.-F.; Su, Y.; Persson, J.; Meuffels, P.; Walter, J.M.; Skowronek, R.; Brueckel, T.	5.533(5) 5.521(5) 7.784(8) 90 90 90	237.78	235.4358	10	2007		La	0.875	Sr	0.125	Mn	1	_	0	O	3	5.533	5.521	7.784	90	90	90	62	orthorhombic	57	38	25	0	8	33	15	60	0	101	1.95	2	1.4	0	0.6	1.1	0.95	1.55	0	3.44	138.90547	87.62	54.938045	0	15.9994	22.39	33.94	7.35	0	17.36	13	35	7.8	0	0.02658	215	197.2	68	0	5.3	3.75	6.08	8.89	0	6.83	8	5	4	0	2	3	2	7	0	16	2.875	3.2	-2	1.1905	0.726	1.26	1.6398071625	0.9448412698	0.5761904762	0.4645	0.8724900137	59.035125	36.66	9.5	5.42616245095584E-05	42.11	221.8246928375	222.2326828512	223.98544973	-0.6126183303	1.2056101928
157853	I 4/m	Ba2Cu(UO6)	Sr2NiWO6	Zhou Qing Di; Kennedy, B.J.	5.77138(7) 5.77138(7) 8.82331(13) 90 90 90	293.89	672.254	293	2007		Ba	1	_	0	Cu	0.5	U	0.5	O	3	5.77138	5.77138	8.82331	90	90	90	87	tetragonal	56	0	29	92	8	14	0	72	45	101	2.15	0	1.35	1.75	0.6	0.89	0	1.9	1.38	3.44	137.327	0	63.546	238.02891	15.9994	38.16	0	7.11	12.49	17.36	18	0	400	27	0.02658	272	0	46.5	129	5.3	5.02	0	3.61	2.85	6.83	6	0	4	9	2	2	0	11	6	16	2	4	-2	1.49	0.87	1.26	1.7126436782	1.1825396825	0.6904761905	0.62	0.9129312903	34.661625	4.81	7.14	0.0090561224	4.29	276.9073563218	277.2002876121	278.9757233578	-0.54000028	1.1640722496
158358	I 4/m	Ba2Ho(TaO6)	Sr2NiWO6	Kennedy, B.J.; Saines, P.J.; Kubota, Y.; Minakata, C.; Hano, H.; Kato, K.; Takata, M.	5.92813(2) 5.92813(2) 8.41400(4) 90 90 90	295.69	716.554	90	2007		Ba	1	_	0	Ho	0.5	Ta	0.5	O	3	5.92813	5.92813	8.414	90	90	90	87	tetragonal	56	0	67	73	8	14	0	23	52	101	2.15	0	1.75	1.45	0.6	0.89	0	1.23	1.5	3.44	137.327	0	164.93032	180.94788	15.9994	38.16	0	18.74	10.85	17.36	18	0	16	57	0.02658	272	0	156	74	5.3	5.02	0	3.58	3.31	6.83	6	0	8	6	2	2	0	13	5	16	2	4	-2	1.49	0.9105	1.26	1.6364634816	1.1825396825	0.7226190476	0.5795	0.8958966359	144.831625	102.69	7.81	0.0199890671	114.46	276.9430365184	277.2594331543	278.9839859469	-0.5533904301	1.128392053
159200	R -3 c H	(La0.9Cd0.1)(MnO3)	Perovskite#LaAlO3	Dhahri, A.; Dhahri, J.; Zemni, S.; Oumezzine, M.; Said, M.; Vincent, H.	5.529(5) 5.529(5) 13.554(4) 90 90 120	358.83	239.196	293	2008		La	0.9	Cd	0.1	Mn	1	_	0	O	3	5.529	5.529	13.554	90	90	120	167	trigonal	57	48	25	0	8	33	75	60	0	101	1.95	1.55	1.4	0	0.6	1.1	1.69	1.55	0	3.44	138.90547	112.411	54.938045	0	15.9994	22.39	13	7.35	0	17.36	13	97	7.8	0	0.02658	215	46	68	0	5.3	3.75	2.98	8.89	0	6.83	8	5	4	0	2	3	12	7	0	16	2.9	3.1	-2	1.1638	0.747	1.26	1.5579651941	0.9236507937	0.5928571429	0.4168	0.8539538696	59.035125	36.66	9.5	5.42616245095584E-05	42.11	221.8588348059	222.2959886755	223.98544973	-0.6267044998	1.1714682244
159201	R -3 c H	(La0.8Cd0.2)(MnO3)	Perovskite#LaAlO3	Dhahri, A.; Dhahri, J.; Zemni, S.; Oumezzine, M.; Said, M.; Vincent, H.	5.524(6) 5.524(6) 13.522(7) 90 90 120	357.34	236.545	293	2008		La	0.8	Cd	0.2	Mn	1	_	0	O	3	5.524	5.524	13.522	90	90	120	167	trigonal	57	48	25	0	8	33	75	60	0	101	1.95	1.55	1.4	0	0.6	1.1	1.69	1.55	0	3.44	138.90547	112.411	54.938045	0	15.9994	22.39	13	7.35	0	17.36	13	97	7.8	0	0.02658	215	46	68	0	5.3	3.75	2.98	8.89	0	6.83	8	5	4	0	2	3	12	7	0	16	2.8	3.2	-2	1.1556	0.726	1.26	1.5917355372	0.9171428571	0.5761904762	0.4296	0.8600640184	59.035125	36.66	9.5	5.42616245095584E-05	42.11	221.8378644628	222.2683284813	223.98544973	-0.6220859206	1.1924385675
159202	R -3 c H	(La0.7Cd0.3)(MnO3)	Perovskite#LaAlO3	Dhahri, A.; Dhahri, J.; Zemni, S.; Oumezzine, M.; Said, M.; Vincent, H.	5.519(5) 5.519(5) 13.446(3) 90 90 120	354.69	233.894	293	2008		La	0.7	Cd	0.3	Mn	1	_	0	O	3	5.519	5.519	13.446	90	90	120	167	trigonal	57	48	25	0	8	33	75	60	0	101	1.95	1.55	1.4	0	0.6	1.1	1.69	1.55	0	3.44	138.90547	112.411	54.938045	0	15.9994	22.39	13	7.35	0	17.36	13	97	7.8	0	0.02658	215	46	68	0	5.3	3.75	2.98	8.89	0	6.83	8	5	4	0	2	3	12	7	0	16	2.7	3.3	-2	1.1474	0.733	1.26	1.5653478854	0.9106349206	0.5817460317	0.4144	0.8541339012	59.035125	36.66	9.5	5.42616245095584E-05	42.11	221.8490521146	222.2887860158	223.98544973	-0.6265687662	1.1812509157
159203	R -3 c H	(La0.6Cd0.4)(MnO3)	Perovskite#LaAlO3	Dhahri, A.; Dhahri, J.; Zemni, S.; Oumezzine, M.; Said, M.; Vincent, H.	5.508(9) 5.508(9) 13.345(1) 90 90 120	350.62	231.243	293	2008		La	0.6	Cd	0.4	Mn	1	_	0	O	3	5.508	5.508	13.345	90	90	120	167	trigonal	57	48	25	0	8	33	75	60	0	101	1.95	1.55	1.4	0	0.6	1.1	1.69	1.55	0	3.44	138.90547	112.411	54.938045	0	15.9994	22.39	13	7.35	0	17.36	13	97	7.8	0	0.02658	215	46	68	0	5.3	3.75	2.98	8.89	0	6.83	8	5	4	0	2	3	12	7	0	16	2.6	3.4	-2	1.1392	0.74	1.26	1.5394594595	0.9041269841	0.5873015873	0.3992	0.8482452947	59.035125	36.66	9.5	5.42616245095584E-05	42.11	221.8597405405	222.3087858353	223.98544973	-0.6309973746	1.1705624898
159204	R -3 c H	(La0.5Cd0.5)(MnO3)	Perovskite#LaAlO3	Dhahri, A.; Dhahri, J.; Zemni, S.; Oumezzine, M.; Said, M.; Vincent, H.	5.501(2) 5.501(2) 13.290(9) 90 90 120	348.29	228.592	293	2008		La	0.5	Cd	0.5	Mn	1	_	0	O	3	5.501	5.501	13.29	90	90	120	167	trigonal	57	48	25	0	8	33	75	60	0	101	1.95	1.55	1.4	0	0.6	1.1	1.69	1.55	0	3.44	138.90547	112.411	54.938045	0	15.9994	22.39	13	7.35	0	17.36	13	97	7.8	0	0.02658	215	46	68	0	5.3	3.75	2.98	8.89	0	6.83	8	5	4	0	2	3	12	7	0	16	2.5	3.5	-2	1.131	0.695	1.26	1.6273381295	0.8976190476	0.5515873016	0.436	0.8648042526	59.035125	36.66	9.5	5.42616245095584E-05	42.11	221.8086618705	222.2374661231	223.98544973	-0.6184860554	1.2216411598
159206	P 1 21/n 1	La2Na(TaO6)	Perovskite#Na3AlF6	Roof, I.P.; Smith, M.D.; zur Loye, H.C.	5.6904(2) 5.9824(2) 8.1423(2) 90 90.8650(10) 90	277.15	577.754	294	2008		La	1	_	0	Na	0.5	Ta	0.5	O	3	5.6904	5.9824	8.1423	90	90.865	90	14	monoclinic	57	0	11	73	8	33	0	11	52	101	1.95	0	1.8	1.45	0.6	1.1	0	0.93	1.5	3.44	138.90547	0	22.98976928	180.94788	15.9994	22.39	0	23.78	10.85	17.36	13	0	140	57	0.02658	215	0	162.7	74	5.3	3.75	0	4.23	3.31	6.83	8	0	3	6	2	3	0	1	5	16	3	3	-2	1.172	0.97	1.26	1.2082474227	0.9301587302	0.7698412698	0.202	0.7711586062	154.355125	137.36	9.78	0.0015318474	137.43	221.9937525773	222.5629111835	223.9738476309	-0.686800611	1.036550453
159741	R -3 c H	(La0.825Ba0.175)(MnO3)	Perovskite#LaAlO3	Chukalkin, Yu.G.; Teplykh, A.E.	5.5604(6) 5.5604(6) 13.470(2) 90 90 120	360.67	241.5723	293	2007		La	0.825	Ba	0.175	Mn	1	_	0	O	3	5.5604	5.5604	13.47	90	90	120	167	trigonal	57	56	25	0	8	33	14	60	0	101	1.95	2.15	1.4	0	0.6	1.1	0.89	1.55	0	3.44	138.90547	137.327	54.938045	0	15.9994	22.39	38.16	7.35	0	17.36	13	18	7.8	0	0.02658	215	272	68	0	5.3	3.75	5.02	8.89	0	6.83	8	6	4	0	2	3	2	7	0	16	2.825	3.2	-2	1.22765	0.726	1.26	1.6909779614	0.9743253968	0.5761904762	0.50165	0.8857171119	59.035125	36.66	9.5	5.42616245095584E-05	42.11	221.8106720386	222.1947391505	223.98544973	-0.6024313248	1.2196309917
160075	P n m a	La((Cr0.9Mn0.1)O3)	Perovskite#GdFeO3	Tseggai, M.; Nordblad, P.; Tellgren, R.; Rundloef, H.; Andre, G.; Bouree, F.	5.4797(4) 7.7650(8) 5.5144(6) 90 90 90	234.64	239.201	295	2008		La	1	_	0	Cr	0.9	Mn	0.1	O	3	5.4797	7.765	5.5144	90	90	90	62	orthorhombic	57	0	24	25	8	33	0	57	60	101	1.95	0	1.4	1.4	0.6	1.1	0	1.66	1.55	3.44	138.90547	0	51.9961	54.938045	15.9994	22.39	0	7.23	7.35	17.36	13	0	94	7.8	0.02658	215	0	83	68	5.3	3.75	0	2.88	8.89	6.83	8	0	4	4	2	3	0	6	7	16	3	3	-2	1.172	0.754	1.26	1.5543766578	0.9301587302	0.5984126984	0.418	0.8538647924	73.925125	52.66	9.39	0.0001627849	57	221.8636233422	222.2994881346	223.98544973	-0.6267716511	1.1666796881
160085	P n m a	La((Cr0.7Mn0.3)O3)	Perovskite#GdFeO3	Tseggai, M.; Nordblad, P.; Tellgren, R.; Rundloef, H.; Andre, G.; Bouree, F.	5.5048(4) 7.791(1) 5.5346(5) 90 90 90	237.37	239.789	1.5	2008		La	1	_	0	Cr	0.7	Mn	0.3	O	3	5.5048	7.791	5.5346	90	90	90	62	orthorhombic	57	0	24	25	8	33	0	57	60	101	1.95	0	1.4	1.4	0.6	1.1	0	1.66	1.55	3.44	138.90547	0	51.9961	54.938045	15.9994	22.39	0	7.23	7.35	17.36	13	0	94	7.8	0.02658	215	0	83	68	5.3	3.75	0	2.88	8.89	6.83	8	0	4	4	2	3	0	6	7	16	3	3	-2	1.172	0.754	1.26	1.5543766578	0.9301587302	0.5984126984	0.418	0.8538647924	73.925125	52.66	9.39	0.0001627849	57	221.8636233422	222.2994881346	223.98544973	-0.6267716511	1.1666796881
160109	P 1 21/n 1	Ca2Ni(WO6)	Perovskite#Ba2LaRuO6#Cu2NdNbO6	Chakraborty, K.R.; Das, A.; Krishna, P.S.R.; Yusuf, S.M.; Patwe, S.J.; Achary, S.N.; Tyagi, A.K.	5.3920(3) 5.5412(3) 7.6757(5) 90 90.22(1) 90	229.33	418.714	13	2008		Ca	1	_	0	Ni	0.5	W	0.5	O	3	5.392	5.5412	7.6757	90	90.22	90	14	monoclinic	20	0	28	74	8	16	0	67	55	101	1.8	0	1.35	1.35	0.6	1	0	1.91	2.36	3.44	40.078	0	58.6934	183.84	15.9994	26.2	0	6.59	9.47	17.36	200	0	91	170	0.02658	160.8	0	49	68	5.3	5.58	0	3.52	3.16	6.83	4	0	4	6	2	2	0	10	6	16	2	4	-2	1.14	0.785	1.26	1.4522292994	0.9047619048	0.623015873	0.355	0.8298563691	41.258	11	4.89	0.0410644531	19.09	163.7027707006	164.1776270698	165.7757233578	-0.6124817428	1.1597292994
160168	P 1 21/n 1	Ba2(LaTa)O6	Perovskite#Na3AlF6	Saines, P.J.; Spencer, J.R.; Kennedy, B.J.; Avdeev, M.	6.14396(9) 6.08390(10) 8.59860(13) 90 90.5178(8) 90	321.4	690.534	36	2007		Ba	1	_	0	La	0.5	Ta	0.5	O	3	6.14396	6.0839	8.5986	90	90.5178	90	14	monoclinic	56	0	57	73	8	14	0	33	52	101	2.15	0	1.95	1.45	0.6	0.89	0	1.1	1.5	3.44	137.327	0	138.90547	180.94788	15.9994	38.16	0	22.39	10.85	17.36	18	0	13	57	0.02658	272	0	215	74	5.3	5.02	0	3.75	3.31	6.83	6	0	8	6	2	2	0	3	5	16	2	4	-2	1.49	0.976	1.26	1.5266393443	1.1825396825	0.7746031746	0.514	0.8696527944	203.961625	171.69	7.94	0.0199890671	173.59	276.9873606557	277.3430134501	278.928959715	-0.5736633162	1.0840679157
160236	P b n m	(La0.94Nd0.06)(GaO3)	Perovskite#GdFeO3	Angel, R.J.; Zhao, J.; Ross, N.L.; Jakeways, C.V.; Redfern, S.A.T.; Berkowski, M.	5.5124(5) 5.4936(2) 7.7706(8) 90 90 90	235.32	256.9468	293	2007		La	0.94	Nd	0.06	Ga	1	_	0	O	3	5.5124	5.4936	7.7706	90	90	90	62	orthorhombic	57	60	31	0	8	33	30	81	0	101	1.95	1.85	1.3	0	0.6	1.1	1.14	1.81	0	3.44	138.90547	144.242	69.723	0	15.9994	22.39	20.59	11.8	0	17.36	13	17	29	0	0.02658	215	208	50	0	5.3	3.75	3.66	4.51	0	6.83	8	8	4	0	2	3	6	13	0	16	3	3	-2	1.16906	0.76	1.26	1.5382368421	0.9278253968	0.6031746032	0.40906	0.8502994049	40.775125	12.66	9.24	5.42616245095584E-05	23.85	221.8708231579	222.3120625628	223.9635581854	-0.629455149	1.1594798724
160249	P b n m	(La0.38Nd0.62)(GaO3)	Perovskite#GdFeO3	Angel, R.J.; Zhao, J.; Ross, N.L.; Jakeways, C.V.; Redfern, S.A.T.; Berkowski, M.	5.4614(6) 5.4961(6) 7.73893(28) 90 90 90	232.29	259.9316	293	2007		La	0.38	Nd	0.62	Ga	1	_	0	O	3	5.4614	5.4961	7.73893	90	90	90	62	orthorhombic	57	60	31	0	8	33	30	81	0	101	1.95	1.85	1.3	0	0.6	1.1	1.14	1.81	0	3.44	138.90547	144.242	69.723	0	15.9994	22.39	20.59	11.8	0	17.36	13	17	29	0	0.02658	215	208	50	0	5.3	3.75	3.66	4.51	0	6.83	8	8	4	0	2	3	6	13	0	16	3	3	-2	1.14162	0.76	1.26	1.5021315789	0.906047619	0.6031746032	0.38162	0.8406939544	40.775125	12.66	9.24	5.42616245095584E-05	23.85	221.8794884211	222.3385623754	223.9635581854	-0.6366428865	1.1508146093
160284	P 1 21/n 1	La2(Mg1.33Ta0.67)O6	Perovskite#Ba2LaRuO6#Cu2NdNbO6	Kim Young-Il; Woodward, P.M.	5.61572(5) 5.66930(1) 7.96227(7) 90 89.988(3) 90	253.5	527.3828	293	2007		La	1	_	0	Mg	0.665	Ta	0.335	O	3	5.61572	5.6693	7.96227	90	89.988	90	14	monoclinic	57	0	12	73	8	33	0	73	52	101	1.95	0	1.5	1.45	0.6	1.1	0	1.31	1.5	3.44	138.90547	0	24.305	180.94788	15.9994	22.39	0	14	10.85	17.36	13	0	160	57	0.02658	215	0	71.2	74	5.3	3.75	0	3.21	3.31	6.83	8	0	3	6	2	3	0	2	5	16	3	2.8375	-2	1.172	0.8399	1.26	1.3954042148	0.9301587302	0.6665873016	0.3321	0.8189359931	62.475125	44.86	9.74	0.0015318474	45.55	221.9366957852	222.4235317783	223.9974949866	-0.6526957349	1.0936072451
160306	P n m a	(Ca0.9Ho0.1)(MnO3)	Perovskite#GdFeO3	Sousa, D.; Nunes, M.R.; Silveira, C.; Matos, I.; Lopes, A.B.; Melo Jorge, M.E.	5.3040(1) 7.4690(2) 5.2768(1) 90 90 90	209.04	155.502	293	2008		Ca	0.9	Ho	0.1	Mn	1	_	0	O	3	5.304	7.469	5.2768	90	90	90	62	orthorhombic	20	67	25	0	8	16	23	60	0	101	1.8	1.75	1.4	0	0.6	1	1.23	1.55	0	3.44	40.078	164.93032	54.938045	0	15.9994	26.2	18.74	7.35	0	17.36	200	16	7.8	0	0.02658	160.8	156	68	0	5.3	5.58	3.58	8.89	0	6.83	4	8	4	0	2	2	13	7	0	16	2.1	3.9	-2	1.1301	0.691	1.26	1.6354558611	0.8969047619	0.5484126984	0.4391	0.8662511111	60.618	33	5.25	0.0004394531	38.45	163.6036441389	164.03079525	165.78544973	-0.5851873936	1.2588558611
160307	P n m a	(Ca0.8Ho0.2)(MnO3)	Perovskite#GdFeO3	Sousa, D.; Nunes, M.R.; Silveira, C.; Matos, I.; Lopes, A.B.; Melo Jorge, M.E.	5.3336(2) 7.4718(2) 5.2835(2) 90 90 90	210.56	167.987	293	2008		Ca	0.8	Ho	0.2	Mn	1	_	0	O	3	5.3336	7.4718	5.2835	90	90	90	62	orthorhombic	20	67	25	0	8	16	23	60	0	101	1.8	1.75	1.4	0	0.6	1	1.23	1.55	0	3.44	40.078	164.93032	54.938045	0	15.9994	26.2	18.74	7.35	0	17.36	200	16	7.8	0	0.02658	160.8	156	68	0	5.3	5.58	3.58	8.89	0	6.83	4	8	4	0	2	2	13	7	0	16	2.2	3.8	-2	1.1202	0.712	1.26	1.5733146067	0.889047619	0.5650793651	0.4082	0.8534764506	60.618	33	5.25	0.0004394531	38.45	163.6348853933	164.0801618439	165.78544973	-0.5948673738	1.2276146067
160308	P 1 21/m 1	(Ca0.7Ho0.3)(MnO3)	Perovskite#(Nd,Ca)MnO3	Sousa, D.; Nunes, M.R.; Silveira, C.; Matos, I.; Lopes, A.B.; Melo Jorge, M.E.	5.3721(2) 7.4642(3) 5.2944(2) 90 90.152(2) 90	212.3	180.472	293	2008		Ca	0.7	Ho	0.3	Mn	1	_	0	O	3	5.3721	7.4642	5.2944	90	90.152	90	11	monoclinic	20	67	25	0	8	16	23	60	0	101	1.8	1.75	1.4	0	0.6	1	1.23	1.55	0	3.44	40.078	164.93032	54.938045	0	15.9994	26.2	18.74	7.35	0	17.36	200	16	7.8	0	0.02658	160.8	156	68	0	5.3	5.58	3.58	8.89	0	6.83	4	8	4	0	2	2	13	7	0	16	2.3	3.7	-2	1.1103	0.705	1.26	1.574893617	0.8811904762	0.5595238095	0.4053	0.852954302	60.618	33	5.25	0.0004394531	38.45	163.630406383	164.078060685	165.78544973	-0.5952607598	1.232093617
160309	P 1 21/m 1	(Ca0.65Ho0.35)(MnO3)	Perovskite#(Nd,Ca)MnO3	Sousa, D.; Nunes, M.R.; Silveira, C.; Matos, I.; Lopes, A.B.; Melo Jorge, M.E.	5.3945(2) 7.4530(3) 5.2958(2) 90 90.171(2) 90	212.92	186.7145	293	2008		Ca	0.65	Ho	0.35	Mn	1	_	0	O	3	5.3945	7.453	5.2958	90	90.171	90	11	monoclinic	20	67	25	0	8	16	23	60	0	101	1.8	1.75	1.4	0	0.6	1	1.23	1.55	0	3.44	40.078	164.93032	54.938045	0	15.9994	26.2	18.74	7.35	0	17.36	200	16	7.8	0	0.02658	160.8	156	68	0	5.3	5.58	3.58	8.89	0	6.83	4	8	4	0	2	2	13	7	0	16	2.35	3.6	-2	1.10535	0.698	1.26	1.5835959885	0.8772619048	0.553968254	0.40735	0.8542160495	60.618	33	5.25	0.0004394531	38.45	163.6237540115	164.0706200609	165.78544973	-0.5943098543	1.2387459885
160310	P 1 21/m 1	(Ca0.6Ho0.4)(MnO3)	Perovskite#(Nd,Ca)MnO3	Sousa, D.; Nunes, M.R.; Silveira, C.; Matos, I.; Lopes, A.B.; Melo Jorge, M.E.	5.4187(2) 7.4444(3) 5.3028(2) 90 90.188(2) 90	213.91	192.957	293	2008		Ca	0.6	Ho	0.4	Mn	1	_	0	O	3	5.4187	7.4444	5.3028	90	90.188	90	11	monoclinic	20	67	25	0	8	16	23	60	0	101	1.8	1.75	1.4	0	0.6	1	1.23	1.55	0	3.44	40.078	164.93032	54.938045	0	15.9994	26.2	18.74	7.35	0	17.36	200	16	7.8	0	0.02658	160.8	156	68	0	5.3	5.58	3.58	8.89	0	6.83	4	8	4	0	2	2	13	7	0	16	2.4	3.6	-2	1.1004	0.698	1.26	1.576504298	0.8733333333	0.553968254	0.4024	0.85242842	60.618	33	5.25	0.0004394531	38.45	163.625895702	164.075924122	165.78544973	-0.5956567773	1.236604298
160478	I 4/m	Pb2(FeReO6)	Sr2NiWO6	Nishimura, K.; Azuma, M.; Takano, M.; Shimakawa, Y.	5.61595(11) 5.61595(11) 7.94556(35) 90 90 90	250.59	752.424	293	2008		Pb	1	_	0	Fe	0.5	Re	0.5	O	3	5.61595	5.61595	7.94556	90	90	90	87	tetragonal	82	0	26	75	8	82	0	61	58	101	1.8	0	1.4	1.35	0.6	2.33	0	1.83	1.9	3.44	207.2	0	55.845	186.207	15.9994	18.26	0	7.09	8.86	17.36	35	0	80	48	0.02658	47	0	62	62	5.3	4.95	0	2.87	2.76	6.83	6	0	4	6	2	14	0	8	7	16	2	4	-2	1.33	0.705	1.26	1.8865248227	1.0555555556	0.5595238095	0.625	0.9320135182	54.338	33.94	7.3	8.37915874697117E-05	40.11	51.7384751773	52.0454886955	53.98544973	-0.5840235732	1.2737199446
160745	P 1 21/n 1	Sr2Er(RuO6)	Perovskite#Ba2LaRuO6#Cu2NdNbO6	Saez-Puche, R.; Climent-Pascual, E.; Ruiz-Bustos, R.; Alario-Franco, M.A.; Fernandez Diaz, M.T.	5.7879(3) 5.8078(2) 8.18455(16) 90 90.304(2) 90	275.12	539.564	50	2007		Sr	1	_	0	Er	0.5	Ru	0.5	O	3	5.7879	5.8078	8.18455	90	90.304	90	14	monoclinic	38	0	68	44	8	15	0	22	62	101	2	0	1.75	1.3	0.6	0.95	0	1.24	2.2	3.44	87.62	0	167.259	101.07	15.9994	33.94	0	18.46	8.17	17.36	35	0	15	120	0.02658	197.2	0	150	72	5.3	6.08	0	3.56	2.7	6.83	5	0	8	5	2	2	0	14	8	16	2	4	-2	1.32	0.8675	1.26	1.5216138329	1.0476190476	0.6884920635	0.4525	0.8575019955	140.76	100.06	6.71	0.034962963	112.82	201.1308861671	201.5358881627	203.1839859469	-0.587661858	1.1357804995
160868	R -3 m H	Ba4Ho(Ru3O12)	Ba2NiTeO6	Shimoda, Y.; Doi, Y.; Hinatsu, Y.; Ohoyama, K.	5.8623(2) 5.8623(2) 29.0394(10) 90 90 120	864.28	1209.488	293	2008		Ba	1	_	0	Ho	0.25	Ru	0.75	O	3	5.8623	5.8623	29.0394	90	90	120	166	trigonal	56	0	67	44	8	14	0	23	62	101	2.15	0	1.75	1.3	0.6	0.89	0	1.23	2.2	3.44	137.327	0	164.93032	101.07	15.9994	38.16	0	18.74	8.17	17.36	18	0	16	120	0.02658	272	0	156	72	5.3	5.02	0	3.58	2.7	6.83	6	0	8	5	2	2	0	13	8	16	2	4.0714285714	-2	1.49	0.8125714286	1.26	1.8336849508	1.1825396825	0.6448979592	0.6774285714	0.9382275667	144.831625	102.69	7.81	0.0429482507	114.46	276.8437436207	277.1045426159	278.9839859469	-0.5197898693	1.2276849508
160869	C 1 2/m 1	Ba4Pr(Ru3O12)	Ba4EuRu3O12	Shimoda, Y.; Doi, Y.; Hinatsu, Y.; Ohoyama, K.	10.157(7) 5.869(0) 29.315(1) 90 90.910(3) 90	1747.29	1185.468	293	2008		Ba	1	_	0	Pr	0.25	Ru	0.75	O	3	10.157	5.869	29.315	90	90.91	90	12	monoclinic	56	0	59	44	8	14	0	31	62	101	2.15	0	1.85	1.3	0.6	0.89	0	1.13	2.2	3.44	137.327	0	140.90765	101.07	15.9994	38.16	0	20.8	8.17	17.36	18	0	13	120	0.02658	272	0	216	72	5.3	5.02	0	3.67	2.7	6.83	6	0	8	5	2	2	0	5	8	16	2	4.0714285714	-2	1.49	0.8398214286	1.26	1.7741866893	1.1825396825	0.6665249433	0.6501785714	0.9260519118	204.931625	170.69	7.91	0.0429482507	174.56	276.8759918821	277.1518652224	278.961275203	-0.5295656096	1.1954366893
160870	R -3 m H	Ba4Tb(Ru3O12)	Ba2NiTeO6	Shimoda, Y.; Doi, Y.; Hinatsu, Y.; Ohoyama, K.	5.8314(2) 5.8314(2) 29.0212(8) 90 90 120	854.66	1203.478	293	2008		Ba	1	_	0	Tb	0.25	Ru	0.75	O	3	5.8314	5.8314	29.0212	90	90	120	166	trigonal	56	0	65	44	8	14	0	26	62	101	2.15	0	1.75	1.3	0.6	0.89	0	1.1	2.2	3.44	137.327	0	158.92535	101.07	15.9994	38.16	0	19.3	8.17	17.36	18	0	11	120	0.02658	272	0	170	72	5.3	5.02	0	3.6	2.7	6.83	6	0	8	5	2	2	0	11	8	16	2	4.0714285714	-2	1.49	0.8180714286	1.26	1.8213568497	1.1825396825	0.6492630385	0.6719285714	0.9357443741	158.961625	118.69	7.94	0.0429482507	128.59	276.8505717217	277.1143875244	278.9839859469	-0.5217907678	1.2208568497
160875	F m -3 m	Sr4(Co3ReO12)	Elpasolite#K2NaAlF6#Ba2CaWO6	Nag, A.; Manjanna, J.; Tiwari, R.M.; Gopalakrishnan, J.	7.8153(2) 7.8153(2) 7.8153(2) 90 90 90	477.35	905.458	293	2008		Sr	1	_	0	Co	0.75	Re	0.25	O	3	7.8153	7.8153	7.8153	90	90	90	225	cubic	38	0	27	75	8	15	0	64	58	101	2	0	1.35	1.35	0.6	0.95	0	1.88	1.9	3.44	87.62	0	58.933195	186.207	15.9994	33.94	0	6.67	8.86	17.36	35	0	100	48	0.02658	197.2	0	55	62	5.3	6.08	0	2.51	2.76	6.83	5	0	4	6	2	2	0	9	7	16	2	3.7857142857	-2	1.32	0.70375	1.26	1.8756660746	1.0476190476	0.558531746	0.61625	0.9290059811	45.12	10.06	6.07	0.0136296296	17.18	200.9405839254	201.2533399065	203.1757233578	-0.5319638455	1.3260827413
160876	P m -3 m	Sr((Fe0.75Re0.25)O3)	Perovskite#CaTiO3	Nag, A.; Manjanna, J.; Tiwari, R.M.; Gopalakrishnan, J.	3.9353(3) 3.9353(3) 3.9353(3) 90 90 90	60.94	224.0545	293	2008		Sr	1	_	0	Fe	0.75	Re	0.25	O	3	3.9353	3.9353	3.9353	90	90	90	221	cubic	38	0	26	75	8	15	0	61	58	101	2	0	1.4	1.35	0.6	0.95	0	1.83	1.9	3.44	87.62	0	55.845	186.207	15.9994	33.94	0	7.09	8.86	17.36	35	0	80	48	0.02658	197.2	0	62	62	5.3	6.08	0	2.87	2.76	6.83	5	0	4	6	2	2	0	8	7	16	2	3.8333333333	-2	1.32	0.6883333333	1.26	1.9176755448	1.0476190476	0.5462962963	0.6316666667	0.9363569694	52.17	18.06	6.12	0.0136296296	24.23	200.9139911219	201.2186814246	203.18544973	-0.526059397	1.3526755448
173505	P 63/m m c	(Ba0.9Sr0.1)CoO3	BaNiO3	de la Calle, C.; Alonso, J.A.; Fernandez Diaz, M.T.	5.6284(7) 5.6284(7) 4.7556(7) 90 90 120	130.47	239.295	293	2008	-1	Ba	0.9	Sr	0.1	Co	1	_	0	O	3	5.6284	5.6284	4.7556	90	90	120	194	hexagonal	56	38	27	0	8	14	15	64	0	101	2.15	2	1.35	0	0.6	0.89	0.95	1.88	0	3.44	137.327	87.62	58.933195	0	15.9994	38.16	33.94	6.67	0	17.36	18	35	100	0	0.02658	272	197.2	55	0	5.3	5.02	6.08	2.51	0	6.83	6	5	4	0	2	2	2	9	0	16	2	4	-2	1.473	0.67	1.26	2.1985074627	1.169047619	0.5317460317	0.803	1.0013071673	43.181625	5.69	7.16	0.0007835277	12.81	276.6044925373	276.8027997047	278.9757233578	-0.4677733298	1.4669360341
173506	P 63/m m c	(Ba0.8Sr0.2)CoO3	BaNiO3	de la Calle, C.; Alonso, J.A.; Fernandez Diaz, M.T.	5.605(1) 5.605(1) 4.759(1) 90 90 120	129.48	234.323	293	2008	-1	Ba	0.8	Sr	0.2	Co	1	_	0	O	3	5.605	5.605	4.759	90	90	120	194	hexagonal	56	38	27	0	8	14	15	64	0	101	2.15	2	1.35	0	0.6	0.89	0.95	1.88	0	3.44	137.327	87.62	58.933195	0	15.9994	38.16	33.94	6.67	0	17.36	18	35	100	0	0.02658	272	197.2	55	0	5.3	5.02	6.08	2.51	0	6.83	6	5	4	0	2	2	2	9	0	16	2	4	-2	1.456	0.67	1.26	2.1731343284	1.1555555556	0.5317460317	0.786	0.9950787656	43.181625	5.69	7.16	0.0007835277	12.81	276.6128656716	276.8219444373	278.9757233578	-0.473008251	1.4585628998
173507	P 63/m m c	(Ba0.5Sr0.5)CoO3	BaNiO3	de la Calle, C.; Alonso, J.A.; Fernandez Diaz, M.T.	5.6008(2) 5.6008(2) 4.3344(1) 90 90 120	117.75	219.407	293	2008	-1	Ba	0.5	Sr	0.5	Co	1	_	0	O	3	5.6008	5.6008	4.3344	90	90	120	194	hexagonal	56	38	27	0	8	14	15	64	0	101	2.15	2	1.35	0	0.6	0.89	0.95	1.88	0	3.44	137.327	87.62	58.933195	0	15.9994	38.16	33.94	6.67	0	17.36	18	35	100	0	0.02658	272	197.2	55	0	5.3	5.02	6.08	2.51	0	6.83	6	5	4	0	2	2	2	9	0	16	2	4	-2	1.405	0.67	1.26	2.0970149254	1.1150793651	0.5317460317	0.735	0.9763935606	43.181625	5.69	7.16	0.0007835277	12.81	276.6379850746	276.8793786352	278.9757233578	-0.4885854849	1.4334434968
173508	P 63/m m c	(Ba0.3Sr0.7)CoO3	BaNiO3	de la Calle, C.; Alonso, J.A.; Fernandez Diaz, M.T.	5.5598(2) 5.5598(2) 4.2774(2) 90 90 120	114.51	209.463	293	2008	-1	Ba	0.3	Sr	0.7	Co	1	_	0	O	3	5.5598	5.5598	4.2774	90	90	120	194	hexagonal	56	38	27	0	8	14	15	64	0	101	2.15	2	1.35	0	0.6	0.89	0.95	1.88	0	3.44	137.327	87.62	58.933195	0	15.9994	38.16	33.94	6.67	0	17.36	18	35	100	0	0.02658	272	197.2	55	0	5.3	5.02	6.08	2.51	0	6.83	6	5	4	0	2	2	2	9	0	16	2	4	-2	1.371	0.67	1.26	2.0462686567	1.0880952381	0.5317460317	0.701	0.9639367572	43.181625	5.69	7.16	0.0007835277	12.81	276.6547313433	276.9176681004	278.9757233578	-0.4988620205	1.4166972281
173509	P 63/m m c	(Ba0.2Sr0.8)CoO3	BaNiO3	de la Calle, C.; Alonso, J.A.; Fernandez Diaz, M.T.	5.399(4) 5.399(4) 4.2425(4) 90 90 120	107.1	204.491	293	2008	-1	Ba	0.2	Sr	0.8	Co	1	_	0	O	3	5.399	5.399	4.2425	90	90	120	194	hexagonal	56	38	27	0	8	14	15	64	0	101	2.15	2	1.35	0	0.6	0.89	0.95	1.88	0	3.44	137.327	87.62	58.933195	0	15.9994	38.16	33.94	6.67	0	17.36	18	35	100	0	0.02658	272	197.2	55	0	5.3	5.02	6.08	2.51	0	6.83	6	5	4	0	2	2	2	9	0	16	2	4	-2	1.354	0.67	1.26	2.0208955224	1.0746031746	0.5317460317	0.684	0.9577083555	43.181625	5.69	7.16	0.0007835277	12.81	276.6631044776	276.9368128331	278.9757233578	-0.5039672029	1.4083240938
196337	P 63/m m c	Ba2Ni(TeO6)	BaFeO3-x	Aoba, Tomoya; Tiittanen, Taneli; Suematsu, Hisayuki; Karppinen, Maarit	5.7810(2) 5.7810(2) 14.2200(5) 90 90 120	411.56	556.984	293	2016	10	Ba	1	_	0	Ni	0.5	Te	0.5	O	3	5.781	5.781	14.22	90	90	120	194	hexagonal	56	0	28	52	8	14	0	67	92	101	2.15	0	1.35	1.4	0.6	0.89	0	1.91	2.1	3.44	137.327	0	58.6934	127.6	15.9994	38.16	0	6.59	20.46	17.36	18	0	91	3	0.02658	272	0	49	38	5.3	5.02	0	3.52	4.45	6.83	6	0	4	5	2	2	0	10	16	16	2	4	-2	1.49	0.865	1.26	1.7225433526	1.1825396825	0.6865079365	0.625	0.9150793639	37.151625	1.31	7.13	0.0003097668	6.78	276.9024566474	277.1925360113	278.9757233578	-0.5382991012	1.168971924
98282	R -3 m H	Ba(Ir0.5Mn0.5O3)	BaRuO3	Jordan, N.A.; Battle, P.D.	5.72021(6) 5.72021(6) 21.5196(3) 9 9 12	609.8	309.407	290	2003	10	Ba	1	_	0	Ir	0.5	Mn	0.5	O	3	5.72021	5.72021	21.5196	9	9	12	166	trigonal	56	0	77	25	8	14	0	66	60	101	2.15	0	1.35	1.4	0.6	0.89	0	2.2	1.55	3.44	137.327	0	192.217	54.938045	15.9994	38.16	0	8.52	7.35	17.36	18	0	150	7.8	0.02658	272	0	54	68	5.3	5.02	0	3.84	8.89	6.83	6	0	6	4	2	2	0	9	7	16	2	4	-2	1.49	0.715	1.26	2.0839160839	1.1825396825	0.5674603175	0.775	0.9845790624	41.861625	4.69	6.84	0.0020590379	11.49	276.6910839161	276.9006629785	278.9757233578	-0.4817852496	1.3803446553
186346	P 4 m m	(K0.50Na0.50)(NbO3)	Perovskite#PbTiO3#BaTiO3	Ishizawa, N.; Wang Jun; Sakakura, T.; Inagaki, Y.; Kakimoto, K.	3.97537(8) 3.97537(8) 4.02274(8) 90 90 90	63.57	171.952	495	2010		K	0.5	Na	0.5	Nb	1	_	0	O	3	3.97537	3.97537	4.02274	90	90	90	99	tetragonal	19	11	41	0	8	10	11	53	0	101	2.2	1.8	1.45	0	0.6	0.82	0.93	1.6	0	3.44	39.0983	22.98976928	92.90638	0	15.9994	45.94	23.78	10.83	0	17.36	100	140	54	0	0.02658	289.7	162.7	98	0	5.3	5.23	4.23	3.3	0	6.83	4	3	5	0	2	1	1	5	0	16	1	5	-2	1.34	0.78	1.26	1.7179487179	1.0634920635	0.619047619	0.56	0.901214525	85.752	44.86	5.42	0.0022	48.26	292.5420512821	292.8832658071	294.692712991	-0.5206581399	1.2579487179
186381	P b n m	(Ca0.9Y0.1)(TiO3)	Perovskite#GdFeO3	Chourasia, Rashmi; Shrivastava, O.P.	5.3741(4) 5.4300(4) 7.6229(5) 90 90 90	222.45	140.8595	293	2011		Ca	0.9	Y	0.1	Ti	1	_	0	O	3	5.3741	5.43	7.6229	90	90	90	62	orthorhombic	20	39	22	0	8	16	25	51	0	101	1.8	1.8	1.4	0	0.6	1	1.22	1.54	0	3.44	40.078	88.90585	47.867	0	15.9994	26.2	19.88	10.64	0	17.36	200	17	22	0	0.02658	160.8	162	100	0	5.3	5.58	3.65	2.95	0	6.83	4	5	4	0	2	2	3	4	0	16	2.1	3.9	-2	1.13	0.7515	1.26	1.503659348	0.8968253968	0.5964285714	0.3785	0.8401616739	92.628	68	5.26	0.0004394531	70.46	163.674840652	164.1365023259	165.78544973	-0.6048424278	1.187659348
