Repository: ihalage/analogmat

## Supplementary Materials for "Analogical discovery of disordered perovskites by crystal structure information hidden in unsupervised material fingerprints"

### Achintha Ihalage and Yang Hao

# DESCRIPTION: <p>Dielectric properties of (Ba0.5Sr0.5)TiO3 thin films</p>

# DESCRIPTION: <p>The dielectric properties of (Ba0.5Sr0.5)TiO3 (BST) thin films with high electrical resistivity were investigated. BST films are deposited on Pt/TiO2/SiO2/Si substrates by a metal-organic deposition (MOD) method. The dielectric permittivity and ac conductivity of the films are measured in the frequency range 102-105 Hz. The dielectric permittivity εr decreases slightly with frequency f ...</p>

File: analogmat/ICSD_data/ICSD_all_data.csv (part 11 of 35)
CollectionCode	HMS	StructuredFormula	StructureType	Authors	CellParameter	CellVolume	FormulaWeight	Temperature	PublicationYear	Quality	A1	A1_frac	A2	A2_frac	B1	B1_frac	B2	B2_frac	O	O_frac	a	b	c	alpha	beta	gamma	SpaceGroupNum	CrystalClass	atom_numA1	atom_numA2	atom_numB1	atom_numB2	atom_numO	mend_numA1	mend_numA2	mend_numB1	mend_numB2	mend_numO	atomic_rA1	atomic_rA2	atomic_rB1	atomic_rB2	atomic_rO	A1_X	A2_X	B1_X	B2_X	O_X	M_A1	M_A2	M_B1	M_B2	M_O	V_A1	V_A2	V_B1	V_B2	V_O	therm_con_A1	therm_con_A2	therm_con_B1	therm_con_B2	therm_con_O	polarizability_A1	polarizability_A2	polarizability_B1	polarizability_B2	polarizability_O	lattice_const_A1	lattice_const_A2	lattice_const_B1	lattice_const_B2	lattice_const_O	Row_A1	Row_A2	Row_B1	Row_B2	Row_O	Group_A1	Group_A2	Group_B1	Group_B2	Group_O	nA	nB	nO	rA_avg	rB_avg	rO	rA/rB	rA/rO	rB/rO	rA-rB	Goldschmidt_TF	SISSO_1	SISSO_2	SISSO_3	SISSO_4	SISSO_5	SISSO_6	SISSO_7	SISSO_8	SISSO_9	SISSO_10
186700	R -3 c H	(La0.67Sr0.33)(MnO3)	Perovskite#LaAlO3	Dhahri, N.; Dhahri, A.; Dhahri, J.; Hlil, E.K.; Dhahri, E.	5.4943(4) 5.4943(4) 13.3608(2) 90 90 120	349.29	224.9213	293	2013		La	0.67	Sr	0.33	Mn	1	_	0	O	3	5.4943	5.4943	13.3608	90	90	120	167	trigonal	57	38	25	0	8	33	15	60	0	101	1.95	2	1.4	0	0.6	1.1	0.95	1.55	0	3.44	138.90547	87.62	54.938045	0	15.9994	22.39	33.94	7.35	0	17.36	13	35	7.8	0	0.02658	215	197.2	68	0	5.3	3.75	6.08	8.89	0	6.83	8	5	4	0	2	3	2	7	0	16	2.67	3.4	-2	1.22084	0.74	1.26	1.6497837838	0.9689206349	0.5873015873	0.48084	0.8771093935	59.035125	36.66	9.5	5.42616245095584E-05	42.11	221.8310562162	222.2273256097	223.98544973	-0.6090733517	1.1992468141
186853	I 4/m c m	(Sr0.7Ce0.3)(MnO3)	Perovskite#SrTiO3#SrZrO3	Zhang, Zhaoming; Kennedy, Brendan J.; Howard, Christopher J.; Carpenter, Michael A.; Miiller, Wojciech; Knight, Kevin S.; Matsuda, Motohide; Miyake, Michihiro	5.4340(1) 5.4340(1) 7.7299(4) 90 90 90	228.25	206.307	4.2	2012		Sr	0.7	Ce	0.3	Mn	1	_	0	O	3	5.434	5.434	7.7299	90	90	90	140	tetragonal	38	58	25	0	8	15	32	60	0	101	2	1.85	1.4	0	0.6	0.95	1.12	1.55	0	3.44	87.62	140.116	54.938045	0	15.9994	33.94	20.69	7.35	0	17.36	35	11	7.8	0	0.02658	197.2	205	68	0	5.3	6.08	5.16	8.89	0	6.83	5	8	4	0	2	2	4	7	0	16	2.5	3.5	-2	1.241	0.719	1.26	1.7260083449	0.9849206349	0.5706349206	0.522	0.8936200403	58.45	25.06	6.4	0.0005925926	30.51	200.9959916551	201.3676116954	203.18544973	-0.5599282109	1.2706750116
186902	P 1 21/n 1	Nd2Ni(MnO6)	Perovskite#Ba2LaRuO6#Cu2NdNbO6	Yang, W.Z.; Liu, X.Q.; Zhao, H.J.; Lin, Y.Q.; Chen, X.M.	5.4154(2) 5.4684(2) 7.6723(3) 90 90.055 9	227.2	498.124	293	2012		Nd	1	_	0	Ni	0.5	Mn	0.5	O	3	5.4154	5.4684	7.6723	90	90.055	9	14	monoclinic	60	0	28	25	8	30	0	67	60	101	1.85	0	1.35	1.4	0.6	1.14	0	1.91	1.55	3.44	144.242	0	58.6934	54.938045	15.9994	20.59	0	6.59	7.35	17.36	17	0	91	7.8	0.02658	208	0	49	68	5.3	3.66	0	3.52	8.89	6.83	8	0	4	4	2	6	0	10	7	16	3	3	-2	1.123	0.715	1.26	1.5706293706	0.8912698413	0.5674603175	0.408	0.8531825112	40.758375	16.56	9.08	0.0002203704	24.65	214.8373706294	215.2825531405	216.9757233578	-0.624255516	1.195962704
186903	P 1 21/n 1	Sm2Ni(MnO6)	Perovskite#Ba2LaRuO6#Cu2NdNbO6	Yang, W.Z.; Liu, X.Q.; Zhao, H.J.; Lin, Y.Q.; Chen, X.M.	5.3564(2) 5.5148(2) 7.6187(2) 90 89.987 9	225.05	510.344	293	2012		Sm	1	_	0	Ni	0.5	Mn	0.5	O	3	5.3564	5.5148	7.6187	90	89.987	9	14	monoclinic	62	0	28	25	8	28	0	67	60	101	1.85	0	1.35	1.4	0.6	1.17	0	1.91	1.55	3.44	150.36	0	58.6934	54.938045	15.9994	19.98	0	6.59	7.35	17.36	13	0	91	7.8	0.02658	192	0	49	68	5.3	9	0	3.52	8.89	6.83	8	0	4	4	2	8	0	10	7	16	3	3	-2	1.098	0.715	1.26	1.5356643357	0.8714285714	0.5674603175	0.383	0.8442317924	40.758375	17.17	9.11	0.0002710459	25.26	198.8473356643	199.3085674568	200.9757233578	-0.6285913979	1.1883786214
187089	I 4/m c m	(Sr0.65Pr0.35)(MnO3)	Perovskite#SrTiO3#SrZrO3	Tan, Teck-Yee; Kennedy, Brendan J.; Zhou, Qingdi; Ling, Christopher D.; Miiller, Wojciech; Howard, Christopher J.; Carpenter, Michael A.; Knight, Kevin S.	5.33078(5) 5.33078(5) 7.87983(8) 90 90 90	223.92	209.2085	7	2012		Sr	0.65	Pr	0.35	Mn	1	_	0	O	3	5.33078	5.33078	7.87983	90	90	90	140	tetragonal	38	59	25	0	8	15	31	60	0	101	2	1.85	1.4	0	0.6	0.95	1.13	1.55	0	3.44	87.62	140.90765	54.938045	0	15.9994	33.94	20.8	7.35	0	17.36	35	13	7.8	0	0.02658	197.2	216	68	0	5.3	6.08	3.67	8.89	0	6.83	5	8	4	0	2	2	5	7	0	16	2.35	3.6	-2	1.2605	0.698	1.26	1.8058739255	1.0003968254	0.553968254	0.5625	0.9102464974	58.45	25.06	6.4	0.0005925926	30.51	200.9566260745	201.3043725719	203.18544973	-0.5468844535	1.3100405922
187390	R -3 c H	(Nd0.9Gd0.1)(AlO3)	Perovskite#LaAlO3	Vasylechko, L.; Shmanko, H.; Ohon, N.; Prots, Yu.; Hoffmann, S.; Ubizskii, s.	5.31670(5) 5.31670(5) 12.8991(2) 90 90 120	315.77	220.518	293	2013		Nd	0.9	Gd	0.1	Al	1	_	0	O	3	5.3167	5.3167	12.8991	90	90	120	167	trigonal	60	64	13	0	8	30	27	80	0	101	1.85	1.8	1.25	0	0.6	1.14	1.2	1.61	0	3.44	144.242	157.25	26.9815386	0	15.9994	20.59	19.9	10	0	17.36	17	11	235	0	0.02658	208	158	57.8	0	5.3	3.66	3.64	4.05	0	6.83	8	8	3	0	2	6	10	13	0	16	3	3	-2	1.1185	0.675	1.26	1.657037037	0.8876984127	0.5357142857	0.4435	0.8691749246	49.858375	22.36	9.38	6.85185185185185E-05	33.75	214.786462963	215.2121378875	216.9489846194	-0.6121236234	1.2468703704
187391	R -3 c H	(Nd0.85Gd0.15)(AlO3)	Perovskite#LaAlO3	Vasylechko, L.; Shmanko, H.; Ohon, N.; Prots, Yu.; Hoffmann, S.; Ubizskii, s.	5.3165(1) 5.3165(1) 12.8936(3) 90 90 120	315.61	221.1685	293	2013		Nd	0.85	Gd	0.15	Al	1	_	0	O	3	5.3165	5.3165	12.8936	90	90	120	167	trigonal	60	64	13	0	8	30	27	80	0	101	1.85	1.8	1.25	0	0.6	1.14	1.2	1.61	0	3.44	144.242	157.25	26.9815386	0	15.9994	20.59	19.9	10	0	17.36	17	11	235	0	0.02658	208	158	57.8	0	5.3	3.66	3.64	4.05	0	6.83	8	8	3	0	2	6	10	13	0	16	3	3	-2	1.11625	0.675	1.26	1.6537037037	0.8859126984	0.5357142857	0.44125	0.8683527074	49.858375	22.36	9.38	6.85185185185185E-05	33.75	214.7875462963	215.2146490037	216.9489846194	-0.6127514119	1.245787037
187393	P b n m	(Nd0.8Gd0.2)(AlO3)	Perovskite#GdFeO3	Vasylechko, L.; Shmanko, H.; Ohon, N.; Prots, Yu.; Hoffmann, S.; Ubizskii, s.	5.3148(2) 5.2913(2) 7.4858(3) 90 90 90	210.52	221.819	293	2013		Nd	0.8	Gd	0.2	Al	1	_	0	O	3	5.3148	5.2913	7.4858	90	90	90	62	orthorhombic	60	64	13	0	8	30	27	80	0	101	1.85	1.8	1.25	0	0.6	1.14	1.2	1.61	0	3.44	144.242	157.25	26.9815386	0	15.9994	20.59	19.9	10	0	17.36	17	11	235	0	0.02658	208	158	57.8	0	5.3	3.66	3.64	4.05	0	6.83	8	8	3	0	2	6	10	13	0	16	3	3	-2	1.114	0.675	1.26	1.6503703704	0.8841269841	0.5357142857	0.439	0.8675304902	49.858375	22.36	9.38	6.85185185185185E-05	33.75	214.7886296296	215.2171601198	216.9489846194	-0.6133787636	1.2447037037
187394	P b n m	(Nd0.75Gd0.25)(AlO3)	Perovskite#GdFeO3	Vasylechko, L.; Shmanko, H.; Ohon, N.; Prots, Yu.; Hoffmann, S.; Ubizskii, s.	5.3109(2) 5.2904(2) 7.4838(2) 90 90 90	210.27	222.4695	293	2013		Nd	0.75	Gd	0.25	Al	1	_	0	O	3	5.3109	5.2904	7.4838	90	90	90	62	orthorhombic	60	64	13	0	8	30	27	80	0	101	1.85	1.8	1.25	0	0.6	1.14	1.2	1.61	0	3.44	144.242	157.25	26.9815386	0	15.9994	20.59	19.9	10	0	17.36	17	11	235	0	0.02658	208	158	57.8	0	5.3	3.66	3.64	4.05	0	6.83	8	8	3	0	2	6	10	13	0	16	3	3	-2	1.11175	0.675	1.26	1.647037037	0.8823412698	0.5357142857	0.43675	0.866708273	49.858375	22.36	9.38	6.85185185185185E-05	33.75	214.789712963	215.219671236	216.9489846194	-0.6140056781	1.2436203704
187395	P b n m	(Nd0.7Gd0.3)(AlO3)	Perovskite#GdFeO3	Vasylechko, L.; Shmanko, H.; Ohon, N.; Prots, Yu.; Hoffmann, S.; Ubizskii, s.	5.3054(2) 5.2911(2) 7.4824(3) 90 90 90	210.04	223.12	293	2013		Nd	0.7	Gd	0.3	Al	1	_	0	O	3	5.3054	5.2911	7.4824	90	90	90	62	orthorhombic	60	64	13	0	8	30	27	80	0	101	1.85	1.8	1.25	0	0.6	1.14	1.2	1.61	0	3.44	144.242	157.25	26.9815386	0	15.9994	20.59	19.9	10	0	17.36	17	11	235	0	0.02658	208	158	57.8	0	5.3	3.66	3.64	4.05	0	6.83	8	8	3	0	2	6	10	13	0	16	3	3	-2	1.1095	0.675	1.26	1.6437037037	0.8805555556	0.5357142857	0.4345	0.8658860558	49.858375	22.36	9.38	6.85185185185185E-05	33.75	214.7907962963	215.2221823521	216.9489846194	-0.6146321549	1.242537037
187396	P b n m	(Nd0.6Gd0.4)(AlO3)	Perovskite#GdFeO3	Vasylechko, L.; Shmanko, H.; Ohon, N.; Prots, Yu.; Hoffmann, S.; Ubizskii, s.	5.2995(1) 5.2918(1) 7.4817(2) 90 90 90	209.82	224.421	293	2013		Nd	0.6	Gd	0.4	Al	1	_	0	O	3	5.2995	5.2918	7.4817	90	90	90	62	orthorhombic	60	64	13	0	8	30	27	80	0	101	1.85	1.8	1.25	0	0.6	1.14	1.2	1.61	0	3.44	144.242	157.25	26.9815386	0	15.9994	20.59	19.9	10	0	17.36	17	11	235	0	0.02658	208	158	57.8	0	5.3	3.66	3.64	4.05	0	6.83	8	8	3	0	2	6	10	13	0	16	3	3	-2	1.105	0.675	1.26	1.637037037	0.876984127	0.5357142857	0.43	0.8642416215	49.858375	22.36	9.38	6.85185185185185E-05	33.75	214.792962963	215.2272045844	216.9489846194	-0.6158837941	1.2403703704
187397	P b n m	(Nd0.5Gd0.5)(AlO3)	Perovskite#GdFeO3	Vasylechko, L.; Shmanko, H.; Ohon, N.; Prots, Yu.; Hoffmann, S.; Ubizskii, s.	5.2891(4) 5.2918(3) 7.4758(5) 90 90 90	209.24	225.722	293	2013		Nd	0.5	Gd	0.5	Al	1	_	0	O	3	5.2891	5.2918	7.4758	90	90	90	62	orthorhombic	60	64	13	0	8	30	27	80	0	101	1.85	1.8	1.25	0	0.6	1.14	1.2	1.61	0	3.44	144.242	157.25	26.9815386	0	15.9994	20.59	19.9	10	0	17.36	17	11	235	0	0.02658	208	158	57.8	0	5.3	3.66	3.64	4.05	0	6.83	8	8	3	0	2	6	10	13	0	16	3	3	-2	1.1005	0.675	1.26	1.6303703704	0.8734126984	0.5357142857	0.4255	0.8625971871	49.858375	22.36	9.38	6.85185185185185E-05	33.75	214.7951296296	215.2322268167	216.9489846194	-0.6171336777	1.2382037037
187398	P b n m	(Nd0.4Gd0.6)(AlO3)	Perovskite#GdFeO3	Vasylechko, L.; Shmanko, H.; Ohon, N.; Prots, Yu.; Hoffmann, S.; Ubizskii, s.	5.2836(3) 5.2930(2) 7.4700(4) 90 90 90	208.91	227.023	293	2013		Nd	0.4	Gd	0.6	Al	1	_	0	O	3	5.2836	5.293	7.47	90	90	90	62	orthorhombic	60	64	13	0	8	30	27	80	0	101	1.85	1.8	1.25	0	0.6	1.14	1.2	1.61	0	3.44	144.242	157.25	26.9815386	0	15.9994	20.59	19.9	10	0	17.36	17	11	235	0	0.02658	208	158	57.8	0	5.3	3.66	3.64	4.05	0	6.83	8	8	3	0	2	6	10	13	0	16	3	3	-2	1.096	0.675	1.26	1.6237037037	0.8698412698	0.5357142857	0.421	0.8609527527	49.858375	22.36	9.38	6.85185185185185E-05	33.75	214.7972962963	215.237249049	216.9489846194	-0.6183818023	1.236037037
187399	P b n m	(Nd0.3Gd0.7)(AlO3)	Perovskite#GdFeO3	Vasylechko, L.; Shmanko, H.; Ohon, N.; Prots, Yu.; Hoffmann, S.; Ubizskii, s.	5.2749(2) 5.2947(2) 7.4647(3) 90 90 90	208.48	228.324	293	2013		Nd	0.3	Gd	0.7	Al	1	_	0	O	3	5.2749	5.2947	7.4647	90	90	90	62	orthorhombic	60	64	13	0	8	30	27	80	0	101	1.85	1.8	1.25	0	0.6	1.14	1.2	1.61	0	3.44	144.242	157.25	26.9815386	0	15.9994	20.59	19.9	10	0	17.36	17	11	235	0	0.02658	208	158	57.8	0	5.3	3.66	3.64	4.05	0	6.83	8	8	3	0	2	6	10	13	0	16	3	3	-2	1.0915	0.675	1.26	1.617037037	0.8662698413	0.5357142857	0.4165	0.8593083183	49.858375	22.36	9.38	6.85185185185185E-05	33.75	214.799462963	215.2422712813	216.9489846194	-0.6196281645	1.2338703704
187400	P b n m	(Nd0.1Gd0.9)(AlO3)	Perovskite#GdFeO3	Vasylechko, L.; Shmanko, H.; Ohon, N.; Prots, Yu.; Hoffmann, S.; Ubizskii, s.	5.2598(1) 5.2988(1) 7.4523(2) 90 90 90	207.7	230.926	293	2013		Nd	0.1	Gd	0.9	Al	1	_	0	O	3	5.2598	5.2988	7.4523	90	90	90	62	orthorhombic	60	64	13	0	8	30	27	80	0	101	1.85	1.8	1.25	0	0.6	1.14	1.2	1.61	0	3.44	144.242	157.25	26.9815386	0	15.9994	20.59	19.9	10	0	17.36	17	11	235	0	0.02658	208	158	57.8	0	5.3	3.66	3.64	4.05	0	6.83	8	8	3	0	2	6	10	13	0	16	3	3	-2	1.0825	0.675	1.26	1.6037037037	0.8591269841	0.5357142857	0.4075	0.8560194496	49.858375	22.36	9.38	6.85185185185185E-05	33.75	214.8037962963	215.2523157459	216.9489846194	-0.6221155885	1.229537037
188141	P b n m	(Ba0.1Sr0.9)(SnO3)	Perovskite#GdFeO3	Prodjosantoso, Anti K.; Zhou, Qingdi; Kennedy, Brendan J.	5.72649(2) 5.71647(2) 8.08239(3) 90 90 90	264.58	259.279	293	2013		Ba	0.1	Sr	0.9	Sn	1	_	0	O	3	5.72649	5.71647	8.08239	90	90	90	62	orthorhombic	56	38	50	0	8	14	15	83	0	101	2.15	2	1.45	0	0.6	0.89	0.95	1.96	0	3.44	137.327	87.62	118.71	0	15.9994	38.16	33.94	16.29	0	17.36	18	35	67	0	0.02658	272	197.2	53	0	5.3	5.02	6.08	5.82	0	6.83	6	5	5	0	2	2	2	14	0	16	2	4	-2	1.337	0.83	1.26	1.6108433735	1.0611111111	0.6587301587	0.507	0.8786393831	41.101625	1.31	7.08	0.0007835277	10.73	276.8961566265	277.2677960096	278.992712991	-0.566770663	1.1752719449
188142	P b n m	(Ba0.25Sr0.75)(SnO3)	Perovskite#GdFeO3	Prodjosantoso, Anti K.; Zhou, Qingdi; Kennedy, Brendan J.	5.75360(1) 5.73710(1) 8.10321(2) 90 90 90	267.48	266.737	293	2013		Ba	0.25	Sr	0.75	Sn	1	_	0	O	3	5.7536	5.7371	8.10321	90	90	90	62	orthorhombic	56	38	50	0	8	14	15	83	0	101	2.15	2	1.45	0	0.6	0.89	0.95	1.96	0	3.44	137.327	87.62	118.71	0	15.9994	38.16	33.94	16.29	0	17.36	18	35	67	0	0.02658	272	197.2	53	0	5.3	5.02	6.08	5.82	0	6.83	6	5	5	0	2	2	2	14	0	16	2	4	-2	1.3625	0.83	1.26	1.6415662651	1.0813492063	0.6587301587	0.5325	0.8872667625	41.101625	1.31	7.08	0.0007835277	10.73	276.8909337349	277.2457004975	278.992712991	-0.5601050231	1.1804948365
188143	I b m m	(Ba0.35Sr0.65)(SnO3)	Perovskite#BaPbO3#Ba(Pb.5Bi.5)O3	Prodjosantoso, Anti K.; Zhou, Qingdi; Kennedy, Brendan J.	5.76738(2) 5.74899(2) 8.11468(3) 90 90 90	269.06	271.709	293	2013		Ba	0.35	Sr	0.65	Sn	1	_	0	O	3	5.76738	5.74899	8.11468	90	90	90	74	orthorhombic	56	38	50	0	8	14	15	83	0	101	2.15	2	1.45	0	0.6	0.89	0.95	1.96	0	3.44	137.327	87.62	118.71	0	15.9994	38.16	33.94	16.29	0	17.36	18	35	67	0	0.02658	272	197.2	53	0	5.3	5.02	6.08	5.82	0	6.83	6	5	5	0	2	2	2	14	0	16	2	4	-2	1.3795	0.83	1.26	1.6620481928	1.0948412698	0.6587301587	0.5495	0.8930183488	41.101625	1.31	7.08	0.0007835277	10.73	276.8874518072	277.230970156	278.992712991	-0.555635118	1.1839767642
188145	I 4/m c m	(Ba0.5Sr0.5)(SnO3)	Perovskite#SrTiO3#SrZrO3	Prodjosantoso, Anti K.; Zhou, Qingdi; Kennedy, Brendan J.	5.76238(2) 5.76238(2) 8.17891(3) 90 90 90	271.58	279.167	293	2013		Ba	0.5	Sr	0.5	Sn	1	_	0	O	3	5.76238	5.76238	8.17891	90	90	90	140	tetragonal	56	38	50	0	8	14	15	83	0	101	2.15	2	1.45	0	0.6	0.89	0.95	1.96	0	3.44	137.327	87.62	118.71	0	15.9994	38.16	33.94	16.29	0	17.36	18	35	67	0	0.02658	272	197.2	53	0	5.3	5.02	6.08	5.82	0	6.83	6	5	5	0	2	2	2	14	0	16	2	4	-2	1.405	0.83	1.26	1.6927710843	1.1150793651	0.6587301587	0.575	0.9016457282	41.101625	1.31	7.08	0.0007835277	10.73	276.8822289157	277.2088746438	278.992712991	-0.5488914125	1.1891996558
188146	I 4/m c m	(Ba0.575Sr0.425)(SnO3)	Perovskite#SrTiO3#SrZrO3	Prodjosantoso, Anti K.; Zhou, Qingdi; Kennedy, Brendan J.	5.77371(1) 5.77371(1) 8.18551(3) 90 90 90	272.87	282.896	293	2013		Ba	0.575	Sr	0.425	Sn	1	_	0	O	3	5.77371	5.77371	8.18551	90	90	90	140	tetragonal	56	38	50	0	8	14	15	83	0	101	2.15	2	1.45	0	0.6	0.89	0.95	1.96	0	3.44	137.327	87.62	118.71	0	15.9994	38.16	33.94	16.29	0	17.36	18	35	67	0	0.02658	272	197.2	53	0	5.3	5.02	6.08	5.82	0	6.83	6	5	5	0	2	2	2	14	0	16	2	4	-2	1.41775	0.83	1.26	1.7081325301	1.1251984127	0.6587301587	0.58775	0.9059594179	41.101625	1.31	7.08	0.0007835277	10.73	276.8796174699	277.1978268877	278.992712991	-0.545502214	1.1918111015
188147	P m -3 m	(Ba0.75Sr0.25)(SnO3)	Perovskite#CaTiO3	Prodjosantoso, Anti K.; Zhou, Qingdi; Kennedy, Brendan J.	4.09948(1) 4.09948(1) 4.09948(1) 90 90 90	68.89	291.597	293	2013		Ba	0.75	Sr	0.25	Sn	1	_	0	O	3	4.09948	4.09948	4.09948	90	90	90	221	cubic	56	38	50	0	8	14	15	83	0	101	2.15	2	1.45	0	0.6	0.89	0.95	1.96	0	3.44	137.327	87.62	118.71	0	15.9994	38.16	33.94	16.29	0	17.36	18	35	67	0	0.02658	272	197.2	53	0	5.3	5.02	6.08	5.82	0	6.83	6	5	5	0	2	2	2	14	0	16	2	4	-2	1.4475	0.83	1.26	1.7439759036	1.1488095238	0.6587301587	0.6175	0.9160246938	41.101625	1.31	7.08	0.0007835277	10.73	276.8735240964	277.1720487902	278.992712991	-0.53754955	1.197904475
188148	P m -3 m	(Ba0.9Sr0.1)(SnO3)	Perovskite#CaTiO3	Prodjosantoso, Anti K.; Zhou, Qingdi; Kennedy, Brendan J.	4.10909(1) 4.10909(1) 4.10909(1) 90 90 90	69.38	299.055	293	2013		Ba	0.9	Sr	0.1	Sn	1	_	0	O	3	4.10909	4.10909	4.10909	90	90	90	221	cubic	56	38	50	0	8	14	15	83	0	101	2.15	2	1.45	0	0.6	0.89	0.95	1.96	0	3.44	137.327	87.62	118.71	0	15.9994	38.16	33.94	16.29	0	17.36	18	35	67	0	0.02658	272	197.2	53	0	5.3	5.02	6.08	5.82	0	6.83	6	5	5	0	2	2	2	14	0	16	2	4	-2	1.473	0.83	1.26	1.7746987952	1.169047619	0.6587301587	0.643	0.9246520732	41.101625	1.31	7.08	0.0007835277	10.73	276.8683012048	277.149953278	278.992712991	-0.5306838461	1.2031273666
188331	P 1 21/n 1	Mn2(FeSb)O6	Perovskite#Ba2LaRuO6#Cu2NdNbO6	dos Santos-Garcia, A.J.; Ritter, C.; Solana-Madruga, E.; Saez-Puche, R.	5.234(1) 5.389(1) 7.642(1) 90 90.372 90	215.55	383.474	300	2013		Mn	1	_	0	Fe	0.5	Sb	0.5	O	3	5.234	5.389	7.642	90	90.372	90	14	monoclinic	25	0	26	51	8	60	0	61	88	101	1.4	0	1.4	1.45	0.6	1.55	0	1.83	2.05	3.44	54.938045	0	55.845	121.76	15.9994	7.35	0	7.09	18.19	17.36	7.8	0	80	24	0.02658	68	0	62	43	5.3	8.89	0	2.87	4.51	6.83	4	0	4	5	2	7	0	8	15	16	2	4	-2	0.81	0.715	1.26	1.1328671329	0.6428571429	0.5674603175	0.095	0.7411195124	57.426	45.25	5.12	0.0001046296	51.42	70.9621328671	71.6082523796	72.98544973	-0.7210465558	1.0545337995
188354	P m -3 m	Ba(Zr0.74Ti0.26)O3	Perovskite#CaTiO3	Cavalcante, L.S.; Batista, N.C.; Badapanda, T.; Costa, M.G.S.; Li, M.S.; Avansi, W.; Mastelaro, V.R.; Longo, E.; Espinosa, J.W.M.; Gurgel, M.F.C.	4.149(8) 4.149(8) 4.149(8) 90 90 90	71.42	265.2938	293	2013		Ba	1	_	0	Zr	0.74	Ti	0.26	O	3	4.149	4.149	4.149	90	90	90	221	cubic	56	0	40	22	8	14	0	49	51	101	2.15	0	1.55	1.4	0.6	0.89	0	1.33	1.54	3.44	137.327	0	91.224	47.867	15.9994	38.16	0	14.02	10.64	17.36	18	0	23	22	0.02658	272	0	112	100	5.3	5.02	0	3.23	2.95	6.83	6	0	5	4	2	2	0	4	4	16	2	4	-2	1.49	0.8301	1.26	1.7949644621	1.1825396825	0.6588095238	0.6599	0.9303591447	100.731625	67.69	7.71	0.007233965	70.36	276.8649355379	277.1353946826	278.9997837642	-0.5261174748	1.2064930335
188417	P 1 21/n 1	Sr2In(TaO6)	Perovskite#Na3AlF6	Zhou, Qingdi; Kennedy, Brendan J.; Avdeev, Maxim	5.73356(10) 5.74052(10) 8.10905(14) 90 90.022(6) 90	266.9	567.004	298	2013		Sr	1	_	0	In	0.5	Ta	0.5	O	3	5.73356	5.74052	8.10905	90	90.022	90	14	monoclinic	38	0	49	73	8	15	0	79	52	101	2	0	1.55	1.45	0.6	0.95	0	1.78	1.5	3.44	87.62	0	114.818	180.94788	15.9994	33.94	0	15.76	10.85	17.36	35	0	82	57	0.02658	197.2	0	65	74	5.3	6.08	0	4.59	3.31	6.83	5	0	5	6	2	2	0	13	5	16	2	4	-2	1.32	0.86	1.26	1.5348837209	1.0476190476	0.6825396825	0.46	0.8605356111	55.22	16.06	6.17	0.0162962963	27.28	201.1251162791	201.5256518901	203.1997837642	-0.5853647991	1.1415503876
188475	P b n m	Y(Mn0.5Cr0.5)O3	Perovskite#GdFeO3	Yang, Lei; Duanmu, Qingyong; Hao, Lin; Zhang, Zhongfeng; Wang, Xiaoping; Wei, Yiyong; Zhu, Hong	5.2513(1) 5.6417(5) 7.4699(9) 90 90 90	221.31	190.372	293	2013		Y	1	_	0	Mn	0.5	Cr	0.5	O	3	5.2513	5.6417	7.4699	90	90	90	62	orthorhombic	39	0	25	24	8	25	0	60	57	101	1.8	0	1.4	1.4	0.6	1.22	0	1.55	1.66	3.44	88.90585	0	54.938045	51.9961	15.9994	19.88	0	7.35	7.23	17.36	17	0	7.8	94	0.02658	162	0	68	83	5.3	3.65	0	8.89	2.88	6.83	5	0	4	4	2	3	0	7	6	16	3	3	-2	1.04	0.75	1.26	1.3866666667	0.8253968254	0.5952380952	0.29	0.8091271626	60.618	39.32	6.47	0.0059008	44.77	165.9033333333	166.4224604959	167.98544973	-0.6501303552	1.1366666667
188572	P n m a	(Y0.5Dy0.5)(FeO3)	Perovskite#GdFeO3	Das, Indrani; Chanda, Sadhan; Dutta, Alo; Banerjee, Sourish; Sinha, T.P.	5.589(1) 7.608(3) 5.288(2) 90 90 90	224.85	229.5495	293	2013		Y	0.5	Dy	0.5	Fe	1	_	0	O	3	5.589	7.608	5.288	90	90	90	62	orthorhombic	39	66	26	0	8	25	24	61	0	101	1.8	1.75	1.4	0	0.6	1.22	1.22	1.83	0	3.44	88.90585	162.5	55.845	0	15.9994	19.88	19.01	7.09	0	17.36	17	11	80	0	0.02658	162	163	62	0	5.3	3.65	3.59	2.87	0	6.83	5	8	4	0	2	3	12	8	0	16	3	3	-2	1.046	0.69	1.26	1.515942029	0.8301587302	0.5476190476	0.356	0.8361990961	54.338	32.32	6.19	0.0001152	38.49	165.840057971	166.3202570671	167.98544973	-0.6302883146	1.199942029
188573	P n m a	(Y0.5Er0.5)(FeO3)	Perovskite#GdFeO3	Das, Indrani; Chanda, Sadhan; Dutta, Alo; Banerjee, Sourish; Sinha, T.P.	5.583(3) 7.593(5) 5.267(8) 90 90 90	223.28	231.9295	293	2013		Y	0.5	Er	0.5	Fe	1	_	0	O	3	5.583	7.593	5.267	90	90	90	62	orthorhombic	39	68	26	0	8	25	22	61	0	101	1.8	1.75	1.4	0	0.6	1.22	1.24	1.83	0	3.44	88.90585	167.259	55.845	0	15.9994	19.88	18.46	7.09	0	17.36	17	15	80	0	0.02658	162	150	62	0	5.3	3.65	3.56	2.87	0	6.83	5	8	4	0	2	3	14	8	0	16	3	3	-2	1.035	0.69	1.26	1.5	0.8214285714	0.5476190476	0.345	0.8322102886	54.338	32.32	6.19	0.0001152	38.49	165.845	166.3322102886	167.98544973	-0.6332430716	1.195
188634	P n m a	(Y0.96Eu0.04)(AlO3)	Perovskite#GdFeO3	Kissel, T.; Bruebach, J.; Euler, M.; Frotscher, M.; Litterscheid, C.; Albert, B.; Dreizler, A.	5.32695(2) 7.37402(3) 5.18233(2) 90 90 90	203.57	166.4042	293	2013		Y	0.96	Eu	0.04	Al	1	_	0	O	3	5.32695	7.37402	5.18233	90	90	90	62	orthorhombic	39	63	13	0	8	25	18	80	0	101	1.8	1.85	1.25	0	0.6	1.22	1.2	1.61	0	3.44	88.90585	151.964	26.9815386	0	15.9994	19.88	28.97	10	0	17.36	17	14	235	0	0.02658	162	184	57.8	0	5.3	3.65	4.61	4.05	0	6.83	5	8	3	0	2	3	9	13	0	16	3	3	-2	1.04188	0.675	1.26	1.5435259259	0.8268888889	0.5357142857	0.36688	0.8411756886	50.358	23.12	6.41	0.0001152	34.51	165.8233540741	166.2976497627	167.9489846194	-0.6265868963	1.2166459259
188865	P b c m	Na((Ta0.1Nb0.9)O3)	Perovskite#NaNbO3(Pbcm)	N.V. Sidorov; M.N. Palatnikov; N.A. Teplyakova; E.Yu. Obryadina; L.A. Alyoshina; N.A. Evdokimova; E.P. Feklistova	5.463(6) 5.695(3) 15.561(1) 90 90 90	484.13	172.701	293	2013		Na	1	_	0	Ta	0.1	Nb	0.9	O	3	5.463	5.695	15.561	90	90	90	57	orthorhombic	11	0	73	41	8	11	0	52	53	101	1.8	0	1.45	1.45	0.6	0.93	0	1.5	1.6	3.44	22.98976928	0	180.94788	92.90638	15.9994	23.78	0	10.85	10.83	17.36	140	0	57	54	0.02658	162.7	0	74	98	5.3	4.23	0	3.31	3.3	6.83	3	0	6	5	2	1	0	5	5	16	1	5	-2	1.16	0.78	1.26	1.4871794872	0.9206349206	0.619047619	0.38	0.8388227502	66.668	43.42	4.23	0.0392186326	46.92	164.5928205128	165.0516432631	166.692712991	-0.5774299031	1.1980885781
189261	F m -3 m	Ba2Sm(OsO6)	Elpasolite#K2NaAlF6#Ba2CaWO6	Hinatsu, Yukio; Doi, Yoshihiro; Wakeshima, Makoto	8.4505(5) 8.4505(5) 8.4505(5) 90 90 90	603.46	711.224	293	2013		Ba	1	_	0	Sm	0.5	Os	0.5	O	3	8.4505	8.4505	8.4505	90	90	90	225	cubic	56	0	62	76	8	14	0	28	63	101	2.15	0	1.85	1.3	0.6	0.89	0	1.17	2.2	3.44	137.327	0	150.36	190.23	15.9994	38.16	0	19.98	8.42	17.36	18	0	13	88	0.02658	272	0	192	57	5.3	5.02	0	9	2.74	6.83	6	0	8	6	2	2	0	8	8	16	2	4	-2	1.49	0.9065	1.26	1.6436845008	1.1825396825	0.7194444444	0.5835	0.8975507262	180.891625	143.69	7.87	0.0312864431	150.52	276.9398154992	277.2538662254	278.961275203	-0.5520981125	1.1316130723
189376	R -3 c H	(La0.99Ba0.01)(CoO3)	Perovskite#LaAlO3	Kun, Robert; Populoh, Sascha; Karvonen, Lassi; Gumbert, Julia; Weidenkaff, Anke; Busse, Matthias	5.438(4) 5.438(4) 13.126(4) 90 90 120	336.16	245.8213	293	2013		La	0.99	Ba	0.01	Co	1	_	0	O	3	5.438	5.438	13.126	90	90	120	167	trigonal	57	56	27	0	8	33	14	64	0	101	1.95	2.15	1.35	0	0.6	1.1	0.89	1.88	0	3.44	138.90547	137.327	58.933195	0	15.9994	22.39	38.16	6.67	0	17.36	13	18	100	0	0.02658	215	272	55	0	5.3	3.75	5.02	2.51	0	6.83	8	6	4	0	2	3	2	9	0	16	2.99	3.1	-2	1.17518	0.6835	1.26	1.7193562546	0.9326825397	0.5424603175	0.49168	0.8859955191	45.705125	21.66	9.17	5.42616245095584E-05	28.78	221.7723237454	222.1666392645	223.9757233578	-0.6022157103	1.2579792849
189377	R -3 c H	(La0.97Ba0.03)(CoO3)	Perovskite#LaAlO3	Kun, Robert; Populoh, Sascha; Karvonen, Lassi; Gumbert, Julia; Weidenkaff, Anke; Busse, Matthias	5.440(4) 5.440(4) 13.140(4) 90 90 120	336.76	245.7899	293	2013		La	0.97	Ba	0.03	Co	1	_	0	O	3	5.44	5.44	13.14	90	90	120	167	trigonal	57	56	27	0	8	33	14	64	0	101	1.95	2.15	1.35	0	0.6	1.1	0.89	1.88	0	3.44	138.90547	137.327	58.933195	0	15.9994	22.39	38.16	6.67	0	17.36	13	18	100	0	0.02658	215	272	55	0	5.3	3.75	5.02	2.51	0	6.83	8	6	4	0	2	3	2	9	0	16	2.97	3.1	-2	1.18154	0.6835	1.26	1.7286613021	0.9377301587	0.5424603175	0.49804	0.8883094883	45.705125	21.66	9.17	5.42616245095584E-05	28.78	221.7693786979	222.1596481862	223.9757233578	-0.6004217451	1.2609243324
189378	R -3 c H	(La0.95Ba0.05)(CoO3)	Perovskite#LaAlO3	Kun, Robert; Populoh, Sascha; Karvonen, Lassi; Gumbert, Julia; Weidenkaff, Anke; Busse, Matthias	5.441(4) 5.441(4) 13.145(4) 90 90 120	337.01	245.7585	293	2013		La	0.95	Ba	0.05	Co	1	_	0	O	3	5.441	5.441	13.145	90	90	120	167	trigonal	57	56	27	0	8	33	14	64	0	101	1.95	2.15	1.35	0	0.6	1.1	0.89	1.88	0	3.44	138.90547	137.327	58.933195	0	15.9994	22.39	38.16	6.67	0	17.36	13	18	100	0	0.02658	215	272	55	0	5.3	3.75	5.02	2.51	0	6.83	8	6	4	0	2	3	2	9	0	16	2.95	3.1	-2	1.1879	0.6835	1.26	1.7379663497	0.9427777778	0.5424603175	0.5044	0.8906234575	45.705125	21.66	9.17	5.42616245095584E-05	28.78	221.7664336503	222.1526571078	223.9757233578	-0.5986244028	1.26386938
189408	P n m a	Bi(Fe0.7Mn0.3)O3	Perovskite#GdFeO3	Gibbs, Alexandra S.; Arnold, Donna C.; Knight, Kevin S.; Lightfoot, Philip	5.62738(14) 7.94594(18) 5.58786(14) 90 90 90	249.86	312.554	963	2013		Bi	1	_	0	Fe	0.7	Mn	0.3	O	3	5.62738	7.94594	5.58786	90	90	90	62	orthorhombic	83	0	26	25	8	87	0	61	60	101	1.6	0	1.4	1.4	0.6	2.02	0	1.83	1.55	3.44	208.9804	0	55.845	54.938045	15.9994	21.31	0	7.09	7.35	17.36	8	0	80	7.8	0.02658	48	0	62	68	5.3	4.75	0	2.87	8.89	6.83	6	0	4	4	2	15	0	8	7	16	3	3	-2	1.17	0.699	1.26	1.6738197425	0.9285714286	0.5547619048	0.471	0.8771156091	56.074	31.09	7.41	9.41529499485955E-06	37.26	52.7971802575	53.2032958666	54.98544973	-0.62787735	1.2143139954
189474	R -3 c H	(NaCe)(Ti2O6)	Perovskite#LaAlO3	Harunsani, Mohammad H.; Woodward, David I.; Peel, Martin D.; Ashbrook, Sharon E.; Walton, Richard I.	5.4427(15) 5.4427(15) 13.3356(65) 90 90 120	342.11	354.904	293	2013		Na	0.5	Ce	0.5	Ti	1	_	0	O	3	5.4427	5.4427	13.3356	90	90	120	167	trigonal	11	58	22	0	8	11	32	51	0	101	1.8	1.85	1.4	0	0.6	0.93	1.12	1.54	0	3.44	22.98976928	140.116	47.867	0	15.9994	23.78	20.69	10.64	0	17.36	140	11	22	0	0.02658	162.7	205	100	0	5.3	4.23	5.16	2.95	0	6.83	3	8	4	0	2	1	4	4	0	16	2	4	-2	1.155	0.745	1.26	1.5503355705	0.9166666667	0.5912698413	0.41	0.8517021828	92.628	70.42	4.19	0.0013523666	72.88	164.5596644295	165.0013666124	166.68544973	-0.5677942829	1.2312446614
189476	R -3 c H	(NaLa)(Ti2O6)	Perovskite#LaAlO3	Harunsani, Mohammad H.; Woodward, David I.; Peel, Martin D.; Ashbrook, Sharon E.; Walton, Richard I.	5.4853(8) 5.4853(8) 13.4378(34) 90 90 120	350.15	353.694	293	2013		Na	0.5	La	0.5	Ti	1	_	0	O	3	5.4853	5.4853	13.4378	90	90	120	167	trigonal	11	57	22	0	8	11	33	51	0	101	1.8	1.95	1.4	0	0.6	0.93	1.1	1.54	0	3.44	22.98976928	138.90547	47.867	0	15.9994	23.78	22.39	10.64	0	17.36	140	13	22	0	0.02658	162.7	215	100	0	5.3	4.23	3.75	2.95	0	6.83	3	8	4	0	2	1	3	4	0	16	2	4	-2	1.166	0.745	1.26	1.5651006711	0.9253968254	0.5912698413	0.421	0.8555815717	92.628	70.42	4.19	0.0013523666	72.88	164.5558993289	164.9904809005	166.68544973	-0.5648704708	1.2350097621
189499	I 1 2/m 1	Sr2Fe(IrO6)	Perovskite#BaBiO3(mS20)	Qasim, Ilyas; Blanchard, Peter E.R.; Liu, Samuel; Tang, Chunguang; Kennedy, Brendan J.; Avdeev, Maxim; Kimpton, Justin A.	5.5778(1) 5.5494(1) 7.8416(1) 90 90.009(3) 90	242.72	520.284	293	2013		Sr	1	_	0	Fe	0.5	Ir	0.5	O	3	5.5778	5.5494	7.8416	90	90.009	90	12	monoclinic	38	0	26	77	8	15	0	61	66	101	2	0	1.4	1.35	0.6	0.95	0	1.83	2.2	3.44	87.62	0	55.845	192.217	15.9994	33.94	0	7.09	8.52	17.36	35	0	80	150	0.02658	197.2	0	62	54	5.3	6.08	0	2.87	3.84	6.83	5	0	4	6	2	2	0	8	9	16	2	4	-2	1.32	0.7	1.26	1.8857142857	1.0476190476	0.5555555556	0.62	0.9307834161	52.17	18.06	6.12	0.0438518519	24.23	200.9342857143	201.2450691303	203.18544973	-0.5305391303	1.3323809524
190335	P 1 21/n 1	Y((Co0.48Mn0.52)O3)	Perovskite#Ba2LaRuO6#Cu2NdNbO6	Troyanchuk, I.O.; Khalyavin, D.D.; Lynn, J.W.; Erwin, R.W.; Huang, Q.; Szymczak, H.; Szymczak, R.; Baran, M.	5.2326(1) 5.5934(1) 7.4685(2) 90 89.903(2) 90	218.59	193.7572	295	2000		Y	1	_	0	Co	0.48	Mn	0.52	O	3	5.2326	5.5934	7.4685	90	89.903	90	14	monoclinic	39	0	27	25	8	25	0	64	60	101	1.8	0	1.35	1.4	0.6	1.22	0	1.88	1.55	3.44	88.90585	0	58.933195	54.938045	15.9994	19.88	0	6.67	7.35	17.36	17	0	100	7.8	0.02658	162	0	55	68	5.3	3.65	0	2.51	8.89	6.83	5	0	4	4	2	3	0	9	7	16	3	2.96	-2	1.04	0.7428	1.26	1.4001077006	0.8253968254	0.5895238095	0.2972	0.812035948	47.288	24.32	6.14	0.000384	31.44	165.8970922994	166.4119282474	167.9757233578	-0.6480223939	1.1429077006
190560	P n m a	(Nd0.88Ca0.12)(MnO3)	Perovskite#GdFeO3	Troyanchuk, I.O.; Khomchenko, V.A.; Chobot, G.M.; Kurbakov, A.I.; Vasil'ev, A.N.; Eremenko, V.V.; Sirenko, V.A.; Shvedun, M.Yu.; Szymczak, H.; Szymczak, R.	5.6108(1) 7.5979(1) 5.4068(1) 90 90 90	230.49	234.6778	160	2003		Nd	0.88	Ca	0.12	Mn	1	_	0	O	3	5.6108	7.5979	5.4068	90	90	90	62	orthorhombic	60	20	25	0	8	30	16	60	0	101	1.85	1.8	1.4	0	0.6	1.14	1	1.55	0	3.44	144.242	40.078	54.938045	0	15.9994	20.59	26.2	7.35	0	17.36	17	200	7.8	0	0.02658	208	160.8	68	0	5.3	3.66	5.58	8.89	0	6.83	8	4	4	0	2	6	2	7	0	16	2.88	3.2	-2	1.12504	0.726	1.26	1.5496418733	0.8928888889	0.5761904762	0.39904	0.8491832615	60.118375	38.56	9.44	6.85185185185185E-05	44.01	214.8493981267	215.2995413883	216.98544973	-0.627263192	1.1839352066
190604	P b n m	(Sr0.2Ca0.8)(SnO3)	Perovskite#GdFeO3	Mountstevens, Elizabeth H.; Attfield, J.Paul; Redfern, Simon A.T.	5.557(16) 5.667(4) 7.924(15) 90 90 90	249.54	216.275	293	2003		Sr	0.2	Ca	0.8	Sn	1	_	0	O	3	5.557	5.667	7.924	90	90	90	62	orthorhombic	38	20	50	0	8	15	16	83	0	101	2	1.8	1.45	0	0.6	0.95	1	1.96	0	3.44	87.62	40.078	118.71	0	15.9994	33.94	26.2	16.29	0	17.36	35	200	67	0	0.02658	197.2	160.8	53	0	5.3	6.08	5.58	5.82	0	6.83	5	4	5	0	2	2	2	14	0	16	2	4	-2	1.176	0.83	1.26	1.4168674699	0.9333333333	0.6587301587	0.346	0.824168478	43.04	3.06	5.99	0.0005925926	15.1	201.1291325301	201.6073010081	203.192712991	-0.612500857	1.1375341365
190605	P b n m	(Sr0.4Ca0.6)(SnO3)	Perovskite#GdFeO3	Mountstevens, Elizabeth H.; Attfield, J.Paul; Redfern, Simon A.T.	5.599(17) 5.674(1) 7.979(9) 90 90 90	253.48	225.783	293	2003		Sr	0.4	Ca	0.6	Sn	1	_	0	O	3	5.599	5.674	7.979	90	90	90	62	orthorhombic	38	20	50	0	8	15	16	83	0	101	2	1.8	1.45	0	0.6	0.95	1	1.96	0	3.44	87.62	40.078	118.71	0	15.9994	33.94	26.2	16.29	0	17.36	35	200	67	0	0.02658	197.2	160.8	53	0	5.3	6.08	5.58	5.82	0	6.83	5	4	5	0	2	2	2	14	0	16	2	4	-2	1.212	0.83	1.26	1.4602409639	0.9619047619	0.6587301587	0.382	0.8363483077	43.04	3.06	5.99	0.0005925926	15.1	201.1217590361	201.5761073438	203.192712991	-0.6035109104	1.1449076305
190606	P b n m	(Sr0.6Ca0.4)(SnO3)	Perovskite#GdFeO3	Mountstevens, Elizabeth H.; Attfield, J.Paul; Redfern, Simon A.T.	5.642(7) 5.6822(2) 8.005(2) 90 90 90	256.63	235.291	293	2003		Sr	0.6	Ca	0.4	Sn	1	_	0	O	3	5.642	5.6822	8.005	90	90	90	62	orthorhombic	38	20	50	0	8	15	16	83	0	101	2	1.8	1.45	0	0.6	0.95	1	1.96	0	3.44	87.62	40.078	118.71	0	15.9994	33.94	26.2	16.29	0	17.36	35	200	67	0	0.02658	197.2	160.8	53	0	5.3	6.08	5.58	5.82	0	6.83	5	4	5	0	2	2	2	14	0	16	2	4	-2	1.248	0.83	1.26	1.5036144578	0.9904761905	0.6587301587	0.418	0.8485281374	43.04	3.06	5.99	0.0005925926	15.1	201.1143855422	201.5449136796	203.192712991	-0.5944215454	1.1522811245
190607	P b n m	(Sr0.8Ca0.2)(SnO3)	Perovskite#GdFeO3	Mountstevens, Elizabeth H.; Attfield, J.Paul; Redfern, Simon A.T.	5.675(1) 5.691(2) 8.032(1) 90 90 90	259.4	244.799	293	2003		Sr	0.8	Ca	0.2	Sn	1	_	0	O	3	5.675	5.691	8.032	90	90	90	62	orthorhombic	38	20	50	0	8	15	16	83	0	101	2	1.8	1.45	0	0.6	0.95	1	1.96	0	3.44	87.62	40.078	118.71	0	15.9994	33.94	26.2	16.29	0	17.36	35	200	67	0	0.02658	197.2	160.8	53	0	5.3	6.08	5.58	5.82	0	6.83	5	4	5	0	2	2	2	14	0	16	2	4	-2	1.284	0.83	1.26	1.5469879518	1.019047619	0.6587301587	0.454	0.8607079671	43.04	3.06	5.99	0.0005925926	15.1	201.1070120482	201.5137200153	203.192712991	-0.5852341104	1.1596546185
190608	P m -3 m	(Sr0.2Ba0.8)(SnO3)	Perovskite#CaTiO3	Mountstevens, Elizabeth H.; Attfield, J.Paul; Redfern, Simon A.T.	4.102(2) 4.102(2) 4.102(2) 90 90 90	69.02	294.083	293	2003		Sr	0.2	Ba	0.8	Sn	1	_	0	O	3	4.102	4.102	4.102	90	90	90	221	cubic	38	56	50	0	8	15	14	83	0	101	2	2.15	1.45	0	0.6	0.95	0.89	1.96	0	3.44	87.62	137.327	118.71	0	15.9994	33.94	38.16	16.29	0	17.36	35	18	67	0	0.02658	197.2	272	53	0	5.3	6.08	5.02	5.82	0	6.83	5	6	5	0	2	2	2	14	0	16	2	4	-2	1.456	0.83	1.26	1.7542168675	1.1555555556	0.6587301587	0.626	0.9189004869	43.04	3.06	5.99	0.0005925926	15.1	201.0717831325	201.3646836195	203.192712991	-0.540027898	1.1948835341
190610	I m m a	(Sr0.6Ba0.4)(SnO3)	Perovskite#BaPbO3#Ba(Pb.5Bi.5)O3	Mountstevens, Elizabeth H.; Attfield, J.Paul; Redfern, Simon A.T.	5.758(3) 8.121(5) 5.767(6) 90 90 90	269.67	274.195	293	2003		Sr	0.6	Ba	0.4	Sn	1	_	0	O	3	5.758	8.121	5.767	90	90	90	74	orthorhombic	38	56	50	0	8	15	14	83	0	101	2	2.15	1.45	0	0.6	0.95	0.89	1.96	0	3.44	87.62	137.327	118.71	0	15.9994	33.94	38.16	16.29	0	17.36	35	18	67	0	0.02658	197.2	272	53	0	5.3	6.08	5.02	5.82	0	6.83	5	6	5	0	2	2	2	14	0	16	2	4	-2	1.388	0.83	1.26	1.6722891566	1.1015873016	0.6587301587	0.558	0.8958941419	43.04	3.06	5.99	0.0005925926	15.1	201.0857108434	201.4236049853	203.192712991	-0.5581542821	1.1809558233
190611	P b n m	(Sr0.8Ba0.2)(SnO3)	Perovskite#GdFeO3	Mountstevens, Elizabeth H.; Attfield, J.Paul; Redfern, Simon A.T.	5.741(6) 5.728(2) 8.091(2) 90 90 90	266.07	264.251	293	2003		Sr	0.8	Ba	0.2	Sn	1	_	0	O	3	5.741	5.728	8.091	90	90	90	62	orthorhombic	38	56	50	0	8	15	14	83	0	101	2	2.15	1.45	0	0.6	0.95	0.89	1.96	0	3.44	87.62	137.327	118.71	0	15.9994	33.94	38.16	16.29	0	17.36	35	18	67	0	0.02658	197.2	272	53	0	5.3	6.08	5.02	5.82	0	6.83	5	6	5	0	2	2	2	14	0	16	2	4	-2	1.354	0.83	1.26	1.6313253012	1.0746031746	0.6587301587	0.524	0.8843909694	43.04	3.06	5.99	0.0005925926	15.1	201.0926746988	201.4530656682	203.192712991	-0.5670940553	1.1739919679
190613	F m -3 m	Ba2Fe(MoO6)	Elpasolite#K2NaAlF6#Ba2CaWO6	Nguyen, N.; Sriti, F.; Martin, C.; Bouree, F.; Greneche, J.M.; Ducouret, A.; Studer, F.; Raveau, B.	8.0506(2) 8.0506(2) 8.0506(2) 90 90 90	521.78	522.464	10	2002		Ba	1	_	0	Fe	0.5	Mo	0.5	O	3	8.0506	8.0506	8.0506	90	90	90	225	cubic	56	0	26	42	8	14	0	61	56	101	2.15	0	1.4	1.45	0.6	0.89	0	1.83	2.16	3.44	137.327	0	55.845	95.94	15.9994	38.16	0	7.09	9.38	17.36	18	0	80	139	0.02658	272	0	62	87	5.3	5.02	0	2.87	3.15	6.83	6	0	4	5	2	2	0	8	6	16	2	4	-2	1.49	0.74	1.26	2.0135135135	1.1825396825	0.5873015873	0.75	0.9722718241	50.231625	13.69	7.21	0.049872449	19.86	276.7364864865	276.9587583106	278.98544973	-0.4919955073	1.3349420849
190749	P n m a	La(Co0.8Rh0.2)O3	Perovskite#GdFeO3	Asai, Shinichiro; Okazaki, Ryuji; Terasaki, Ichiro; Yasui, Yukio; Kobayashi, Wataru; Nakao, Akiko; Kobayashi, Kensuke; Kumai, Reiji; Nakao, Hironori; Murakami, Youichi; Igawa, Naoki; Hoshikawa, Akinori; Ishigaki, Toru; Parkkima, Outi; Karppinen, Maarit; Yamauchi, Hisao	5.4125(6) 7.7002(6) 5.4739(2) 90 90 90	228.14	254.2659	10	2013		La	1	_	0	Co	0.8	Rh	0.2	O	3	5.4125	7.7002	5.4739	90	90	90	62	orthorhombic	57	0	27	45	8	33	0	64	65	101	1.95	0	1.35	1.35	0.6	1.1	0	1.88	2.28	3.44	138.90547	0	58.933195	102.9055	15.9994	22.39	0	6.67	8.28	17.36	13	0	100	150	0.02658	215	0	55	66	5.3	3.75	0	2.51	3.8	6.83	8	0	4	5	2	3	0	9	9	16	3	3	-2	1.172	0.717	1.26	1.6345885635	0.9301587302	0.569047619	0.455	0.8698450642	45.705125	21.66	9.17	0.0041197095	28.78	221.8204114365	222.2352565007	223.9757233578	-0.6146419311	1.2098915938
190925	P m -3 m	(Ba0.98Ca0.02)(TiO3)	Perovskite#CaTiO3	Moriyoshi, Chikako; Takeda, Shoichi; Magome, Eisuke; Kuroiwa, Yoshihiro; Ikeda, Jun	4.00412(1) 4.00412(1) 4.00412(1) 90 90 90	64.2	231.2918	415	2013		Ba	0.98	Ca	0.02	Ti	1	_	0	O	3	4.00412	4.00412	4.00412	90	90	90	221	cubic	56	20	22	0	8	14	16	51	0	101	2.15	1.8	1.4	0	0.6	0.89	1	1.54	0	3.44	137.327	40.078	47.867	0	15.9994	38.16	26.2	10.64	0	17.36	18	200	22	0	0.02658	272	160.8	100	0	5.3	5.02	5.58	2.95	0	6.83	6	4	4	0	2	2	2	4	0	16	2	4	-2	1.483	0.745	1.26	1.9906040268	1.176984127	0.5912698413	0.738	0.9673785041	88.521625	55.69	7.5	0.0007835277	58.15	276.7473959732	276.9767744773	278.98544973	-0.4960314493	1.3240325983
190926	P m -3 m	(Ba0.94Ca0.06)(TiO3)	Perovskite#CaTiO3	Moriyoshi, Chikako; Takeda, Shoichi; Magome, Eisuke; Kuroiwa, Yoshihiro; Ikeda, Jun	3.99910(1) 3.99910(1) 3.99910(1) 90 90 90	63.96	227.4014	415	2013		Ba	0.94	Ca	0.06	Ti	1	_	0	O	3	3.9991	3.9991	3.9991	90	90	90	221	cubic	56	20	22	0	8	14	16	51	0	101	2.15	1.8	1.4	0	0.6	0.89	1	1.54	0	3.44	137.327	40.078	47.867	0	15.9994	38.16	26.2	10.64	0	17.36	18	200	22	0	0.02658	272	160.8	100	0	5.3	5.02	5.58	2.95	0	6.83	6	4	4	0	2	2	2	4	0	16	2	4	-2	1.469	0.745	1.26	1.9718120805	1.1658730159	0.5912698413	0.724	0.9624411002	88.521625	55.69	7.5	0.0007835277	58.15	276.7521879195	276.9906290196	278.98544973	-0.5000899792	1.319240652
190927	P m -3 m	(Ba0.9Ca0.1)(TiO3)	Perovskite#CaTiO3	Moriyoshi, Chikako; Takeda, Shoichi; Magome, Eisuke; Kuroiwa, Yoshihiro; Ikeda, Jun	3.99369(1) 3.99369(1) 3.99369(1) 90 90 90	63.7	223.511	415	2013		Ba	0.9	Ca	0.1	Ti	1	_	0	O	3	3.99369	3.99369	3.99369	90	90	90	221	cubic	56	20	22	0	8	14	16	51	0	101	2.15	1.8	1.4	0	0.6	0.89	1	1.54	0	3.44	137.327	40.078	47.867	0	15.9994	38.16	26.2	10.64	0	17.36	18	200	22	0	0.02658	272	160.8	100	0	5.3	5.02	5.58	2.95	0	6.83	6	4	4	0	2	2	2	4	0	16	2	4	-2	1.455	0.745	1.26	1.9530201342	1.1547619048	0.5912698413	0.71	0.9575036962	88.521625	55.69	7.5	0.0007835277	58.15	276.7569798658	277.004483562	278.98544973	-0.5041345766	1.3144487057
190928	P m -3 m	(Ba0.86Ca0.14)(TiO3)	Perovskite#CaTiO3	Moriyoshi, Chikako; Takeda, Shoichi; Magome, Eisuke; Kuroiwa, Yoshihiro; Ikeda, Jun	3.98932(1) 3.98932(1) 3.98932(1) 90 90 90	63.49	219.6206	415	2013		Ba	0.86	Ca	0.14	Ti	1	_	0	O	3	3.98932	3.98932	3.98932	90	90	90	221	cubic	56	20	22	0	8	14	16	51	0	101	2.15	1.8	1.4	0	0.6	0.89	1	1.54	0	3.44	137.327	40.078	47.867	0	15.9994	38.16	26.2	10.64	0	17.36	18	200	22	0	0.02658	272	160.8	100	0	5.3	5.02	5.58	2.95	0	6.83	6	4	4	0	2	2	2	4	0	16	2	4	-2	1.441	0.745	1.26	1.9342281879	1.1436507937	0.5912698413	0.696	0.9525662923	88.521625	55.69	7.5	0.0007835277	58.15	276.7617718121	277.0183381043	278.98544973	-0.508165143	1.3096567593
190929	P m -3 m	(Ba0.82Ca0.18)(TiO3)	Perovskite#CaTiO3	Moriyoshi, Chikako; Takeda, Shoichi; Magome, Eisuke; Kuroiwa, Yoshihiro; Ikeda, Jun	3.98468(2) 3.98468(2) 3.98468(2) 90 90 90	63.27	215.7302	415	2013		Ba	0.82	Ca	0.18	Ti	1	_	0	O	3	3.98468	3.98468	3.98468	90	90	90	221	cubic	56	20	22	0	8	14	16	51	0	101	2.15	1.8	1.4	0	0.6	0.89	1	1.54	0	3.44	137.327	40.078	47.867	0	15.9994	38.16	26.2	10.64	0	17.36	18	200	22	0	0.02658	272	160.8	100	0	5.3	5.02	5.58	2.95	0	6.83	6	4	4	0	2	2	2	4	0	16	2	4	-2	1.427	0.745	1.26	1.9154362416	1.1325396825	0.5912698413	0.682	0.9476288883	88.521625	55.69	7.5	0.0007835277	58.15	276.7665637584	277.0321926467	278.98544973	-0.5121815801	1.304864813
191149	P m -3 m	Sr(Ti0.5Mn0.5)O3	Perovskite#CaTiO3	Qasim, Ilyas; Blanchard, Peter E.R.; Kennedy, Brendan J.; Kamiyama, Takashi; Miao, Ping; Torii, Shuki	3.85337(1) 3.85337(1) 3.85337(1) 90 90 90	57.22	187.037	293	2014		Sr	1	_	0	Ti	0.5	Mn	0.5	O	3	3.85337	3.85337	3.85337	90	90	90	221	cubic	38	0	22	25	8	15	0	51	60	101	2	0	1.4	1.4	0.6	0.95	0	1.54	1.55	3.44	87.62	0	47.867	54.938045	15.9994	33.94	0	10.64	7.35	17.36	35	0	22	7.8	0.02658	197.2	0	100	68	5.3	6.08	0	2.95	8.89	6.83	5	0	4	4	2	2	0	4	7	16	2	4	-2	1.32	0.7075	1.26	1.8657243816	1.0476190476	0.5615079365	0.6125	0.9272353217	90.46	60.06	6.41	0.0017185185	62.52	200.9467756184	201.2615109401	203.18544973	-0.5333812493	1.3198910483
191159	P b n m	Ca(Ti0.5Mn0.5)O3	Perovskite#GdFeO3	Qasim, Ilyas; Blanchard, Peter E.R.; Kennedy, Brendan J.; Kamiyama, Takashi; Miao, Ping; Torii, Shuki	5.32747(2) 5.35745(2) 7.55082(3) 90 90 90	215.51	139.497	293	2014		Ca	1	_	0	Ti	0.5	Mn	0.5	O	3	5.32747	5.35745	7.55082	90	90	90	62	orthorhombic	20	0	22	25	8	16	0	51	60	101	1.8	0	1.4	1.4	0.6	1	0	1.54	1.55	3.44	40.078	0	47.867	54.938045	15.9994	26.2	0	10.64	7.35	17.36	200	0	22	7.8	0.02658	160.8	0	100	68	5.3	5.58	0	2.95	8.89	6.83	4	0	4	4	2	2	0	4	7	16	2	4	-2	1.14	0.7075	1.26	1.6113074205	0.9047619048	0.5615079365	0.4325	0.8625444853	92.628	68	5.26	0.0014648438	70.46	163.6211925795	164.0512370648	165.78544973	-0.5880070389	1.2413074205
191197	P b n m	(Nd0.95Sr0.05)(CrO3)	Perovskite#GdFeO3	Chakraborty, Keka R.; Mukherjee, S.; Kaushik, S.D.; Rayaprol, S.; Prajapat, C.L.; Singh, M.R.; Siruguri, V.; Tyagi, A.K.; Yusuf, S.M.	5.4254(5) 5.4687(4) 7.6889(5) 90 90 90	228.13	241.406	300	2014		Nd	0.95	Sr	0.05	Cr	1	_	0	O	3	5.4254	5.4687	7.6889	90	90	90	62	orthorhombic	60	38	24	0	8	30	15	57	0	101	1.85	2	1.4	0	0.6	1.14	0.95	1.66	0	3.44	144.242	87.62	51.9961	0	15.9994	20.59	33.94	7.23	0	17.36	17	35	94	0	0.02658	208	197.2	83	0	5.3	3.66	6.08	2.88	0	6.83	8	5	4	0	2	6	2	6	0	16	2.95	3.1	-2	1.13285	0.7485	1.26	1.513493654	0.8990873016	0.594047619	0.38435	0.8424199459	75.008375	54.56	9.33	6.85185185185185E-05	58.9	214.870856346	215.3289262919	216.98544973	-0.6323255438	1.1624769873
191199	P b n m	(Nd0.9Sr0.1)(CrO3)	Perovskite#GdFeO3	Chakraborty, Keka R.; Mukherjee, S.; Kaushik, S.D.; Rayaprol, S.; Prajapat, C.L.; Singh, M.R.; Siruguri, V.; Tyagi, A.K.; Yusuf, S.M.	5.4248(5) 5.4664(4) 7.6852(5) 90 90 90	227.9	238.575	300	2014		Nd	0.9	Sr	0.1	Cr	1	_	0	O	3	5.4248	5.4664	7.6852	90	90	90	62	orthorhombic	60	38	24	0	8	30	15	57	0	101	1.85	2	1.4	0	0.6	1.14	0.95	1.66	0	3.44	144.242	87.62	51.9961	0	15.9994	20.59	33.94	7.23	0	17.36	17	35	94	0	0.02658	208	197.2	83	0	5.3	3.66	6.08	2.88	0	6.83	8	5	4	0	2	6	2	6	0	16	2.9	3.1	-2	1.1427	0.7485	1.26	1.5266533066	0.9069047619	0.594047619	0.3942	0.8458877088	75.008375	54.56	9.33	6.85185185185185E-05	58.9	214.8675466934	215.3192344022	216.98544973	-0.6297337072	1.1657866399
