Repository: ihalage/analogmat

## Supplementary Materials for "Analogical discovery of disordered perovskites by crystal structure information hidden in unsupervised material fingerprints"

### Achintha Ihalage and Yang Hao

# DESCRIPTION: <p>Dielectric properties of (Ba0.5Sr0.5)TiO3 thin films</p>

# DESCRIPTION: <p>The dielectric properties of (Ba0.5Sr0.5)TiO3 (BST) thin films with high electrical resistivity were investigated. BST films are deposited on Pt/TiO2/SiO2/Si substrates by a metal-organic deposition (MOD) method. The dielectric permittivity and ac conductivity of the films are measured in the frequency range 102-105 Hz. The dielectric permittivity εr decreases slightly with frequency f ...</p>

File: analogmat/ICSD_data/ICSD_all_data.csv (part 12 of 35)
CollectionCode	HMS	StructuredFormula	StructureType	Authors	CellParameter	CellVolume	FormulaWeight	Temperature	PublicationYear	Quality	A1	A1_frac	A2	A2_frac	B1	B1_frac	B2	B2_frac	O	O_frac	a	b	c	alpha	beta	gamma	SpaceGroupNum	CrystalClass	atom_numA1	atom_numA2	atom_numB1	atom_numB2	atom_numO	mend_numA1	mend_numA2	mend_numB1	mend_numB2	mend_numO	atomic_rA1	atomic_rA2	atomic_rB1	atomic_rB2	atomic_rO	A1_X	A2_X	B1_X	B2_X	O_X	M_A1	M_A2	M_B1	M_B2	M_O	V_A1	V_A2	V_B1	V_B2	V_O	therm_con_A1	therm_con_A2	therm_con_B1	therm_con_B2	therm_con_O	polarizability_A1	polarizability_A2	polarizability_B1	polarizability_B2	polarizability_O	lattice_const_A1	lattice_const_A2	lattice_const_B1	lattice_const_B2	lattice_const_O	Row_A1	Row_A2	Row_B1	Row_B2	Row_O	Group_A1	Group_A2	Group_B1	Group_B2	Group_O	nA	nB	nO	rA_avg	rB_avg	rO	rA/rB	rA/rO	rB/rO	rA-rB	Goldschmidt_TF	SISSO_1	SISSO_2	SISSO_3	SISSO_4	SISSO_5	SISSO_6	SISSO_7	SISSO_8	SISSO_9	SISSO_10
191201	P b n m	(Nd0.85Sr0.15)(CrO3)	Perovskite#GdFeO3	Chakraborty, Keka R.; Mukherjee, S.; Kaushik, S.D.; Rayaprol, S.; Prajapat, C.L.; Singh, M.R.; Siruguri, V.; Tyagi, A.K.; Yusuf, S.M.	5.4196(5) 5.4666(9) 7.6841(5) 90 90 90	227.66	235.744	300	2014		Nd	0.85	Sr	0.15	Cr	1	_	0	O	3	5.4196	5.4666	7.6841	90	90	90	62	orthorhombic	60	38	24	0	8	30	15	57	0	101	1.85	2	1.4	0	0.6	1.14	0.95	1.66	0	3.44	144.242	87.62	51.9961	0	15.9994	20.59	33.94	7.23	0	17.36	17	35	94	0	0.02658	208	197.2	83	0	5.3	3.66	6.08	2.88	0	6.83	8	5	4	0	2	6	2	6	0	16	2.85	3.2	-2	1.15255	0.742	1.26	1.5533018868	0.9147222222	0.5888888889	0.41055	0.8521131194	75.008375	54.56	9.33	6.85185185185185E-05	58.9	214.8572481132	215.2988112326	216.98544973	-0.6250607951	1.1760852201
191251	P -3 m 1	Ba3(Na0.9Ru2.1)O9	Ba3SrTa2O9	Arevalo-Lopez, Angel M.; Senn, Mark S.; Skedd, Lauren; Attfield, J.Paul	5.7969(2) 5.7969(2) 7.1333(4) 90 90 120	207.59	788.949	293	2014		Ba	1	_	0	Na	0.3	Ru	0.7	O	3	5.7969	5.7969	7.1333	90	90	120	164	trigonal	56	0	11	44	8	14	0	11	62	101	2.15	0	1.8	1.3	0.6	0.89	0	0.93	2.2	3.44	137.327	0	22.98976928	101.07	15.9994	38.16	0	23.78	8.17	17.36	18	0	140	120	0.02658	272	0	162.7	72	5.3	5.02	0	4.23	2.7	6.83	6	0	3	5	2	2	0	1	8	16	2	4	-2	1.49	0.823	1.26	1.8104495747	1.1825396825	0.6531746032	0.667	0.933530316	151.831625	121.39	8.11	0.0429482507	121.46	276.8565504253	277.1230807413	278.9738476309	-0.5235717196	1.2148781462
191279	P 1 21/n 1	Ca2(Mn1.33W0.67)O6	Perovskite#Ba2LaRuO6#Cu2NdNbO6	Lopez, C.A.; Saleta, M.E.; Pedregosa, J.C.; Sanchez, R.D.; Alonso, J.A.; Fernandez-Diaz, M.T.	5.41726(8) 5.51132(9) 7.6681(1) 90 90.033(3) 90	228.94	372.4037	295	2014		Ca	1	_	0	Mn	0.665	W	0.335	O	3	5.41726	5.51132	7.6681	90	90.033	90	14	monoclinic	20	0	25	74	8	16	0	60	55	101	1.8	0	1.4	1.35	0.6	1	0	1.55	2.36	3.44	40.078	0	54.938045	183.84	15.9994	26.2	0	7.35	9.47	17.36	200	0	7.8	170	0.02658	160.8	0	68	68	5.3	5.58	0	8.89	3.16	6.83	4	0	4	6	2	2	0	7	6	16	2	3.7833333333	-2	1.14	0.7555166667	1.26	1.5089011934	0.9047619048	0.5996164021	0.3844833333	0.8419956545	60.618	33	5.25	0.0410644531	38.45	163.6755821399	164.133094461	165.78544973	-0.6034754473	1.1869178601
191280	P 1 21/n 1	Ca2(Mn1.33Nb0.67)O6	Perovskite#Ba2LaRuO6#Cu2NdNbO6	Lopez, C.A.; Saleta, M.E.; Pedregosa, J.C.; Sanchez, R.D.; Alonso, J.A.; Fernandez-Diaz, M.T.	5.4021(3) 5.4766(2) 7.6074(3) 90 90.253(5) 90	225.06	311.4739	295	2014		Ca	1	_	0	Mn	0.665	Nb	0.335	O	3	5.4021	5.4766	7.6074	90	90.253	90	14	monoclinic	20	0	25	41	8	16	0	60	53	101	1.8	0	1.4	1.45	0.6	1	0	1.55	1.6	3.44	40.078	0	54.938045	92.90638	15.9994	26.2	0	7.35	10.83	17.36	200	0	7.8	54	0.02658	160.8	0	68	98	5.3	5.58	0	8.89	3.3	6.83	4	0	4	5	2	2	0	7	5	16	2	3.8916666667	-2	1.14	0.7378833333	1.26	1.544959682	0.9047619048	0.5856216931	0.4021166667	0.8494271145	60.618	33	5.25	0.0127441406	38.45	163.6571569847	164.1044674325	165.78544973	-0.5979134352	1.2053430153
191453	P b n m	(Sm0.9Eu0.1)(AlO3)	Perovskite#GdFeO3	Ohon, N.; Vasylechko, L.; Prots, Yu.; Schmidt, M.	5.2849(1) 5.2876(1) 7.4668(1) 90 90 90	208.66	225.488	293	2014		Sm	0.9	Eu	0.1	Al	1	_	0	O	3	5.2849	5.2876	7.4668	90	90	90	62	orthorhombic	62	63	13	0	8	28	18	80	0	101	1.85	1.85	1.25	0	0.6	1.17	1.2	1.61	0	3.44	150.36	151.964	26.9815386	0	15.9994	19.98	28.97	10	0	17.36	13	14	235	0	0.02658	192	184	57.8	0	5.3	9	4.61	4.05	0	6.83	8	8	3	0	2	8	9	13	0	16	3	3	-2	1.0969	0.675	1.26	1.625037037	0.8705555556	0.5357142857	0.4219	0.8612816396	49.858375	22.97	9.41	8.42747813411079E-05	34.36	198.796862963	199.2362446025	200.9489846194	-0.6157513658	1.2388513228
191454	P b n m	(Sm0.7Eu0.3)(AlO3)	Perovskite#GdFeO3	Ohon, N.; Vasylechko, L.; Prots, Yu.; Schmidt, M.	5.2837(2) 5.2896(2) 7.4670(2) 90 90 90	208.69	225.81	293	2014		Sm	0.7	Eu	0.3	Al	1	_	0	O	3	5.2837	5.2896	7.467	90	90	90	62	orthorhombic	62	63	13	0	8	28	18	80	0	101	1.85	1.85	1.25	0	0.6	1.17	1.2	1.61	0	3.44	150.36	151.964	26.9815386	0	15.9994	19.98	28.97	10	0	17.36	13	14	235	0	0.02658	192	184	57.8	0	5.3	9	4.61	4.05	0	6.83	8	8	3	0	2	8	9	13	0	16	3	3	-2	1.0947	0.675	1.26	1.6217777778	0.8688095238	0.5357142857	0.4197	0.8604776939	49.858375	22.97	9.41	8.42747813411079E-05	34.36	198.7979222222	199.2386999161	200.9489846194	-0.6163610913	1.2377920635
191455	P b n m	(Sm0.4Eu0.6)(AlO3)	Perovskite#GdFeO3	Ohon, N.; Vasylechko, L.; Prots, Yu.; Schmidt, M.	5.2779(1) 5.2912(1) 7.4639(2) 90 90 90	208.44	226.293	293	2014		Sm	0.4	Eu	0.6	Al	1	_	0	O	3	5.2779	5.2912	7.4639	90	90	90	62	orthorhombic	62	63	13	0	8	28	18	80	0	101	1.85	1.85	1.25	0	0.6	1.17	1.2	1.61	0	3.44	150.36	151.964	26.9815386	0	15.9994	19.98	28.97	10	0	17.36	13	14	235	0	0.02658	192	184	57.8	0	5.3	9	4.61	4.05	0	6.83	8	8	3	0	2	8	9	13	0	16	3	3	-2	1.0914	0.675	1.26	1.6168888889	0.8661904762	0.5357142857	0.4164	0.8592717753	49.858375	22.97	9.41	8.42747813411079E-05	34.36	198.7995111111	199.2423828865	200.9489846194	-0.617274889	1.2362031746
191456	P b n m	(Sm0.2Eu0.8)(AlO3)	Perovskite#GdFeO3	Ohon, N.; Vasylechko, L.; Prots, Yu.; Schmidt, M.	5.2721(1) 5.2919(1) 7.4587(2) 90 90 90	208.09	226.615	293	2014		Sm	0.2	Eu	0.8	Al	1	_	0	O	3	5.2721	5.2919	7.4587	90	90	90	62	orthorhombic	62	63	13	0	8	28	18	80	0	101	1.85	1.85	1.25	0	0.6	1.17	1.2	1.61	0	3.44	150.36	151.964	26.9815386	0	15.9994	19.98	28.97	10	0	17.36	13	14	235	0	0.02658	192	184	57.8	0	5.3	9	4.61	4.05	0	6.83	8	8	3	0	2	8	9	13	0	16	3	3	-2	1.0892	0.675	1.26	1.6136296296	0.8644444444	0.5357142857	0.4142	0.8584678296	49.858375	22.97	9.41	8.42747813411079E-05	34.36	198.8005703704	199.2448382	200.9489846194	-0.6178835601	1.2351439153
191457	P b n m	(Sm0.9Gd0.1)(AlO3)	Perovskite#GdFeO3	Ohon, N.; Vasylechko, L.; Prots, Yu.; Schmidt, M.	5.2831(1) 5.2871(1) 7.4655(2) 90 90 90	208.53	226.017	293	2014		Sm	0.9	Gd	0.1	Al	1	_	0	O	3	5.2831	5.2871	7.4655	90	90	90	62	orthorhombic	62	64	13	0	8	28	27	80	0	101	1.85	1.8	1.25	0	0.6	1.17	1.2	1.61	0	3.44	150.36	157.25	26.9815386	0	15.9994	19.98	19.9	10	0	17.36	13	11	235	0	0.02658	192	158	57.8	0	5.3	9	3.64	4.05	0	6.83	8	8	3	0	2	8	10	13	0	16	3	3	-2	1.096	0.675	1.26	1.6237037037	0.8698412698	0.5357142857	0.421	0.8609527527	49.858375	22.97	9.41	8.42747813411079E-05	34.36	198.7972962963	199.237249049	200.9489846194	-0.6160008499	1.2384179894
191458	P b n m	(Sm0.7Gd0.3)(AlO3)	Perovskite#GdFeO3	Ohon, N.; Vasylechko, L.; Prots, Yu.; Schmidt, M.	5.2779(2) 5.2909(2) 7.4632(2) 90 90 90	208.41	227.397	293	2014		Sm	0.7	Gd	0.3	Al	1	_	0	O	3	5.2779	5.2909	7.4632	90	90	90	62	orthorhombic	62	64	13	0	8	28	27	80	0	101	1.85	1.8	1.25	0	0.6	1.17	1.2	1.61	0	3.44	150.36	157.25	26.9815386	0	15.9994	19.98	19.9	10	0	17.36	13	11	235	0	0.02658	192	158	57.8	0	5.3	9	3.64	4.05	0	6.83	8	8	3	0	2	8	10	13	0	16	3	3	-2	1.092	0.675	1.26	1.6177777778	0.8666666667	0.5357142857	0.417	0.8594910333	49.858375	22.97	9.41	8.42747813411079E-05	34.36	198.7992222222	199.2417132555	200.9489846194	-0.6171088146	1.2364920635
191459	P b n m	(Sm0.4Gd0.6)(AlO3)	Perovskite#GdFeO3	Ohon, N.; Vasylechko, L.; Prots, Yu.; Schmidt, M.	5.2656(1) 5.2937(1) 7.4546(2) 90 90 90	207.79	229.467	293	2014		Sm	0.4	Gd	0.6	Al	1	_	0	O	3	5.2656	5.2937	7.4546	90	90	90	62	orthorhombic	62	64	13	0	8	28	27	80	0	101	1.85	1.8	1.25	0	0.6	1.17	1.2	1.61	0	3.44	150.36	157.25	26.9815386	0	15.9994	19.98	19.9	10	0	17.36	13	11	235	0	0.02658	192	158	57.8	0	5.3	9	3.64	4.05	0	6.83	8	8	3	0	2	8	10	13	0	16	3	3	-2	1.086	0.675	1.26	1.6088888889	0.8619047619	0.5357142857	0.411	0.8572984541	49.858375	22.97	9.41	8.42747813411079E-05	34.36	198.8021111111	199.2484095652	200.9489846194	-0.6187681456	1.2336031746
191460	P b n m	(Sm0.2Gd0.8)(AlO3)	Perovskite#GdFeO3	Ohon, N.; Vasylechko, L.; Prots, Yu.; Schmidt, M.	5.2576(1) 5.29721(9) 7.4485(2) 90 90 90	207.44	230.847	293	2014		Sm	0.2	Gd	0.8	Al	1	_	0	O	3	5.2576	5.29721	7.4485	90	90	90	62	orthorhombic	62	64	13	0	8	28	27	80	0	101	1.85	1.8	1.25	0	0.6	1.17	1.2	1.61	0	3.44	150.36	157.25	26.9815386	0	15.9994	19.98	19.9	10	0	17.36	13	11	235	0	0.02658	192	158	57.8	0	5.3	9	3.64	4.05	0	6.83	8	8	3	0	2	8	10	13	0	16	3	3	-2	1.082	0.675	1.26	1.602962963	0.8587301587	0.5357142857	0.407	0.8558367346	49.858375	22.97	9.41	8.42747813411079E-05	34.36	198.804037037	199.2528737717	200.9489846194	-0.6198726188	1.2316772487
191777	P b n m	(Bi0.5Sr0.5)(MnO3)	Perovskite#GdFeO3	Frontera, Carlos; Garcia-Munoz, Jose Luis; Aranda, Miguel Angel G.; Ritter, Clemens; Llobet, Anna; Respaud, Marc; Vanacken, Johan	5.5313(1) 5.5063(1) 7.5308(2) 90 90 90	229.37	251.237	1.5	2001		Bi	0.5	Sr	0.5	Mn	1	_	0	O	3	5.5313	5.5063	7.5308	90	90	90	62	orthorhombic	83	38	25	0	8	87	15	60	0	101	1.6	2	1.4	0	0.6	2.02	0.95	1.55	0	3.44	208.9804	87.62	54.938045	0	15.9994	21.31	33.94	7.35	0	17.36	8	35	7.8	0	0.02658	48	197.2	68	0	5.3	4.75	6.08	8.89	0	6.83	6	5	4	0	2	15	2	7	0	16	2.5	3.5	-2	1.245	0.695	1.26	1.7913669065	0.9880952381	0.5515873016	0.55	0.9060370777	62.354	38.09	7.13	2.42975354706053E-06	43.54	52.7586330935	53.1146701712	54.98544973	-0.6053754111	1.2528611593
191960	I 4/m	Ba2Cu(OsO6)	Sr2NiWO6	Feng, Hai L.; Arai, Masao; Matsushita, Yoshitaka; Tsujimoto, Yoshihiro; Yuan, Yahua; Sathish, Clastin I.; He, Jianfeng; Tanaka, Masahiko; Yamaura, Kazunari	5.5679(2) 5.5679(2) 8.5118(4) 90 90 90	263.88	624.424	293	2014		Ba	1	_	0	Cu	0.5	Os	0.5	O	3	5.5679	5.5679	8.5118	90	90	90	87	tetragonal	56	0	29	76	8	14	0	72	63	101	2.15	0	1.35	1.3	0.6	0.89	0	1.9	2.2	3.44	137.327	0	63.546	190.23	15.9994	38.16	0	7.11	8.42	17.36	18	0	400	88	0.02658	272	0	46.5	57	5.3	5.02	0	3.61	2.74	6.83	6	0	4	6	2	2	0	11	8	16	2	4	-2	1.49	0.7875	1.26	1.8920634921	1.1825396825	0.625	0.7025	0.9497160675	34.661625	4.81	7.14	0.0312864431	4.29	276.8104365079	277.0576525755	278.9757233578	-0.5104854497	1.2609920635
192002	P m -3 m	(Bi0.5Na0.5)(TiO3)	Perovskite#CaTiO3	Anton, Eva-Maria; Schmitt, Ljubomira Ana; Hinterstein, Manuel; Trodahl, Joe; Kowalski, Ben; Jo, Wook; Kleebe, Hans-Joachim; Roedel, Juergen; Jones, Jacob L.	3.88588(20) 3.88588(20) 3.88588(20) 90 90 90	58.68	211.882	293	2012		Bi	0.5	Na	0.5	Ti	1	_	0	O	3	3.88588	3.88588	3.88588	90	90	90	221	cubic	83	11	22	0	8	87	11	51	0	101	1.6	1.8	1.4	0	0.6	2.02	0.93	1.54	0	3.44	208.9804	22.98976928	47.867	0	15.9994	21.31	23.78	10.64	0	17.36	8	140	22	0	0.02658	48	162.7	100	0	5.3	4.75	4.23	2.95	0	6.83	6	3	4	0	2	15	1	4	0	16	2	4	-2	1.165	0.745	1.26	1.5637583893	0.9246031746	0.5912698413	0.42	0.8552288999	94.364	73.09	7.12	2.42975354706053E-06	75.55	52.8562416107	53.2914705107	54.98544973	-0.6445515184	1.1552526421
192275	P m -3 m	Sr(Mo0.92Co0.08)O3	Perovskite#CaTiO3	Martinez-Coronado, R.; Alonso, J.A.; Fernandez-Diaz, M.T.	3.97029(6) 3.97029(6) 3.97029(6) 90 90 90	62.59	228.5962	298	2014		Sr	1	_	0	Mo	0.92	Co	0.08	O	3	3.97029	3.97029	3.97029	90	90	90	221	cubic	38	0	42	27	8	15	0	56	64	101	2	0	1.45	1.35	0.6	0.95	0	2.16	1.88	3.44	87.62	0	95.94	58.933195	15.9994	33.94	0	9.38	6.67	17.36	35	0	139	100	0.02658	197.2	0	87	55	5.3	6.08	0	3.15	2.51	6.83	5	0	5	4	2	2	0	6	9	16	2	4.0444444444	-2	1.32	0.7838666667	1.26	1.6839598571	1.0476190476	0.6221164021	0.5361333333	0.8925902679	76.84	45.06	5.79	0.029037037	48.9	201.0521734762	201.4086304107	203.192712991	-0.5607304267	1.2144931905
192411	P b n m	(Mg0.939Fe0.061)(SiO3)	Perovskite#GdFeO3	Sinmyo, Ryosuke; Bykova, Elena; McCammon, Catherine; Kupenko, Ilya; Potapkin, Vasily; Dubrovinsky, Leonid	4.7877(18) 4.9480(18) 6.915(3) 90 90 90	163.81	102.3169	293	2014		Mg	0.939	Fe	0.061	Si	1	_	0	O	3	4.7877	4.948	6.915	90	90	90	62	orthorhombic	12	26	14	0	8	73	61	85	0	101	1.5	1.4	1.1	0	0.6	1.31	1.83	1.9	0	3.44	24.305	55.845	28.0855	0	15.9994	14	7.09	12.06	0	17.36	160	80	150	0	0.02658	71.2	62	37.3	0	5.3	3.21	2.87	5.43	0	6.83	3	4	3	0	2	2	8	14	0	16	2	4	-2	0.85329	0.54	1.26	1.5801666667	0.6772142857	0.4285714286	0.31329	0.8301787165	32.025	7.8	3.91	3.85587262253321E-06	19.9	72.9331233333	73.4500120498	75.0912073601	-0.6610452387	1.2805752968
192452	P m -3 m	Sr((Mn0.5Ti0.5)O3)	Perovskite#CaTiO3	Qasim, Ilyas; Blanchard, Peter E. R.; Kennedy, Brendan J.; Ling, Chris D.; Jang, Ling-Yun; Kamiyama, Takashi; Miao, Ping; Torii, Shuki	3.85627(10) 3.85627 3.85627 90 90 90	57.35	187.037	300	2014		Sr	1	_	0	Mn	0.5	Ti	0.5	O	3	3.85627	3.85627	3.85627	90	90	90	221	cubic	38	0	25	22	8	15	0	60	51	101	2	0	1.4	1.4	0.6	0.95	0	1.55	1.54	3.44	87.62	0	54.938045	47.867	15.9994	33.94	0	7.35	10.64	17.36	35	0	7.8	22	0.02658	197.2	0	68	100	5.3	6.08	0	8.89	2.95	6.83	5	0	4	4	2	2	0	7	4	16	2	4	-2	1.32	0.7075	1.26	1.8657243816	1.0476190476	0.5615079365	0.6125	0.9272353217	58.45	25.06	6.4	0.0059259259	30.51	200.9467756184	201.2615109401	203.18544973	-0.5333812493	1.3198910483
192457	R 3 m R	Pb(Sc0.5Nb0.5)O3	FeBiO3#KBrO3	Malibert, C.; Dkhil, B.; Kiat, J.M.; Durand, D.; Berar, J.F.; Spasojevic-de Bire, A.	4.0791(8) 4.0791(8) 4.0791(8) 89.86(3) 89.86(3) 89.86(3)	67.87	324.122	10	1997		Pb	1	_	0	Sc	0.5	Nb	0.5	O	3	4.0791	4.0791	4.0791	89.86	89.86	89.86	160	trigonal	82	0	21	41	8	82	0	19	53	101	1.8	0	1.6	1.45	0.6	2.33	0	1.36	1.6	3.44	207.2	0	44.955912	92.90638	15.9994	18.26	0	15	10.83	17.36	35	0	16	54	0.02658	47	0	97	98	5.3	4.95	0	3.31	3.3	6.83	6	0	4	5	2	14	0	3	5	16	2	4	-2	1.33	0.8325	1.26	1.5975975976	1.0555555556	0.6607142857	0.4975	0.875224164	89.808	73.94	6.83	9.46736118164275E-05	75.58	51.8999024024	52.2776265665	53.999573603	-0.6286296644	1.1122927195
192488	P 1 21/n 1	Sr2Lu(NbO6)	Perovskite#Ba2LaRuO6#Cu2NdNbO6	Maupoey, Z.; Azcondo, M.T.; Perez-Flores, J.C.; Ritter, C.; Boulahya, K.; Amador, U.; Garcia-Alvarado, F.	5.7951(2) 5.7974(2) 8.1989(3) 90 90.221(2) 90	275.45	539.114	293	2014		Sr	1	_	0	Lu	0.5	Nb	0.5	O	3	5.7951	5.7974	8.1989	90	90.221	90	14	monoclinic	38	0	71	41	8	15	0	20	53	101	2	0	1.75	1.45	0.6	0.95	0	1.27	1.6	3.44	87.62	0	174.967	92.90638	15.9994	33.94	0	17.78	10.83	17.36	35	0	16	54	0.02658	197.2	0	137	98	5.3	6.08	0	3.51	3.3	6.83	5	0	8	5	2	2	0	17	5	16	2	4	-2	1.32	0.8905	1.26	1.4823133071	1.0476190476	0.7067460317	0.4295	0.8483308512	127.73	84.06	6.68	0.0154074074	99.79	201.1471866929	201.566017544	203.1839859469	-0.5945695581	1.1194799738
192518	P n m a	(Bi0.7Dy0.3)(FeO3)	Perovskite#GdFeO3	Lennox, Robert C.; Price, Mark C.; Jamieson, William; Jura, Marek; Daoud-Aladine, Aziz; Murray, Claire A.; Tang, Chiu; Arnold, Donna C.	5.6210(3) 7.7474(7) 5.3921(6) 90 90 90	234.82	298.883	293	2014		Bi	0.7	Dy	0.3	Fe	1	_	0	O	3	5.621	7.7474	5.3921	90	90	90	62	orthorhombic	83	66	26	0	8	87	24	61	0	101	1.6	1.75	1.4	0	0.6	2.02	1.22	1.83	0	3.44	208.9804	162.5	55.845	0	15.9994	21.31	19.01	7.09	0	17.36	8	11	80	0	0.02658	48	163	62	0	5.3	4.75	3.59	2.87	0	6.83	6	8	4	0	2	15	12	8	0	16	3	3	-2	1.1346	0.69	1.26	1.6443478261	0.9004761905	0.5476190476	0.4446	0.8683271273	56.074	31.09	7.41	2.42975354706053E-06	37.26	52.8002521739	53.2239793012	54.98544973	-0.6346100165	1.211242079
192615	P 1 21/n 1	Nd2Co(MnO6)	Perovskite#Ba2LaRuO6#Cu2NdNbO6	Yang, W.Z.; Liu, X.Q.; Zhao, H.J.; Chen, X.M.	5.4130(1) 5.5120(1) 7.6714(1) 90 89.98(1) 90	228.89	498.344	293	2014		Nd	1	_	0	Co	0.5	Mn	0.5	O	3	5.413	5.512	7.6714	90	89.98	90	14	monoclinic	60	0	27	25	8	30	0	64	60	101	1.85	0	1.35	1.4	0.6	1.14	0	1.88	1.55	3.44	144.242	0	58.933195	54.938045	15.9994	20.59	0	6.67	7.35	17.36	17	0	100	7.8	0.02658	208	0	55	68	5.3	3.66	0	2.51	8.89	6.83	8	0	4	4	2	6	0	9	7	16	3	3	-2	1.123	0.74	1.26	1.5175675676	0.8912698413	0.5873015873	0.383	0.8425177298	46.788375	23.56	9.11	0.0002203704	30.68	214.8654324324	215.3249501622	216.9757233578	-0.6322525688	1.1679009009
192725	F m -3 m	Ba2(Fe0.667Mo1.333)O6	Elpasolite#K2NaAlF6#Ba2CaWO6	Lopez, Carlos A.; Saleta, Martin E.; Pedregosa, Jose C.; Sanchez, Rodolfo D.; Alonso, Jose A.; Fernandez-Diaz, Maria T.	8.0710(1) 8.0710(1) 8.0710(1) 90 90 90	525.75	535.814	293	2014		Ba	1	_	0	Fe	0.334	Mo	0.666	O	3	8.071	8.071	8.071	90	90	90	225	cubic	56	0	26	42	8	14	0	61	56	101	2.15	0	1.4	1.45	0.6	0.89	0	1.83	2.16	3.44	137.327	0	55.845	95.94	15.9994	38.16	0	7.09	9.38	17.36	18	0	80	139	0.02658	272	0	62	87	5.3	5.02	0	2.87	3.15	6.83	6	0	4	5	2	2	0	8	6	16	2	4.11	-2	1.49	0.74328	1.26	2.0046281348	1.1825396825	0.5899047619	0.74672	0.9706799091	50.231625	13.69	7.21	0.049872449	19.86	276.7420918652	276.9660517743	278.98544973	-0.4933099818	1.3293367062
192766	P 1 21/n 1	Sr2Y(RuO6)	Perovskite#Ba2LaRuO6#Cu2NdNbO6	Bernardo, P.L.; Ghivelder, L.; Eslava, G.G.; Amorim, H.S.; Felner, I.; Garcia, S.	5.7686(2) 5.7826(2) 8.1688(4) 90 90.217(2) 90	272.49	461.209	293	2014		Sr	1	_	0	Y	0.5	Ru	0.5	O	3	5.7686	5.7826	8.1688	90	90.217	90	14	monoclinic	38	0	39	44	8	15	0	25	62	101	2	0	1.8	1.3	0.6	0.95	0	1.22	2.2	3.44	87.62	0	88.90585	101.07	15.9994	33.94	0	19.88	8.17	17.36	35	0	17	120	0.02658	197.2	0	162	72	5.3	6.08	0	3.65	2.7	6.83	5	0	5	5	2	2	0	3	8	16	2	4	-2	1.32	0.8725	1.26	1.5128939828	1.0476190476	0.6924603175	0.4475	0.8554914398	152.78	123.06	6.73	0.034962963	124.84	201.1346060172	201.542597457	203.1738476309	-0.5891809376	1.1320606495
192826	P b n m	(Bi0.9La0.1)NiO3	Perovskite#GdFeO3	Oka, Kengo; Mizumaki, Masaichiro; Sakaguchi, Chika; Sinclair, Alexandra; Ritter, Clemens; Attfield, J.Paul; Azuma, Masaki	5.3577(2) 5.5059(3) 7.6511(3) 90 90 90	225.7	308.68	10	2013		Bi	0.9	La	0.1	Ni	1	_	0	O	3	5.3577	5.5059	7.6511	90	90	90	62	orthorhombic	83	57	28	0	8	87	33	67	0	101	1.6	1.95	1.35	0	0.6	2.02	1.1	1.91	0	3.44	208.9804	138.90547	58.6934	0	15.9994	21.31	22.39	6.59	0	17.36	8	13	91	0	0.02658	48	215	49	0	5.3	4.75	3.75	3.52	0	6.83	6	8	4	0	2	15	3	10	0	16	3	3	-2	1.1702	0.7	1.26	1.6717142857	0.9287301587	0.5555555556	0.4702	0.8767402549	42.994	16.09	7.49	2.42975354706053E-06	24.18	52.7984857143	53.2050259692	54.9757233578	-0.628165914	1.2130085386
192828	P b n m	(Bi0.8La0.2)NiO3	Perovskite#GdFeO3	Oka, Kengo; Mizumaki, Masaichiro; Sakaguchi, Chika; Sinclair, Alexandra; Ritter, Clemens; Attfield, J.Paul; Azuma, Masaki	5.3719(2) 5.4882(2) 7.6561(2) 90 90 90	225.72	301.673	10	2013		Bi	0.8	La	0.2	Ni	1	_	0	O	3	5.3719	5.4882	7.6561	90	90	90	62	orthorhombic	83	57	28	0	8	87	33	67	0	101	1.6	1.95	1.35	0	0.6	2.02	1.1	1.91	0	3.44	208.9804	138.90547	58.6934	0	15.9994	21.31	22.39	6.59	0	17.36	8	13	91	0	0.02658	48	215	49	0	5.3	4.75	3.75	3.52	0	6.83	6	8	4	0	2	15	3	10	0	16	3	3	-2	1.1704	0.7	1.26	1.672	0.9288888889	0.5555555556	0.4704	0.8768124087	42.994	16.09	7.49	2.42975354706053E-06	24.18	52.7984	53.2048124087	54.9757233578	-0.6281104508	1.2130942529
193229	R -3 c H	(La0.63Sr0.37)(MnO3)	Perovskite#LaAlO3	Kacenka, M.; Kaman, O.; Jirak, Z.; Marysko, M.; Veverka, P.; Veverka, M.; Vratislav, S.	5.4674(9) 5.4674(9) 13.392(2) 90 90 120	346.69	222.8697	300	2015		La	0.63	Sr	0.37	Mn	1	_	0	O	3	5.4674	5.4674	13.392	90	90	120	167	trigonal	57	38	25	0	8	33	15	60	0	101	1.95	2	1.4	0	0.6	1.1	0.95	1.55	0	3.44	138.90547	87.62	54.938045	0	15.9994	22.39	33.94	7.35	0	17.36	13	35	7.8	0	0.02658	215	197.2	68	0	5.3	3.75	6.08	8.89	0	6.83	8	5	4	0	2	3	2	7	0	16	2.63	3.4	-2	1.22676	0.74	1.26	1.6577837838	0.9736190476	0.5873015873	0.48676	0.8792024296	59.035125	36.66	9.5	5.42616245095584E-05	42.11	221.8289762162	222.2214186458	223.98544973	-0.6074626297	1.2013268141
193235	P 1 21/n 1	Sr2Yb(NbO6)	Perovskite#Ba2LaRuO6#Cu2NdNbO6	Coomer, Fiona C.; Campbell, John; Giordano, Nico; Collins, Oonagh M.; Cussen, Edmund J.	5.79020(7) 5.81748(6) 8.20087(11) 90 90.110(1) 90	276.24	537.184	293	2015		Sr	1	_	0	Yb	0.5	Nb	0.5	O	3	5.7902	5.81748	8.20087	90	90.11	90	14	monoclinic	38	0	70	41	8	15	0	17	53	101	2	0	1.75	1.45	0.6	0.95	0	1.1	1.6	3.44	87.62	0	173.04	92.90638	15.9994	33.94	0	24.84	10.83	17.36	35	0	39	54	0.02658	197.2	0	139	98	5.3	6.08	0	5.49	3.3	6.83	5	0	8	5	2	2	0	16	5	16	2	4	-2	1.32	0.894	1.26	1.4765100671	1.0476190476	0.7095238095	0.426	0.846952412	129.9	87.06	6.85	0.0154074074	101.96	201.1494899329	201.5704423449	203.1839859469	-0.5956030039	1.1171767338
193236	P 1 21/n 1	Sr2Yb(TaO6)	Perovskite#Ba2LaRuO6#Cu2NdNbO6	Coomer, Fiona C.; Campbell, John; Giordano, Nico; Collins, Oonagh M.; Cussen, Edmund J.	5.79147(6) 5.82054(5) 8.20398(9) 90 90.113(1) 90	276.55	625.224	293	2015		Sr	1	_	0	Yb	0.5	Ta	0.5	O	3	5.79147	5.82054	8.20398	90	90.113	90	14	monoclinic	38	0	70	73	8	15	0	17	52	101	2	0	1.75	1.45	0.6	0.95	0	1.1	1.5	3.44	87.62	0	173.04	180.94788	15.9994	33.94	0	24.84	10.85	17.36	35	0	39	57	0.02658	197.2	0	139	74	5.3	6.08	0	5.49	3.31	6.83	5	0	8	6	2	2	0	16	5	16	2	4	-2	1.32	0.894	1.26	1.4765100671	1.0476190476	0.7095238095	0.426	0.846952412	129.9	87.06	6.85	0.0162962963	101.96	201.1494899329	201.5704423449	203.1839859469	-0.5956030039	1.1171767338
193237	P 1 21/n 1	Sr2Yb(SbO6)	Perovskite#Ba2LaRuO6#Cu2NdNbO6	Coomer, Fiona C.; Campbell, John; Giordano, Nico; Collins, Oonagh M.; Cussen, Edmund J.	5.78749(7) 5.79994(7) 8.18956(11) 90 90.136(1) 90	274.9	566.024	293	2015		Sr	1	_	0	Yb	0.5	Sb	0.5	O	3	5.78749	5.79994	8.18956	90	90.136	90	14	monoclinic	38	0	70	51	8	15	0	17	88	101	2	0	1.75	1.45	0.6	0.95	0	1.1	2.05	3.44	87.62	0	173.04	121.76	15.9994	33.94	0	24.84	18.19	17.36	35	0	39	24	0.02658	197.2	0	139	43	5.3	6.08	0	5.49	4.51	6.83	5	0	8	5	2	2	0	16	15	16	2	4	-2	1.32	0.874	1.26	1.5102974828	1.0476190476	0.6936507937	0.446	0.8548901103	129.9	87.06	6.85	0.0065185185	101.96	201.1357025172	201.5445926275	203.1839859469	-0.5896347587	1.1309641495
193395	P n m a	La2(MnFe)O6	Perovskite#GdFeO3	Barrozo, Petrucio; Moreno, N.O.; Aguiar, J.Albino	5.5351(7) 7.7938(0) 5.4990(1) 90 90 90	237.22	484.604	300	2014		La	1	_	0	Mn	0.5	Fe	0.5	O	3	5.5351	7.7938	5.499	90	90	90	62	orthorhombic	57	0	25	26	8	33	0	60	61	101	1.95	0	1.4	1.4	0.6	1.1	0	1.55	1.83	3.44	138.90547	0	54.938045	55.845	15.9994	22.39	0	7.35	7.09	17.36	13	0	7.8	80	0.02658	215	0	68	62	5.3	3.75	0	8.89	2.87	6.83	8	0	4	4	2	3	0	7	8	16	3	3	-2	1.172	0.705	1.26	1.6624113475	0.9301587302	0.5595238095	0.467	0.8751570951	59.035125	36.66	9.5	0.0021718563	42.11	221.8045886525	222.2127457476	223.98544973	-0.6105732426	1.2257143778
193447	P b a m	(Bi0.84La0.16)(FeO3)	Perovskite#ZrPbO3	Karpinsky, Dmitry V.; Troyanchuk, Igor O.; Tovar, Michael; Sikolenko, Vadim; Efimov, Vadim; Efimova, Ekaterina; Shur, Vladimir Ya.; Kholkin, Andrei L.	5.6008(6) 11.2338(7) 7.8141(4) 90 90 90	491.65	301.6158	323	2014		Bi	0.84	La	0.16	Fe	1	_	0	O	3	5.6008	11.2338	7.8141	90	90	90	55	orthorhombic	83	57	26	0	8	87	33	61	0	101	1.6	1.95	1.4	0	0.6	2.02	1.1	1.83	0	3.44	208.9804	138.90547	55.845	0	15.9994	21.31	22.39	7.09	0	17.36	8	13	80	0	0.02658	48	215	62	0	5.3	4.75	3.75	2.87	0	6.83	6	8	4	0	2	15	3	8	0	16	3	3	-2	1.17032	0.69	1.26	1.696115942	0.9288253968	0.5476190476	0.48032	0.8812798731	56.074	31.09	7.41	2.42975354706053E-06	37.26	52.784204058	53.185163931	54.98544973	-0.6246699218	1.2272901949
193471	P b n m	(Ca0.9La0.1)(TiO3)	Perovskite#GdFeO3	Bohre, A.; Avasthi, K.; Shrivastava, O.P.	5.2241(4) 5.7500(4) 7.9629(5) 90 90 90	239.19	145.86	293	2014		Ca	0.9	La	0.1	Ti	1	_	0	O	3	5.2241	5.75	7.9629	90	90	90	62	orthorhombic	20	57	22	0	8	16	33	51	0	101	1.8	1.95	1.4	0	0.6	1	1.1	1.54	0	3.44	40.078	138.90547	47.867	0	15.9994	26.2	22.39	10.64	0	17.36	200	13	22	0	0.02658	160.8	215	100	0	5.3	5.58	3.75	2.95	0	6.83	4	8	4	0	2	2	3	4	0	16	2.1	3.9	-2	1.1432	0.7515	1.26	1.5212242182	0.9073015873	0.5964285714	0.3917	0.8448018974	92.628	68	5.26	0.0004394531	70.46	163.6704757818	164.1235776791	165.78544973	-0.6013794445	1.1920242182
193649	P b n m	Ca((Ti0.9Sn0.1)O3)	Perovskite#GdFeO3	Takani, Naoki; Yamane, Hisanori	5.39651(19) 5.46495(19) 7.6689(3) 90 90 90	226.17	143.056	293	2014		Ca	1	_	0	Ti	0.9	Sn	0.1	O	3	5.39651	5.46495	7.6689	90	90	90	62	orthorhombic	20	0	22	50	8	16	0	51	83	101	1.8	0	1.4	1.45	0.6	1	0	1.54	1.96	3.44	40.078	0	47.867	118.71	15.9994	26.2	0	10.64	16.29	17.36	200	0	22	67	0.02658	160.8	0	100	53	5.3	5.58	0	2.95	5.82	6.83	4	0	4	5	2	2	0	4	14	16	2	4	-2	1.14	0.7535	1.26	1.5129396151	0.9047619048	0.598015873	0.3865	0.8428389743	92.628	68	5.26	0.0159179688	70.46	163.6735603849	164.1298993592	165.78544973	-0.6028461162	1.1889396151
193650	P b n m	Ca((Ti0.8Sn0.2)O3)	Perovskite#GdFeO3	Takani, Naoki; Yamane, Hisanori	5.41001(2) 5.4878(2) 7.6924(3) 90 90 90	228.38	150.135	293	2014		Ca	1	_	0	Ti	0.8	Sn	0.2	O	3	5.41001	5.4878	7.6924	90	90	90	62	orthorhombic	20	0	22	50	8	16	0	51	83	101	1.8	0	1.4	1.45	0.6	1	0	1.54	1.96	3.44	40.078	0	47.867	118.71	15.9994	26.2	0	10.64	16.29	17.36	200	0	22	67	0.02658	160.8	0	100	53	5.3	5.58	0	2.95	5.82	6.83	4	0	4	5	2	2	0	4	14	16	2	4	-2	1.14	0.762	1.26	1.4960629921	0.9047619048	0.6047619048	0.378	0.8392958827	92.628	68	5.26	0.0159179688	70.46	163.6819370079	164.1432328906	165.78544973	-0.6054869764	1.1805629921
193651	P b n m	Ca((Ti0.7Sn0.3)O3)	Perovskite#GdFeO3	Takani, Naoki; Yamane, Hisanori	5.4237(2) 5.5098(2) 7.7166(3) 90 90 90	230.6	157.214	293	2014		Ca	1	_	0	Ti	0.7	Sn	0.3	O	3	5.4237	5.5098	7.7166	90	90	90	62	orthorhombic	20	0	22	50	8	16	0	51	83	101	1.8	0	1.4	1.45	0.6	1	0	1.54	1.96	3.44	40.078	0	47.867	118.71	15.9994	26.2	0	10.64	16.29	17.36	200	0	22	67	0.02658	160.8	0	100	53	5.3	5.58	0	2.95	5.82	6.83	4	0	4	5	2	2	0	4	14	16	2	4	-2	1.14	0.7705	1.26	1.4795587281	0.9047619048	0.6115079365	0.3695	0.835782455	92.628	68	5.26	0.0159179688	70.46	163.6899412719	164.1562237269	165.78544973	-0.6080974461	1.1725587281
193652	P b n m	Ca((Ti0.6Sn0.4)O3)	Perovskite#GdFeO3	Takani, Naoki; Yamane, Hisanori	5.4370(2) 5.5333(2) 7.7411(3) 90 90 90	232.89	164.293	293	2014		Ca	1	_	0	Ti	0.6	Sn	0.4	O	3	5.437	5.5333	7.7411	90	90	90	62	orthorhombic	20	0	22	50	8	16	0	51	83	101	1.8	0	1.4	1.45	0.6	1	0	1.54	1.96	3.44	40.078	0	47.867	118.71	15.9994	26.2	0	10.64	16.29	17.36	200	0	22	67	0.02658	160.8	0	100	53	5.3	5.58	0	2.95	5.82	6.83	4	0	4	5	2	2	0	4	14	16	2	4	-2	1.14	0.779	1.26	1.4634146341	0.9047619048	0.6182539683	0.361	0.8322983202	92.628	68	5.26	0.0159179688	70.46	163.6975853659	164.168883686	165.78544973	-0.6106779766	1.1649146341
193653	P b n m	Ca((Ti0.5Sn0.5)O3)	Perovskite#GdFeO3	Takani, Naoki; Yamane, Hisanori	5.44897(16) 5.55485(16) 7.7636(2) 90 90 90	234.99	171.372	293	2014		Ca	1	_	0	Ti	0.5	Sn	0.5	O	3	5.44897	5.55485	7.7636	90	90	90	62	orthorhombic	20	0	22	50	8	16	0	51	83	101	1.8	0	1.4	1.45	0.6	1	0	1.54	1.96	3.44	40.078	0	47.867	118.71	15.9994	26.2	0	10.64	16.29	17.36	200	0	22	67	0.02658	160.8	0	100	53	5.3	5.58	0	2.95	5.82	6.83	4	0	4	5	2	2	0	4	14	16	2	4	-2	1.14	0.7875	1.26	1.4476190476	0.9047619048	0.625	0.3525	0.8288431135	92.628	68	5.26	0.0159179688	70.46	163.7048809524	164.1812240659	165.78544973	-0.6132290111	1.1576190476
193654	P b n m	Ca((Ti0.4Sn0.6)O3)	Perovskite#GdFeO3	Takani, Naoki; Yamane, Hisanori	5.4643(2) 5.5792(2) 7.7902(3) 90 90 90	237.5	178.451	293	2014		Ca	1	_	0	Ti	0.4	Sn	0.6	O	3	5.4643	5.5792	7.7902	90	90	90	62	orthorhombic	20	0	22	50	8	16	0	51	83	101	1.8	0	1.4	1.45	0.6	1	0	1.54	1.96	3.44	40.078	0	47.867	118.71	15.9994	26.2	0	10.64	16.29	17.36	200	0	22	67	0.02658	160.8	0	100	53	5.3	5.58	0	2.95	5.82	6.83	4	0	4	5	2	2	0	4	14	16	2	4	-2	1.14	0.796	1.26	1.432160804	0.9047619048	0.6317460317	0.344	0.8254164761	92.628	68	5.26	0.0159179688	70.46	163.711839196	164.1932556721	165.78544973	-0.6157509852	1.150660804
193655	P b n m	Ca((Ti0.3Sn0.7)O3)	Perovskite#GdFeO3	Takani, Naoki; Yamane, Hisanori	5.47958(19) 5.60222(19) 7.8160(3) 90 90 90	239.93	185.53	293	2014		Ca	1	_	0	Ti	0.3	Sn	0.7	O	3	5.47958	5.60222	7.816	90	90	90	62	orthorhombic	20	0	22	50	8	16	0	51	83	101	1.8	0	1.4	1.45	0.6	1	0	1.54	1.96	3.44	40.078	0	47.867	118.71	15.9994	26.2	0	10.64	16.29	17.36	200	0	22	67	0.02658	160.8	0	100	53	5.3	5.58	0	2.95	5.82	6.83	4	0	4	5	2	2	0	4	14	16	2	4	-2	1.14	0.8045	1.26	1.4170292107	0.9047619048	0.6384920635	0.3355	0.8220180551	92.628	68	5.26	0.0159179688	70.46	163.7184707893	164.2049888445	165.78544973	-0.6182443265	1.1440292107
193656	P b n m	Ca((Ti0.2Sn0.8)O3)	Perovskite#GdFeO3	Takani, Naoki; Yamane, Hisanori	5.49112(14) 5.62299(15) 7.8381(2) 90 90 90	242.01	192.609	293	2014		Ca	1	_	0	Ti	0.2	Sn	0.8	O	3	5.49112	5.62299	7.8381	90	90	90	62	orthorhombic	20	0	22	50	8	16	0	51	83	101	1.8	0	1.4	1.45	0.6	1	0	1.54	1.96	3.44	40.078	0	47.867	118.71	15.9994	26.2	0	10.64	16.29	17.36	200	0	22	67	0.02658	160.8	0	100	53	5.3	5.58	0	2.95	5.82	6.83	4	0	4	5	2	2	0	4	14	16	2	4	-2	1.14	0.813	1.26	1.4022140221	0.9047619048	0.6452380952	0.327	0.8186475035	92.628	68	5.26	0.0159179688	70.46	163.7247859779	164.2164334814	165.78544973	-0.6207094552	1.1377140221
193657	P b n m	Ca((Ti0.1Sn0.9)O3)	Perovskite#GdFeO3	Takani, Naoki; Yamane, Hisanori	5.50212(10) 5.64261(11) 7.85928(15) 90 90 90	244	199.688	293	2014		Ca	1	_	0	Ti	0.1	Sn	0.9	O	3	5.50212	5.64261	7.85928	90	90	90	62	orthorhombic	20	0	22	50	8	16	0	51	83	101	1.8	0	1.4	1.45	0.6	1	0	1.54	1.96	3.44	40.078	0	47.867	118.71	15.9994	26.2	0	10.64	16.29	17.36	200	0	22	67	0.02658	160.8	0	100	53	5.3	5.58	0	2.95	5.82	6.83	4	0	4	5	2	2	0	4	14	16	2	4	-2	1.14	0.8215	1.26	1.3877054169	0.9047619048	0.651984127	0.3185	0.8153044799	92.628	68	5.26	0.0159179688	70.46	163.7307945831	164.2275990629	165.78544973	-0.6231467839	1.1317054169
193762	P b n m	La(Cu0.5Mn0.5)O3	Perovskite#GdFeO3	Cortes-Gil, Raquel; Ruiz-Gonzalez, M. Luisa; Alonso, Jose M.; Garcia-Hernandez, Mar; Hernando, Antonio; Gonzalez-Calbet, Jose M.	5.4850(1) 5.5267(1) 7.7708(2) 90 90 90	235.56	246.152	293	2013		La	1	_	0	Cu	0.5	Mn	0.5	O	3	5.485	5.5267	7.7708	90	90	90	62	orthorhombic	57	0	29	25	8	33	0	72	60	101	1.95	0	1.35	1.4	0.6	1.1	0	1.9	1.55	3.44	138.90547	0	63.546	54.938045	15.9994	22.39	0	7.11	7.35	17.36	13	0	400	7.8	0.02658	215	0	46.5	68	5.3	3.75	0	3.61	8.89	6.83	8	0	4	4	2	3	0	11	7	16	3	3	-2	1.172	0.77	1.26	1.5220779221	0.9301587302	0.6111111111	0.402	0.8471348236	37.185125	11.16	9.15	0.0001627849	20.26	221.8799220779	222.3250569015	223.9757233578	-0.6318299546	1.1503809524
193807	P b n m	Y(Cr0.5Mn0.5)O3	Perovskite#GdFeO3	James, Hannah; Kennedy, Brendan J.; Whittle, Thomas A.; Avdeev, Maxim	5.25074(8) 5.62780(10) 7.47670(10) 90 90 90	220.94	190.372	293	2014		Y	1	_	0	Cr	0.5	Mn	0.5	O	3	5.25074	5.6278	7.4767	90	90	90	62	orthorhombic	39	0	24	25	8	25	0	57	60	101	1.8	0	1.4	1.4	0.6	1.22	0	1.66	1.55	3.44	88.90585	0	51.9961	54.938045	15.9994	19.88	0	7.23	7.35	17.36	17	0	94	7.8	0.02658	162	0	83	68	5.3	3.65	0	2.88	8.89	6.83	5	0	4	4	2	3	0	6	7	16	3	3	-2	1.04	0.75	1.26	1.3866666667	0.8253968254	0.5952380952	0.29	0.8091271626	75.508	55.32	6.36	0.000384	59.66	165.9033333333	166.4224604959	167.98544973	-0.6501303552	1.1366666667
193958	P 4 m m	Ba((Ti0.98Ce0.02)O3)	Perovskite#PbTiO3#BaTiO3	Brajesh, Kumar; Kalyani, Ajay Kumar; Ranjan, Rajeev	4.0006(1) 4.0006(1) 4.0340(2) 90 90 90	64.56	235.0814	293	2015		Ba	1	_	0	Ti	0.98	Ce	0.02	O	3	4.0006	4.0006	4.034	90	90	90	99	tetragonal	56	0	22	58	8	14	0	51	32	101	2.15	0	1.4	1.85	0.6	0.89	0	1.54	1.12	3.44	137.327	0	47.867	140.116	15.9994	38.16	0	10.64	20.69	17.36	18	0	22	11	0.02658	272	0	100	205	5.3	5.02	0	2.95	5.16	6.83	6	0	4	8	2	2	0	4	4	16	2	4	-2	1.49	0.7503	1.26	1.9858723177	1.1825396825	0.5954761905	0.7397	0.9672902792	88.521625	55.69	7.5	0.0032252187	58.15	276.7538276823	276.9814179615	278.98544973	-0.4961040916	1.3176008892
193960	A m m 2	Ba((Ti0.93Ce0.07)O3)	Perovskite#BaTiO3(orh)	Brajesh, Kumar; Kalyani, Ajay Kumar; Ranjan, Rajeev	4.0227(3) 5.7205(9) 5.7107(8) 90 90 90	131.41	239.6924	293	2015		Ba	1	_	0	Ti	0.93	Ce	0.07	O	3	4.0227	5.7205	5.7107	90	90	90	38	orthorhombic	56	0	22	58	8	14	0	51	32	101	2.15	0	1.4	1.85	0.6	0.89	0	1.54	1.12	3.44	137.327	0	47.867	140.116	15.9994	38.16	0	10.64	20.69	17.36	18	0	22	11	0.02658	272	0	100	205	5.3	5.02	0	2.95	5.16	6.83	6	0	4	8	2	2	0	4	4	16	2	4	-2	1.49	0.76355	1.26	1.9514111715	1.1825396825	0.6059920635	0.72645	0.9609565606	88.521625	55.69	7.5	0.0032252187	58.15	276.7750388285	277.0095453891	278.98544973	-0.501307546	1.2963897429
194034	P b n m	La((Cr0.95Cu0.05)O3)	Perovskite#GdFeO3	Qasim, Ilyas; Blanchard, Peter E.R.; Liu, Samuel; Kennedy, Brendan J.; Avdeev, Maxim	5.52202(1) 5.48713(1) 7.76859(1) 90 90 90	235.39	239.4845	295	2014		La	1	_	0	Cr	0.95	Cu	0.05	O	3	5.52202	5.48713	7.76859	90	90	90	62	orthorhombic	57	0	24	29	8	33	0	57	72	101	1.95	0	1.4	1.35	0.6	1.1	0	1.66	1.9	3.44	138.90547	0	51.9961	63.546	15.9994	22.39	0	7.23	7.11	17.36	13	0	94	400	0.02658	215	0	83	46.5	5.3	3.75	0	2.88	3.61	6.83	8	0	4	4	2	3	0	6	11	16	3	3.1111111111	-2	1.172	0.7490277778	1.26	1.564694975	0.9301587302	0.5944664903	0.4229722222	0.8559780561	73.925125	52.66	9.39	0.011076328	57	221.8582772473	222.2912830811	223.98544973	-0.625177153	1.172025783
194035	P b n m	La((Cr0.9Cu0.1)O3)	Perovskite#GdFeO3	Qasim, Ilyas; Blanchard, Peter E.R.; Liu, Samuel; Kennedy, Brendan J.; Avdeev, Maxim	5.52043(1) 5.48726(1) 7.76822(1) 90 90 90	235.32	240.062	295	2014		La	1	_	0	Cr	0.9	Cu	0.1	O	3	5.52043	5.48726	7.76822	90	90	90	62	orthorhombic	57	0	24	29	8	33	0	57	72	101	1.95	0	1.4	1.35	0.6	1.1	0	1.66	1.9	3.44	138.90547	0	51.9961	63.546	15.9994	22.39	0	7.23	7.11	17.36	13	0	94	400	0.02658	215	0	83	46.5	5.3	3.75	0	2.88	3.61	6.83	8	0	4	4	2	3	0	6	11	16	3	3	-2	1.172	0.7575	1.26	1.5471947195	0.9301587302	0.6011904762	0.4145	0.8523834904	73.925125	52.66	9.39	0.011076328	57	221.8673052805	222.3051887709	223.98544973	-0.627887573	1.1629977498
194036	P b n m	La((Cr0.85Cu0.15)O3)	Perovskite#GdFeO3	Qasim, Ilyas; Blanchard, Peter E.R.; Liu, Samuel; Kennedy, Brendan J.; Avdeev, Maxim	5.52424(1) 5.49199(1) 7.77478(2) 90 90 90	235.88	240.6395	295	2014		La	1	_	0	Cr	0.85	Cu	0.15	O	3	5.52424	5.49199	7.77478	90	90	90	62	orthorhombic	57	0	24	29	8	33	0	57	72	101	1.95	0	1.4	1.35	0.6	1.1	0	1.66	1.9	3.44	138.90547	0	51.9961	63.546	15.9994	22.39	0	7.23	7.11	17.36	13	0	94	400	0.02658	215	0	83	46.5	5.3	3.75	0	2.88	3.61	6.83	8	0	4	4	2	3	0	6	11	16	3	3.125	-2	1.172	0.750625	1.26	1.5613655287	0.9301587302	0.595734127	0.421375	0.8552980749	73.925125	52.66	9.39	0.011076328	57	221.8600094713	222.2939325462	223.98544973	-0.6256905316	1.170293559
194037	P b n m	La((Cr0.8Cu0.2)O3)	Perovskite#GdFeO3	Qasim, Ilyas; Blanchard, Peter E.R.; Liu, Samuel; Kennedy, Brendan J.; Avdeev, Maxim	5.52510(1) 5.49358(1) 7.77682(2) 90 90 90	236.05	241.217	295	2014		La	1	_	0	Cr	0.8	Cu	0.2	O	3	5.5251	5.49358	7.77682	90	90	90	62	orthorhombic	57	0	24	29	8	33	0	57	72	101	1.95	0	1.4	1.35	0.6	1.1	0	1.66	1.9	3.44	138.90547	0	51.9961	63.546	15.9994	22.39	0	7.23	7.11	17.36	13	0	94	400	0.02658	215	0	83	46.5	5.3	3.75	0	2.88	3.61	6.83	8	0	4	4	2	3	0	6	11	16	3	3	-2	1.172	0.76	1.26	1.5421052632	0.9301587302	0.6031746032	0.412	0.8513285603	73.925125	52.66	9.39	0.011076328	57	221.8698947368	222.3092232972	223.98544973	-0.6286814121	1.1604082935
194140	P n m a	(Y0.25Mn0.75)VO3	Perovskite#GdFeO3	Shimakawa, Yuichi; Zhang, Shoubao; Saito, Takashi; Lufaso, Michael W.; Woodward, Patrick M.	5.3328(2) 7.4624(3) 5.1667(2) 90 90 90	205.61	162.3683	293	2014		Y	0.25	Mn	0.75	V	1	_	0	O	3	5.3328	7.4624	5.1667	90	90	90	62	orthorhombic	39	25	23	0	8	25	60	54	0	101	1.8	1.4	1.35	0	0.6	1.22	1.55	1.63	0	3.44	88.90585	54.938045	50.9415	0	15.9994	19.88	7.35	8.32	0	17.36	17	7.8	31	0	0.02658	162	68	87	0	5.3	3.65	8.89	3.02	0	6.83	5	4	4	0	2	3	7	5	0	16	2.25	3.7	-2	0.8675	0.738	1.26	1.1754742547	0.6884920635	0.5857142857	0.1295	0.7529377763	79.538	60.32	6.39	0.0001152	63.69	165.9540257453	166.5774635215	167.9757233578	-0.6896832122	1.0859742547
194141	P n m a	(Lu0.25Mn0.75)VO3	Perovskite#GdFeO3	Shimakawa, Yuichi; Zhang, Shoubao; Saito, Takashi; Lufaso, Michael W.; Woodward, Patrick M.	5.3250(1) 7.4396(2) 5.1415(1) 90 90 90	203.69	183.8845	293	2014		Lu	0.25	Mn	0.75	V	1	_	0	O	3	5.325	7.4396	5.1415	90	90	90	62	orthorhombic	71	25	23	0	8	20	60	54	0	101	1.75	1.4	1.35	0	0.6	1.27	1.55	1.63	0	3.44	174.967	54.938045	50.9415	0	15.9994	17.78	7.35	8.32	0	17.36	16	7.8	31	0	0.02658	137	68	87	0	5.3	3.51	8.89	3.02	0	6.83	8	4	4	0	2	17	7	5	0	16	2.25	3.7	-2	0.85775	0.738	1.26	1.1622628726	0.6807539683	0.5857142857	0.11975	0.7494871801	80.010625	62.47	9.39	0.00021875	65.84	143.9574871274	144.5872243075	145.9757233578	-0.6820383306	1.0925128726
194321	P 1 21/n 1	Ca2(FeOs)O6	Perovskite#Ba2LaRuO6#Cu2NdNbO6	Feng, Hai L.; Arai, Masao; Matsushita, Yoshitaka; Tsujimoto, Yoshihiro; Guo, Yanfeng; Sathish, Clastin I.; Wang, Xia; Yuan, Ya-Hua; Tanaka, Masahiko; Yamaura, Kazunari	5.3931(6) 5.5084(3) 7.6791(3) 90 90.021(5) 90	228.13	422.204	293	2014		Ca	1	_	0	Fe	0.5	Os	0.5	O	3	5.3931	5.5084	7.6791	90	90.021	90	14	monoclinic	20	0	26	76	8	16	0	61	63	101	1.8	0	1.4	1.3	0.6	1	0	1.83	2.2	3.44	40.078	0	55.845	190.23	15.9994	26.2	0	7.09	8.42	17.36	200	0	80	88	0.02658	160.8	0	62	57	5.3	5.58	0	2.87	2.74	6.83	4	0	4	6	2	2	0	8	8	16	2	4	-2	1.14	0.7025	1.26	1.6227758007	0.9047619048	0.5575396825	0.4375	0.8647420509	54.338	26	4.97	0.0210449219	32.17	163.6147241993	164.0419662502	165.78544973	-0.586336418	1.2477758007
194416	P b a m	(Bi0.8La0.2)(FeO3)	Perovskite#ZrPbO3	Knee, Christopher S.; Tucker, Matthew G.; Manuel, Pascal; Cai, Shengzhen; Bielecki, Johan; Boerjesson, Lars; Eriksson, Sten G.	5.6045(3) 11.2484(6) 7.8160(2) 90 90 90	492.73	298.813	293	2014		Bi	0.8	La	0.2	Fe	1	_	0	O	3	5.6045	11.2484	7.816	90	90	90	55	orthorhombic	83	57	26	0	8	87	33	61	0	101	1.6	1.95	1.4	0	0.6	2.02	1.1	1.83	0	3.44	208.9804	138.90547	55.845	0	15.9994	21.31	22.39	7.09	0	17.36	8	13	80	0	0.02658	48	215	62	0	5.3	4.75	3.75	2.87	0	6.83	6	8	4	0	2	15	3	8	0	16	3	3	-2	1.1704	0.69	1.26	1.6962318841	0.9288888889	0.5476190476	0.4804	0.8813088826	56.074	31.09	7.41	2.42975354706053E-06	37.26	52.7841681159	53.1850769985	54.98544973	-0.6246475392	1.2273261369
194508	P n m a	Eu(Co0.5Mn0.5)O3	Perovskite#GdFeO3	Katari, Vasundhara; Achary, S.N.; Deshpande, S.K.; Babu, P.D.; Sinha, A.K.; Salunke, H.G.; Gupta, N.; Tyagi, A.K.	5.5567(1) 7.5680(1) 5.3240(1) 90 90 90	223.89	256.892	293	2014		Eu	1	_	0	Co	0.5	Mn	0.5	O	3	5.5567	7.568	5.324	90	90	90	62	orthorhombic	63	0	27	25	8	18	0	64	60	101	1.85	0	1.35	1.4	0.6	1.2	0	1.88	1.55	3.44	151.964	0	58.933195	54.938045	15.9994	28.97	0	6.67	7.35	17.36	14	0	100	7.8	0.02658	184	0	55	68	5.3	4.61	0	2.51	8.89	6.83	8	0	4	4	2	9	0	9	7	16	3	3	-2	1.087	0.74	1.26	1.4689189189	0.8626984127	0.5873015873	0.347	0.8297898077	46.788375	15.18	9.17	0.0010202332	22.3	190.8780810811	191.3608708888	192.9757233578	-0.6194752971	1.1774744745
194694	P 1 21/n 1	Ca2(MgOs)O6	Perovskite#Ba2LaRuO6#Cu2NdNbO6	Yuan, Yahua; Feng, Hai L.; Ghimire, Madhav Prasad; Matsushita, Yoshitaka; Tsujimoto, Yoshihiro; He, Jianfeng; Tanaka, Masahiko; Katsuya, Yoshio; Yamaura, Kazunari	5.40965(2) 5.54033(2) 7.69908(3) 90 90.0481(4) 90	230.75	390.664	293	2015		Ca	1	_	0	Mg	0.5	Os	0.5	O	3	5.40965	5.54033	7.69908	90	90.0481	90	14	monoclinic	20	0	12	76	8	16	0	73	63	101	1.8	0	1.5	1.3	0.6	1	0	1.31	2.2	3.44	40.078	0	24.305	190.23	15.9994	26.2	0	14	8.42	17.36	200	0	160	88	0.02658	160.8	0	71.2	57	5.3	5.58	0	3.21	2.74	6.83	4	0	3	6	2	2	0	2	8	16	2	4	-2	1.14	0.7725	1.26	1.4757281553	0.9047619048	0.6130952381	0.3675	0.8349600368	64.058	41.2	5.49	0.0210449219	41.89	163.6917718447	164.1592318815	165.7974949866	-0.6087073067	1.1707281553
194696	I 4/m	Sr2(MgOs)O6	Sr2NiWO6	Yuan, Yahua; Feng, Hai L.; Ghimire, Madhav Prasad; Matsushita, Yoshitaka; Tsujimoto, Yoshihiro; He, Jianfeng; Tanaka, Masahiko; Katsuya, Yoshio; Yamaura, Kazunari	5.56057(1) 5.56057(1) 7.92119(2) 90 90 90	244.93	485.744	293	2015		Sr	1	_	0	Mg	0.5	Os	0.5	O	3	5.56057	5.56057	7.92119	90	90	90	87	tetragonal	38	0	12	76	8	15	0	73	63	101	2	0	1.5	1.3	0.6	0.95	0	1.31	2.2	3.44	87.62	0	24.305	190.23	15.9994	33.94	0	14	8.42	17.36	35	0	160	88	0.02658	197.2	0	71.2	57	5.3	6.08	0	3.21	2.74	6.83	5	0	3	6	2	2	0	2	8	16	2	4	-2	1.32	0.7725	1.26	1.7087378641	1.0476190476	0.6130952381	0.5475	0.8975820396	61.89	33.26	6.64	0.0254814815	33.95	201.0387621359	201.3888441755	203.1974949866	-0.5568355361	1.2279045307
195080	P n m a	(Yb0.5Dy0.5)(MnO3)	Perovskite#GdFeO3	Zhang, Yingnan; Liu, Fuyang; Zheng, Tong; Zhang, Ziqing; Liu, Wei; Zhao, Xudong; Liu, Xiaoyang	5.8352(12) 7.3473(15) 5.2561(10) 90 90 90	225.34	270.707	293	2015		Yb	0.5	Dy	0.5	Mn	1	_	0	O	3	5.8352	7.3473	5.2561	90	90	90	62	orthorhombic	70	66	25	0	8	17	24	60	0	101	1.75	1.75	1.4	0	0.6	1.1	1.22	1.55	0	3.44	173.04	162.5	54.938045	0	15.9994	24.84	19.01	7.35	0	17.36	39	11	7.8	0	0.02658	139	163	68	0	5.3	5.49	3.59	8.89	0	6.83	8	8	4	0	2	16	12	7	0	16	3	3	-2	1.03	0.72	1.26	1.4305555556	0.8174603175	0.5714285714	0.31	0.8178154186	61.090625	34.41	9.3	0.0003561978	39.86	145.8794444444	146.3872598631	147.98544973	-0.6249932962	1.179379085
