Repository: ihalage/analogmat

## Supplementary Materials for "Analogical discovery of disordered perovskites by crystal structure information hidden in unsupervised material fingerprints"

### Achintha Ihalage and Yang Hao

# DESCRIPTION: <p>Dielectric properties of (Ba0.5Sr0.5)TiO3 thin films</p>

# DESCRIPTION: <p>The dielectric properties of (Ba0.5Sr0.5)TiO3 (BST) thin films with high electrical resistivity were investigated. BST films are deposited on Pt/TiO2/SiO2/Si substrates by a metal-organic deposition (MOD) method. The dielectric permittivity and ac conductivity of the films are measured in the frequency range 102-105 Hz. The dielectric permittivity εr decreases slightly with frequency f ...</p>

File: analogmat/ICSD_data/ICSD_all_data.csv (part 13 of 35)
CollectionCode	HMS	StructuredFormula	StructureType	Authors	CellParameter	CellVolume	FormulaWeight	Temperature	PublicationYear	Quality	A1	A1_frac	A2	A2_frac	B1	B1_frac	B2	B2_frac	O	O_frac	a	b	c	alpha	beta	gamma	SpaceGroupNum	CrystalClass	atom_numA1	atom_numA2	atom_numB1	atom_numB2	atom_numO	mend_numA1	mend_numA2	mend_numB1	mend_numB2	mend_numO	atomic_rA1	atomic_rA2	atomic_rB1	atomic_rB2	atomic_rO	A1_X	A2_X	B1_X	B2_X	O_X	M_A1	M_A2	M_B1	M_B2	M_O	V_A1	V_A2	V_B1	V_B2	V_O	therm_con_A1	therm_con_A2	therm_con_B1	therm_con_B2	therm_con_O	polarizability_A1	polarizability_A2	polarizability_B1	polarizability_B2	polarizability_O	lattice_const_A1	lattice_const_A2	lattice_const_B1	lattice_const_B2	lattice_const_O	Row_A1	Row_A2	Row_B1	Row_B2	Row_O	Group_A1	Group_A2	Group_B1	Group_B2	Group_O	nA	nB	nO	rA_avg	rB_avg	rO	rA/rB	rA/rO	rB/rO	rA-rB	Goldschmidt_TF	SISSO_1	SISSO_2	SISSO_3	SISSO_4	SISSO_5	SISSO_6	SISSO_7	SISSO_8	SISSO_9	SISSO_10
195200	P 1 21/n 1	Sr2(Ni0.67Sb1.33)O6	Perovskite#Ba2LaRuO6#Cu2NdNbO6	Battle, Peter D.; Chin, Chun-Mann; Evers, Sophie I.; Westwood, Mark	5.64381(2) 5.62299(2) 7.95687(3) 90 90.014(2) 90	252.51	472.4972	300	2015		Sr	1	_	0	Ni	0.335	Sb	0.665	O	3	5.64381	5.62299	7.95687	90	90.014	90	14	monoclinic	38	0	28	51	8	15	0	67	88	101	2	0	1.35	1.45	0.6	0.95	0	1.91	2.05	3.44	87.62	0	58.6934	121.76	15.9994	33.94	0	6.59	18.19	17.36	35	0	91	24	0.02658	197.2	0	49	43	5.3	6.08	0	3.52	4.51	6.83	5	0	4	5	2	2	0	10	15	16	2	4.1625	-2	1.32	0.748375	1.26	1.7638216135	1.0476190476	0.5939484127	0.571625	0.9083639736	39.09	3.06	6.04	0.0065185185	11.15	201.0078033865	201.3445423601	203.1757233578	-0.5483699098	1.2588632802
195215	F m -3 m	Ba2Lu(SbO6)	Elpasolite#K2NaAlF6#Ba2CaWO6	Otsuka, Shumpei; Hinatsu, Yukio	8.3484(1) 8.3484(1) 8.3484(1) 90 90 90	581.85	667.394	293	2015		Ba	1	_	0	Lu	0.5	Sb	0.5	O	3	8.3484	8.3484	8.3484	90	90	90	225	cubic	56	0	71	51	8	14	0	20	88	101	2.15	0	1.75	1.45	0.6	0.89	0	1.27	2.05	3.44	137.327	0	174.967	121.76	15.9994	38.16	0	17.78	18.19	17.36	18	0	16	24	0.02658	272	0	137	43	5.3	5.02	0	3.51	4.51	6.83	6	0	8	5	2	2	0	17	15	16	2	4	-2	1.49	0.8705	1.26	1.7116599655	1.1825396825	0.6908730159	0.6195	0.9127170374	125.791625	79.69	7.77	0.007962828	95.42	276.9078400345	277.2010570719	278.9839859469	-0.5401698041	1.163588537
195218	I 1 2/m 1	Ba2La(BiO6)	Perovskite#BaBiO3(mS20)	Otsuka, Shumpei; Hinatsu, Yukio	6.2297(7) 6.1926(4) 8.757(1) 90 90.31(9) 90	337.82	718.564	293	2015		Ba	1	_	0	La	0.5	Bi	0.5	O	3	6.2297	6.1926	8.757	90	90.31	90	12	monoclinic	56	0	57	83	8	14	0	33	87	101	2.15	0	1.95	1.6	0.6	0.89	0	1.1	2.02	3.44	137.327	0	138.90547	208.9804	15.9994	38.16	0	22.39	21.31	17.36	18	0	13	8	0.02658	272	0	215	48	5.3	5.02	0	3.75	4.75	6.83	6	0	8	6	2	2	0	3	15	16	2	4	-2	1.49	1.036	1.26	1.4382239382	1.1825396825	0.8222222222	0.454	0.8469266761	203.961625	171.69	7.94	0.0021319242	173.59	277.0157760618	277.4087027378	278.928959715	-0.590860382	1.0556525097
195544	P b n m	(La0.9Pr0.1)(FeO3)	Perovskite#GdFeO3	Chanda, Sadhan; Saha, Sujoy; Dutta, Alo; Irfan, Bushra; Chatterjee, Ratnamala; Sinha, T.P.	5.538(1) 5.559(1) 7.846(1) 90 90 90	241.54	242.957	293	2015		La	0.9	Pr	0.1	Fe	1	_	0	O	3	5.538	5.559	7.846	90	90	90	62	orthorhombic	57	59	26	0	8	33	31	61	0	101	1.95	1.85	1.4	0	0.6	1.1	1.13	1.83	0	3.44	138.90547	140.90765	55.845	0	15.9994	22.39	20.8	7.09	0	17.36	13	13	80	0	0.02658	215	216	62	0	5.3	3.75	3.67	2.87	0	6.83	8	8	4	0	2	3	5	8	0	16	3	3	-2	1.1698	0.69	1.26	1.6953623188	0.9284126984	0.5476190476	0.4798	0.8810913112	52.755125	29.66	9.22	5.42616245095584E-05	35.83	221.7844376812	222.1857289924	223.98544973	-0.6060066186	1.2458653491
195545	P b n m	(La0.8Pr0.2)(FeO3)	Perovskite#GdFeO3	Chanda, Sadhan; Saha, Sujoy; Dutta, Alo; Irfan, Bushra; Chatterjee, Ratnamala; Sinha, T.P.	5.533(1) 5.5585(1) 7.841(1) 90 90 90	241.15	243.157	293	2015		La	0.8	Pr	0.2	Fe	1	_	0	O	3	5.533	5.5585	7.841	90	90	90	62	orthorhombic	57	59	26	0	8	33	31	61	0	101	1.95	1.85	1.4	0	0.6	1.1	1.13	1.83	0	3.44	138.90547	140.90765	55.845	0	15.9994	22.39	20.8	7.09	0	17.36	13	13	80	0	0.02658	215	216	62	0	5.3	3.75	3.67	2.87	0	6.83	8	8	4	0	2	3	5	8	0	16	3	3	-2	1.1676	0.69	1.26	1.692173913	0.9266666667	0.5476190476	0.4776	0.8802935497	52.755125	29.66	9.22	5.42616245095584E-05	35.83	221.785426087	222.1881196367	223.98544973	-0.6066218362	1.2448769433
195546	P b n m	(La0.7Pr0.3)(FeO3)	Perovskite#GdFeO3	Chanda, Sadhan; Saha, Sujoy; Dutta, Alo; Irfan, Bushra; Chatterjee, Ratnamala; Sinha, T.P.	5.529(1) 5.557(1) 7.832(2) 90 90 90	240.64	243.357	293	2015		La	0.7	Pr	0.3	Fe	1	_	0	O	3	5.529	5.557	7.832	90	90	90	62	orthorhombic	57	59	26	0	8	33	31	61	0	101	1.95	1.85	1.4	0	0.6	1.1	1.13	1.83	0	3.44	138.90547	140.90765	55.845	0	15.9994	22.39	20.8	7.09	0	17.36	13	13	80	0	0.02658	215	216	62	0	5.3	3.75	3.67	2.87	0	6.83	8	8	4	0	2	3	5	8	0	16	3	3	-2	1.1654	0.69	1.26	1.6889855072	0.9249206349	0.5476190476	0.4754	0.8794957883	52.755125	29.66	9.22	5.42616245095584E-05	35.83	221.7864144928	222.190510281	223.98544973	-0.6072366485	1.2438885375
195547	P b n m	(La0.6Pr0.4)(FeO3)	Perovskite#GdFeO3	Chanda, Sadhan; Saha, Sujoy; Dutta, Alo; Irfan, Bushra; Chatterjee, Ratnamala; Sinha, T.P.	5.521(1) 5.5560(3) 7.823(1) 90 90 90	239.97	243.557	293	2015		La	0.6	Pr	0.4	Fe	1	_	0	O	3	5.521	5.556	7.823	90	90	90	62	orthorhombic	57	59	26	0	8	33	31	61	0	101	1.95	1.85	1.4	0	0.6	1.1	1.13	1.83	0	3.44	138.90547	140.90765	55.845	0	15.9994	22.39	20.8	7.09	0	17.36	13	13	80	0	0.02658	215	216	62	0	5.3	3.75	3.67	2.87	0	6.83	8	8	4	0	2	3	5	8	0	16	3	3	-2	1.1632	0.69	1.26	1.6857971014	0.9231746032	0.5476190476	0.4732	0.8786980268	52.755125	29.66	9.22	5.42616245095584E-05	35.83	221.7874028986	222.1929009253	223.98544973	-0.607851055	1.2429001318
195548	P b n m	(La0.5Pr0.5)(FeO3)	Perovskite#GdFeO3	Chanda, Sadhan; Saha, Sujoy; Dutta, Alo; Irfan, Bushra; Chatterjee, Ratnamala; Sinha, T.P.	5.5152(8) 5.5542(5) 7.8186(5) 90 90 90	239.5	243.757	293	2015		La	0.5	Pr	0.5	Fe	1	_	0	O	3	5.5152	5.5542	7.8186	90	90	90	62	orthorhombic	57	59	26	0	8	33	31	61	0	101	1.95	1.85	1.4	0	0.6	1.1	1.13	1.83	0	3.44	138.90547	140.90765	55.845	0	15.9994	22.39	20.8	7.09	0	17.36	13	13	80	0	0.02658	215	216	62	0	5.3	3.75	3.67	2.87	0	6.83	8	8	4	0	2	3	5	8	0	16	3	3	-2	1.161	0.69	1.26	1.6826086957	0.9214285714	0.5476190476	0.471	0.8779002653	52.755125	29.66	9.22	5.42616245095584E-05	35.83	221.7883913043	222.1952915696	223.98544973	-0.6084650553	1.241911726
195597	P n m a	(Pr0.25Ce0.75)(ScO3)	Perovskite#GdFeO3	Sayed, Farheen N.; Shukla, R.; Tyagi, A.K.	5.78001(18) 8.0457(2) 5.63701(17) 90 90 90	262.14	233.2745	298	2015		Pr	0.25	Ce	0.75	Sc	1	_	0	O	3	5.78001	8.0457	5.63701	90	90	90	62	orthorhombic	59	58	21	0	8	31	32	19	0	101	1.85	1.85	1.6	0	0.6	1.13	1.12	1.36	0	3.44	140.90765	140.116	44.955912	0	15.9994	20.8	20.69	15	0	17.36	13	11	16	0	0.02658	216	205	97	0	5.3	3.67	5.16	3.31	0	6.83	8	8	4	0	2	5	4	3	0	16	3	3	-2	1.15	0.885	1.26	1.2994350282	0.9126984127	0.7023809524	0.265	0.7944649616	89.308375	71.35	9.62	6.20992917324024E-05	72.99	222.9655649718	223.4950299334	224.999573603	-0.6684085457	1.0666930928
195598	P n m a	(Pr0.5Ce0.5)(ScO3)	Perovskite#GdFeO3	Sayed, Farheen N.; Shukla, R.; Tyagi, A.K.	5.77910(19) 8.0395(2) 5.62792(18) 90 90 90	261.47	233.472	298	2015		Pr	0.5	Ce	0.5	Sc	1	_	0	O	3	5.7791	8.0395	5.62792	90	90	90	62	orthorhombic	59	58	21	0	8	31	32	19	0	101	1.85	1.85	1.6	0	0.6	1.13	1.12	1.36	0	3.44	140.90765	140.116	44.955912	0	15.9994	20.8	20.69	15	0	17.36	13	11	16	0	0.02658	216	205	97	0	5.3	3.67	5.16	3.31	0	6.83	8	8	4	0	2	5	4	3	0	16	3	3	-2	1.15	0.885	1.26	1.2994350282	0.9126984127	0.7023809524	0.265	0.7944649616	89.308375	71.35	9.62	6.20992917324024E-05	72.99	222.9655649718	223.4950299334	224.999573603	-0.6684085457	1.0666930928
195599	P n m a	(Pr0.75Ce0.25)(ScO3)	Perovskite#GdFeO3	Sayed, Farheen N.; Shukla, R.; Tyagi, A.K.	5.7762(2) 8.0321(3) 5.6203(2) 90 90 90	260.75	233.6695	298	2015		Pr	0.75	Ce	0.25	Sc	1	_	0	O	3	5.7762	8.0321	5.6203	90	90	90	62	orthorhombic	59	58	21	0	8	31	32	19	0	101	1.85	1.85	1.6	0	0.6	1.13	1.12	1.36	0	3.44	140.90765	140.116	44.955912	0	15.9994	20.8	20.69	15	0	17.36	13	11	16	0	0.02658	216	205	97	0	5.3	3.67	5.16	3.31	0	6.83	8	8	4	0	2	5	4	3	0	16	3	3	-2	1.15	0.885	1.26	1.2994350282	0.9126984127	0.7023809524	0.265	0.7944649616	89.308375	71.35	9.62	6.20992917324024E-05	72.99	222.9655649718	223.4950299334	224.999573603	-0.6684085457	1.0666930928
195719	P 1 21/n 1	Sr2In(IrO6)	Perovskite#Ba2LaRuO6#Cu2NdNbO6	Kayser, Paula; Alonso, Jose A.; Mompean, Federico J.; Retuerto, Maria; Croft, Mark; Ignatov, Alexander; Fernandez-Diaz, Maria T.	5.6939(4) 5.6858(4) 8.0430(5) 90 89.9392(9) 90	260.39	579.254	293	2015		Sr	1	_	0	In	0.5	Ir	0.5	O	3	5.6939	5.6858	8.043	90	89.9392	90	14	monoclinic	38	0	49	77	8	15	0	79	66	101	2	0	1.55	1.35	0.6	0.95	0	1.78	2.2	3.44	87.62	0	114.818	192.217	15.9994	33.94	0	15.76	8.52	17.36	35	0	82	150	0.02658	197.2	0	65	54	5.3	6.08	0	4.59	3.84	6.83	5	0	5	6	2	2	0	13	9	16	2	4	-2	1.32	0.825	1.26	1.6	1.0476190476	0.6547619048	0.495	0.874981053	55.22	16.06	6.17	0.0438518519	27.28	201.095	201.474981053	203.1997837642	-0.574344734	1.1716666667
195892	P 1 21/n 1	La2(CoIrO6)	Perovskite#Ba2LaRuO6#Cu2NdNbO6	Coutrim, L.T.; Freitas, D.C.; Fontes, M.B.; Baggio-Saitovitch, E.; Bittar, E.M.; Granado, E.; Pagliuso, P.G.; Bufaical, L.	5.58191(23) 5.67966(26) 7.9134(4) 90 90 90	250.88	625.944	295	2015		La	1	_	0	Co	0.5	Ir	0.5	O	3	5.58191	5.67966	7.9134	90	90	90	14	monoclinic	57	0	27	77	8	33	0	64	66	101	1.95	0	1.35	1.35	0.6	1.1	0	1.88	2.2	3.44	138.90547	0	58.933195	192.217	15.9994	22.39	0	6.67	8.52	17.36	13	0	100	150	0.02658	215	0	55	54	5.3	3.75	0	2.51	3.84	6.83	8	0	4	6	2	3	0	9	9	16	3	3	-2	1.172	0.7775	1.26	1.5073954984	0.9301587302	0.6170634921	0.3945	0.8440165359	45.705125	21.66	9.17	0.0041197095	28.78	221.8871045016	222.3366210375	223.9757233578	-0.6341635338	1.1431985287
195909	I 4/m c m	(La0.5Sr0.5)(MnO3)	Perovskite#SrTiO3#SrZrO3	Hazzez, M.; Ihzaz, N.; Boudard, M.; Oumezzine, M.	5.45123(24) 5.45123(24) 7.67482(42) 90 90 90	228.06	216.202	293	2015		La	0.5	Sr	0.5	Mn	1	_	0	O	3	5.45123	5.45123	7.67482	90	90	90	140	tetragonal	57	38	25	0	8	33	15	60	0	101	1.95	2	1.4	0	0.6	1.1	0.95	1.55	0	3.44	138.90547	87.62	54.938045	0	15.9994	22.39	33.94	7.35	0	17.36	13	35	7.8	0	0.02658	215	197.2	68	0	5.3	3.75	6.08	8.89	0	6.83	8	5	4	0	2	3	2	7	0	16	2.5	3.5	-2	1.246	0.695	1.26	1.7928057554	0.9888888889	0.5515873016	0.551	0.9063987691	59.035125	36.66	9.5	5.42616245095584E-05	42.11	221.7581942446	222.1135930137	223.98544973	-0.5862819185	1.2721087857
195954	F m -3 m	Ba2Ca(WO6)	Elpasolite#K2NaAlF6#Ba2CaWO6	Mirinioui, F.; Manoun, Bouchaib; Tamraoui, Y.; Lazor, P.	8.3874(1) 8.3874(1) 8.3874(1) 90 90 90	590.04	594.604	293	2015		Ba	1	_	0	Ca	0.5	W	0.5	O	3	8.3874	8.3874	8.3874	90	90	90	225	cubic	56	0	20	74	8	14	0	16	55	101	2.15	0	1.8	1.35	0.6	0.89	0	1	2.36	3.44	137.327	0	40.078	183.84	15.9994	38.16	0	26.2	9.47	17.36	18	0	200	170	0.02658	272	0	160.8	68	5.3	5.02	0	5.58	3.16	6.83	6	0	4	6	2	2	0	2	6	16	2	4	-2	1.49	0.94	1.26	1.585106383	1.1825396825	0.746031746	0.55	0.8838834765	149.861625	118.49	8.04	0.0611698251	119.49	276.964893617	277.2987770935	278.9738476309	-0.5627246294	1.1065349544
195964	P 1 21/n 1	Sr2Ca(WO6)	Perovskite#Ba2LaRuO6#Cu2NdNbO6	Mirinioui, F.; Manoun, Bouchaib; Tamraoui, Y.; Lazor, P.	5.7698(1) 5.8461(1) 8.1935(2) 90 90.157(2) 90	276.37	495.164	293	2015		Sr	1	_	0	Ca	0.5	W	0.5	O	3	5.7698	5.8461	8.1935	90	90.157	90	14	monoclinic	38	0	20	74	8	15	0	16	55	101	2	0	1.8	1.35	0.6	0.95	0	1	2.36	3.44	87.62	0	40.078	183.84	15.9994	33.94	0	26.2	9.47	17.36	35	0	200	170	0.02658	197.2	0	160.8	68	5.3	6.08	0	5.58	3.16	6.83	5	0	4	6	2	2	0	2	6	16	2	4	-2	1.32	0.94	1.26	1.4042553191	1.0476190476	0.746031746	0.38	0.829243407	151.8	122.86	6.95	0.0497777778	123.86	201.1757446809	201.6249880879	203.1738476309	-0.6087672139	1.0909219858
196334	F m -3 m	Ba2Zn(TeO6)	Elpasolite#K2NaAlF6#Ba2CaWO6	Aoba, Tomoya; Tiittanen, Taneli; Suematsu, Hisayuki; Karppinen, Maarit	8.1479(3) 8.1479(3) 8.1479(3) 90 90 90	540.93	563.644	293	2016		Ba	1	_	0	Zn	0.5	Te	0.5	O	3	8.1479	8.1479	8.1479	90	90	90	225	cubic	56	0	30	52	8	14	0	76	92	101	2.15	0	1.35	1.4	0.6	0.89	0	1.65	2.1	3.44	137.327	0	65.409	127.6	15.9994	38.16	0	9.16	20.46	17.36	18	0	120	3	0.02658	272	0	38.67	38	5.3	5.02	0	2.66	4.45	6.83	6	0	4	5	2	2	0	12	16	16	2	4	-2	1.49	0.79	1.26	1.8860759494	1.1825396825	0.626984127	0.7	0.9485578772	27.081625	13.64	7.39	0.0003097668	3.29	276.8139240506	277.0624819278	278.9757233578	-0.5114269578	1.2575045208
196335	F m -3 m	Ba2(CoSb)O6	Elpasolite#K2NaAlF6#Ba2CaWO6	Aoba, Tomoya; Tiittanen, Taneli; Suematsu, Hisayuki; Karppinen, Maarit	8.1440(2) 8.1440(2) 8.1440(2) 90 90 90	540.15	551.354	293	2016		Ba	1	_	0	Co	0.5	Sb	0.5	O	3	8.144	8.144	8.144	90	90	90	225	cubic	56	0	27	51	8	14	0	64	88	101	2.15	0	1.35	1.45	0.6	0.89	0	1.88	2.05	3.44	137.327	0	58.933195	121.76	15.9994	38.16	0	6.67	18.19	17.36	18	0	100	24	0.02658	272	0	55	43	5.3	5.02	0	2.51	4.51	6.83	6	0	4	5	2	2	0	9	15	16	2	4	-2	1.49	0.7125	1.26	2.0912280702	1.1825396825	0.5654761905	0.7775	0.9858269446	43.181625	5.69	7.16	0.007962828	12.81	276.6862719298	276.8945988744	278.9757233578	-0.4807452842	1.3851566416
202460	P b n m	Y(Co.675Pt.325)O3	Perovskite#GdFeO3	Liu, X.; Prewitt, C.T.	5.2512(5) 5.6571(7) 7.5337(8) 90 90 90	223.8	240.084	293	1987		Y	1	_	0	Co	0.675	Pt	0.325	O	3	5.2512	5.6571	7.5337	90	90	90	62	orthorhombic	39	0	27	78	8	25	0	64	68	101	1.8	0	1.35	1.35	0.6	1.22	0	1.88	2.28	3.44	88.90585	0	58.933195	195.084	15.9994	19.88	0	6.67	9.09	17.36	17	0	100	72	0.02658	162	0	55	48	5.3	3.65	0	2.51	3.92	6.83	5	0	4	6	2	3	0	9	10	16	3	2.8125	-2	1.04	0.7729375	1.26	1.3455162934	0.8253968254	0.6134424603	0.2670625	0.799997834	47.288	24.32	6.14	0.0044928	31.44	165.9215462066	166.4544815407	167.9757233578	-0.6567082631	1.1184537934
202461	P b n m	Dy(Co.679Pt.321)O3	Perovskite#GdFeO3	Liu, X.; Prewitt, C.T.	5.2627(7) 5.6447(9) 7.5396(7) 90 90 90	223.97	313.1344	293	1987		Dy	1	_	0	Co	0.679	Pt	0.321	O	3	5.2627	5.6447	7.5396	90	90	90	62	orthorhombic	66	0	27	78	8	24	0	64	68	101	1.75	0	1.35	1.35	0.6	1.22	0	1.88	2.28	3.44	162.5	0	58.933195	195.084	15.9994	19.01	0	6.67	9.09	17.36	11	0	100	72	0.02658	163	0	55	48	5.3	3.59	0	2.51	3.92	6.83	8	0	4	6	2	12	0	9	10	16	3	2.8025	-2	1.052	0.7731475	1.26	1.3606717994	0.8349206349	0.613609127	0.2788525	0.8040886744	47.760625	25.24	9.09	0.0050817419	32.36	169.9181807006	170.443416875	171.9757233578	-0.6521011919	1.123485966
203219	P 1 21/n 1	La2Li(MoO6)	Perovskite#Na3AlF6	Tortelier, J.; Gougeon, P.	5.590(1) 5.6932(8) 7.878(2) 90 90.260(9) 90	250.71	476.693	295	1996		La	1	_	0	Li	0.5	Mo	0.5	O	3	5.59	5.6932	7.878	90	90.26	90	14	monoclinic	57	0	3	42	8	33	0	12	56	101	1.95	0	1.45	1.45	0.6	1.1	0	0.98	2.16	3.44	138.90547	0	6.941	95.94	15.9994	22.39	0	13.02	9.38	17.36	13	0	85	139	0.02658	215	0	164.1125	87	5.3	3.75	0	3.49	3.15	6.83	8	0	2	5	2	3	0	1	6	16	3	3	-2	1.172	0.825	1.26	1.4206060606	0.9301587302	0.6547619048	0.347	0.8247883414	155.717625	138.7725	9.83	0.0038136183	138.7925	221.9263939394	222.4041822808	223.992712991	-0.6484093935	1.1039090909
230068	P b n m	Ho2Fe(CoO6)	Perovskite#GdFeO3	Haripriya, G.R.; Nair, Harikrishnan S.; Pradheesh, R.; Rayaprol, S.; Siruguri, V.; Singh, Durgesh; Venkatesh, R.; Ganesan, V.; Sethupathi, K.; Sankaranarayanan, V.	5.2159(1) 5.50484(9) 7.4846(6) 90 90 90	214.9	540.634	300	2017		Ho	1	_	0	Fe	0.5	Co	0.5	O	3	5.2159	5.50484	7.4846	90	90	90	62	orthorhombic	67	0	26	27	8	23	0	61	64	101	1.75	0	1.4	1.35	0.6	1.23	0	1.83	1.88	3.44	164.93032	0	55.845	58.933195	15.9994	18.74	0	7.09	6.67	17.36	16	0	80	100	0.02658	156	0	62	55	5.3	3.58	0	2.87	2.51	6.83	8	0	4	4	2	13	0	8	9	16	3	3	-2	1.041	0.6875	1.26	1.5141818182	0.8261904762	0.5456349206	0.3535	0.8354571006	54.810625	33.51	9.15	0.0080751212	39.68	162.8393181818	163.3212752825	164.98544973	-0.6273605046	1.2041600791
230161	P n m a	La2(Fe1.2Co0.8)O6	Perovskite#GdFeO3	Wang, Weihua; Feng, Wuwei; Yuan, Jiangyan; Pang, Ning; Zhao, Xiaoxue; Li, Meiyun; Bao, Zhidi; Zhu, Kun; Odkhuu, Dorj	5.52198(22) 7.81469(30) 5.52475(22) 90 90 90	238.41	487.978	293	2018		La	1	_	0	Fe	0.6	Co	0.4	O	3	5.52198	7.81469	5.52475	90	90	90	62	orthorhombic	57	0	26	27	8	33	0	61	64	101	1.95	0	1.4	1.35	0.6	1.1	0	1.83	1.88	3.44	138.90547	0	55.845	58.933195	15.9994	22.39	0	7.09	6.67	17.36	13	0	80	100	0.02658	215	0	62	55	5.3	3.75	0	2.87	2.51	6.83	8	0	4	4	2	3	0	8	9	16	3	3	-2	1.172	0.688	1.26	1.7034883721	0.9301587302	0.546031746	0.484	0.882794503	52.755125	29.66	9.22	0.0027283858	35.83	221.7805116279	222.1793061309	223.98544973	-0.6046917968	1.2497914024
230235	P n m a	(Pr0.7Ca0.3)(MnO3)	Perovskite#GdFeO3	Kozakov, A.T.; Kochur, A.G.; Trotsenko, V.G.; Nikolskii, A.V.; El Marssi, M.; Gorshunov, B.P.; Torgashev, V.I.	5.4569(4) 7.6685(6) 5.4286(6) 90 90 90	227.17	213.598	293	2018		Pr	0.7	Ca	0.3	Mn	1	_	0	O	3	5.4569	7.6685	5.4286	90	90	90	62	orthorhombic	59	20	25	0	8	31	16	60	0	101	1.85	1.8	1.4	0	0.6	1.13	1	1.55	0	3.44	140.90765	40.078	54.938045	0	15.9994	20.8	26.2	7.35	0	17.36	13	200	7.8	0	0.02658	216	160.8	68	0	5.3	3.67	5.58	8.89	0	6.83	8	4	4	0	2	5	2	7	0	16	2.7	3.3	-2	1.147	0.733	1.26	1.5648021828	0.9103174603	0.5817460317	0.414	0.8539919831	60.118375	38.35	9.43	6.20992917324024E-05	43.8	222.8491978172	223.2891898003	224.98544973	-0.6247207319	1.1830602473
230236	P n m a	Pr0.65Ca0.35(MnO3)	Perovskite#GdFeO3	Kozakov, A.T.; Kochur, A.G.; Trotsenko, V.G.; Nikolskii, A.V.; El Marssi, M.; Gorshunov, B.P.; Torgashev, V.I.	5.4418(9) 7.6518(4) 5.4178(1) 90 90 90	225.59	208.5565	293	2018		Pr	0.65	Ca	0.35	Mn	1	_	0	O	3	5.4418	7.6518	5.4178	90	90	90	62	orthorhombic	59	20	25	0	8	31	16	60	0	101	1.85	1.8	1.4	0	0.6	1.13	1	1.55	0	3.44	140.90765	40.078	54.938045	0	15.9994	20.8	26.2	7.35	0	17.36	13	200	7.8	0	0.02658	216	160.8	68	0	5.3	3.67	5.58	8.89	0	6.83	8	4	4	0	2	5	2	7	0	16	2.65	3.4	-2	1.1465	0.74	1.26	1.5493243243	0.9099206349	0.5873015873	0.4065	0.8508262345	60.118375	38.35	9.43	6.20992917324024E-05	43.8	222.8571756757	223.3015019101	224.98544973	-0.6271041224	1.1750823888
230237	P n m a	Pr0.60Ca0.40(MnO3)	Perovskite#GdFeO3	Kozakov, A.T.; Kochur, A.G.; Trotsenko, V.G.; Nikolskii, A.V.; El Marssi, M.; Gorshunov, B.P.; Torgashev, V.I.	5.4273(2) 7.6414(1) 5.4115(4) 90 90 90	224.43	203.515	293	2018		Pr	0.6	Ca	0.4	Mn	1	_	0	O	3	5.4273	7.6414	5.4115	90	90	90	62	orthorhombic	59	20	25	0	8	31	16	60	0	101	1.85	1.8	1.4	0	0.6	1.13	1	1.55	0	3.44	140.90765	40.078	54.938045	0	15.9994	20.8	26.2	7.35	0	17.36	13	200	7.8	0	0.02658	216	160.8	68	0	5.3	3.67	5.58	8.89	0	6.83	8	4	4	0	2	5	2	7	0	16	2.6	3.4	-2	1.146	0.74	1.26	1.5486486486	0.9095238095	0.5873015873	0.406	0.8506494578	60.118375	38.35	9.43	6.20992917324024E-05	43.8	222.8573513514	223.3020008091	224.98544973	-0.6272370173	1.1749067132
230238	P n m a	Pr0.55Ca0.45(MnO3)	Perovskite#GdFeO3	Kozakov, A.T.; Kochur, A.G.; Trotsenko, V.G.; Nikolskii, A.V.; El Marssi, M.; Gorshunov, B.P.; Torgashev, V.I.	5.4146(0) 7.6258(0) 5.4017(1) 90 90 90	223.04	198.4735	293	2018		Pr	0.55	Ca	0.45	Mn	1	_	0	O	3	5.4146	7.6258	5.4017	90	90	90	62	orthorhombic	59	20	25	0	8	31	16	60	0	101	1.85	1.8	1.4	0	0.6	1.13	1	1.55	0	3.44	140.90765	40.078	54.938045	0	15.9994	20.8	26.2	7.35	0	17.36	13	200	7.8	0	0.02658	216	160.8	68	0	5.3	3.67	5.58	8.89	0	6.83	8	4	4	0	2	5	2	7	0	16	2.55	3.5	-2	1.1455	0.695	1.26	1.6482014388	0.9091269841	0.5515873016	0.4505	0.8700487786	60.118375	38.35	9.43	6.20992917324024E-05	43.8	222.8022985612	223.2218473397	224.98544973	-0.6125311991	1.2299595034
230239	P n m a	Pr0.50Ca0.50(MnO3)	Perovskite#GdFeO3	Kozakov, A.T.; Kochur, A.G.; Trotsenko, V.G.; Nikolskii, A.V.; El Marssi, M.; Gorshunov, B.P.; Torgashev, V.I.	5.4016(2) 7.6081(5) 5.3917(4) 90 90 90	221.58	193.432	293	2018		Pr	0.5	Ca	0.5	Mn	1	_	0	O	3	5.4016	7.6081	5.3917	90	90	90	62	orthorhombic	59	20	25	0	8	31	16	60	0	101	1.85	1.8	1.4	0	0.6	1.13	1	1.55	0	3.44	140.90765	40.078	54.938045	0	15.9994	20.8	26.2	7.35	0	17.36	13	200	7.8	0	0.02658	216	160.8	68	0	5.3	3.67	5.58	8.89	0	6.83	8	4	4	0	2	5	2	7	0	16	2.5	3.5	-2	1.145	0.695	1.26	1.6474820144	0.9087301587	0.5515873016	0.45	0.8698679329	60.118375	38.35	9.43	6.20992917324024E-05	43.8	222.8025179856	223.2223859185	224.98544973	-0.6126694198	1.2297400789
231014	P 4 m m	(K0.5Bi0.5)VO3	Perovskite#PbTiO3#BaTiO3	Yamamoto, Hajime; Ogata, Takahiro; Patel, Satyanarayan; Koruza, Jurij; Roedel, Juergen; Paul, Atanu; Saha-Dasgupta, Tanusri; Sakai, Yuki; Itoh, Mitsuru; Azuma, Masaki	3.87736(6) 3.87736(6) 4.08899(13) 90 90 90	61.48	222.977	293	2018		K	0.5	Bi	0.5	V	1	_	0	O	3	3.87736	3.87736	4.08899	90	90	90	99	tetragonal	19	83	23	0	8	10	87	54	0	101	2.2	1.6	1.35	0	0.6	0.82	2.02	1.63	0	3.44	39.0983	208.9804	50.9415	0	15.9994	45.94	21.31	8.32	0	17.36	100	8	31	0	0.02658	289.7	48	87	0	5.3	5.23	4.75	3.02	0	6.83	4	6	4	0	2	1	15	5	0	16	2	4	-2	1.345	0.72	1.26	1.8680555556	1.0674603175	0.5714285714	0.625	0.9303096793	74.722	33.86	5.39	0.0022	37.23	292.4569444444	292.7622541237	294.6757233578	-0.4975857085	1.3430555556
235997	P n m a	(Ho0.1Bi0.9)FeO3	Perovskite#GdFeO3	Singh, Jogender; Agarwal, Ashish; Sanghi, Sujata; Prakash, Pulkit; Das, A.; Prajapat, C.L.; Rangi, Manisha	5.588(4) 7.816(3) 5.377(3) 90 90 90	234.84	308.422	6	2019		Ho	0.1	Bi	0.9	Fe	1	_	0	O	3	5.588	7.816	5.377	90	90	90	62	orthorhombic	67	83	26	0	8	23	87	61	0	101	1.75	1.6	1.4	0	0.6	1.23	2.02	1.83	0	3.44	164.93032	208.9804	55.845	0	15.9994	18.74	21.31	7.09	0	17.36	16	8	80	0	0.02658	156	48	62	0	5.3	3.58	4.75	2.87	0	6.83	8	6	4	0	2	13	15	8	0	16	3	3	-2	1.1571	0.69	1.26	1.6769565217	0.9183333333	0.5476190476	0.4671	0.8764860517	54.810625	33.51	9.15	0.0001438317	39.68	162.7901434783	163.19952953	164.98544973	-0.5963772806	1.2533347826
235999	P n m a	(Ho0.15Bi0.85)FeO3	Perovskite#GdFeO3	Singh, Jogender; Agarwal, Ashish; Sanghi, Sujata; Prakash, Pulkit; Das, A.; Prajapat, C.L.; Rangi, Manisha	5.553(19) 7.821(3) 5.417(19) 90 90 90	235.26	306.2195	6	2019		Ho	0.15	Bi	0.85	Fe	1	_	0	O	3	5.553	7.821	5.417	90	90	90	62	orthorhombic	67	83	26	0	8	23	87	61	0	101	1.75	1.6	1.4	0	0.6	1.23	2.02	1.83	0	3.44	164.93032	208.9804	55.845	0	15.9994	18.74	21.31	7.09	0	17.36	16	8	80	0	0.02658	156	48	62	0	5.3	3.58	4.75	2.87	0	6.83	8	6	4	0	2	13	15	8	0	16	3	3	-2	1.15065	0.69	1.26	1.6676086957	0.9132142857	0.5476190476	0.46065	0.87414716	54.810625	33.51	9.15	0.0001438317	39.68	162.7930413043	163.2065384644	164.98544973	-0.5981729559	1.2504369565
236001	P n m a	(Ho0.2Bi0.8)FeO3	Perovskite#GdFeO3	Singh, Jogender; Agarwal, Ashish; Sanghi, Sujata; Prakash, Pulkit; Das, A.; Prajapat, C.L.; Rangi, Manisha	5.5436(15) 7.805(2) 5.4042(5) 90 90 90	233.83	304.017	6	2019		Ho	0.2	Bi	0.8	Fe	1	_	0	O	3	5.5436	7.805	5.4042	90	90	90	62	orthorhombic	67	83	26	0	8	23	87	61	0	101	1.75	1.6	1.4	0	0.6	1.23	2.02	1.83	0	3.44	164.93032	208.9804	55.845	0	15.9994	18.74	21.31	7.09	0	17.36	16	8	80	0	0.02658	156	48	62	0	5.3	3.58	4.75	2.87	0	6.83	8	6	4	0	2	13	15	8	0	16	3	3	-2	1.1442	0.69	1.26	1.6582608696	0.9080952381	0.5476190476	0.4542	0.8718082684	54.810625	33.51	9.15	0.0001438317	39.68	162.7959391304	163.2135473988	164.98544973	-0.599965121	1.2475391304
236270	P n m a	(Tm0.5Ca0.5)MnO3	Perovskite#GdFeO3	Martinelli, A.; Ferretti, M.; Cimberle, M.R.; Ritter, C.	5.4838(3) 7.4327(2) 5.2862(2) 90 90 90	215.46	207.442	300	2012		Tm	0.5	Ca	0.5	Mn	1	_	0	O	3	5.4838	7.4327	5.2862	90	90	90	62	orthorhombic	69	20	25	0	8	21	16	60	0	101	1.75	1.8	1.4	0	0.6	1.25	1	1.55	0	3.44	168.93421	40.078	54.938045	0	15.9994	19.1	26.2	7.35	0	17.36	17	200	7.8	0	0.02658	144	160.8	68	0	5.3	3.54	5.58	8.89	0	6.83	8	4	4	0	2	15	2	7	0	16	2.5	3.5	-2	1.08	0.695	1.26	1.5539568345	0.8571428571	0.5515873016	0.385	0.8463579887	61.090625	40.15	9.45	0.0001889645	45.6	150.8310431655	151.2924011542	152.98544973	-0.6150958868	1.2165758822
236271	P n m a	(Lu0.5Ca0.5)MnO3	Perovskite#GdFeO3	Martinelli, A.; Ferretti, M.; Cimberle, M.R.; Ritter, C.	5.4867(3) 7.4212(3) 5.2630(2) 90 90 90	214.3	210.462	300	2012		Lu	0.5	Ca	0.5	Mn	1	_	0	O	3	5.4867	7.4212	5.263	90	90	90	62	orthorhombic	71	20	25	0	8	20	16	60	0	101	1.75	1.8	1.4	0	0.6	1.27	1	1.55	0	3.44	174.967	40.078	54.938045	0	15.9994	17.78	26.2	7.35	0	17.36	16	200	7.8	0	0.02658	137	160.8	68	0	5.3	3.51	5.58	8.89	0	6.83	8	4	4	0	2	17	2	7	0	16	2.5	3.5	-2	1.0705	0.695	1.26	1.5402877698	0.8496031746	0.5515873016	0.3755	0.84292192	61.090625	41.47	9.47	0.00021875	46.92	143.8352122302	144.3026341502	145.98544973	-0.6152841921	1.2147877698
236286	F m -3 m	Ba2Sm(MoO6)	Elpasolite#K2NaAlF6#Ba2CaWO6	Wallace, T.K.; Ritter, C.; McLaughlin, A.C.	8.50381(4) 8.50381(4) 8.50381(4) 90 90 90	614.95	616.964	423	2012		Ba	1	_	0	Sm	0.5	Mo	0.5	O	3	8.50381	8.50381	8.50381	90	90	90	225	cubic	56	0	62	42	8	14	0	28	56	101	2.15	0	1.85	1.45	0.6	0.89	0	1.17	2.16	3.44	137.327	0	150.36	95.94	15.9994	38.16	0	19.98	9.38	17.36	18	0	13	139	0.02658	272	0	192	87	5.3	5.02	0	9	3.15	6.83	6	0	8	5	2	2	0	8	6	16	2	4	-2	1.49	1.045	1.26	1.4258373206	1.1825396825	0.8293650794	0.445	0.843619804	180.891625	143.69	7.87	0.049872449	150.52	277.0191626794	277.4177824834	278.961275203	-0.5933344253	1.052265892
236360	I -1	Ba2Gd(MoO6)	Perovskite#Ba2LaRuO6(I1-)	Wallace, Thomas K.; Colman, Ross H.; McLaughlin, Abbie C.	5.94639(10) 5.94701(11) 8.50201(11) 89.8614(11) 89.9587(13) 89.9793(17)	300.66	623.864	80	2013		Ba	1	_	0	Gd	0.5	Mo	0.5	O	3	5.94639	5.94701	8.50201	89.8614	89.9587	89.9793	2	triclinic	56	0	64	42	8	14	0	27	56	101	2.15	0	1.8	1.45	0.6	0.89	0	1.2	2.16	3.44	137.327	0	157.25	95.94	15.9994	38.16	0	19.9	9.38	17.36	18	0	11	139	0.02658	272	0	158	87	5.3	5.02	0	3.64	3.15	6.83	6	0	8	5	2	2	0	10	6	16	2	4	-2	1.49	0.914	1.26	1.6301969365	1.1825396825	0.7253968254	0.576	0.8944543	146.861625	107.69	7.84	0.049872449	116.49	276.9458030635	277.2642573635	278.9738476309	-0.5545159119	1.125625508
236379	P n m a	Y(Fe0.5Cr0.5)O3	Perovskite#GdFeO3	Nair, Vidhya G.; Das, A.; Subramanian, V.; Santhosh, P.N.	5.5466(6) 7.5609(8) 5.2588(5) 90 90 90	220.54	190.827	300	2013		Y	1	_	0	Fe	0.5	Cr	0.5	O	3	5.5466	7.5609	5.2588	90	90	90	62	orthorhombic	39	0	26	24	8	25	0	61	57	101	1.8	0	1.4	1.4	0.6	1.22	0	1.83	1.66	3.44	88.90585	0	55.845	51.9961	15.9994	19.88	0	7.09	7.23	17.36	17	0	80	94	0.02658	162	0	62	83	5.3	3.65	0	2.87	2.88	6.83	5	0	4	4	2	3	0	8	6	16	3	3	-2	1.04	0.7225	1.26	1.4394463668	0.8253968254	0.5734126984	0.3175	0.8203508685	54.338	32.32	6.19	0.0059008	38.49	165.8780536332	166.3809045017	167.98544973	-0.6419646293	1.1619463668
236939	R -3 c H	(La0.55Sr0.45)MnO3	Perovskite#LaAlO3	Chmaissem, O.; Dabrowski, B.; Kolesnik, S.; Mais, J.; Jorgensen, J.D.; Short, S.	5.47598(4) 5.47598(4) 13.3461(1) 90 90 120	346.59	218.7665	300	2003		La	0.55	Sr	0.45	Mn	1	_	0	O	3	5.47598	5.47598	13.3461	90	90	120	167	trigonal	57	38	25	0	8	33	15	60	0	101	1.95	2	1.4	0	0.6	1.1	0.95	1.55	0	3.44	138.90547	87.62	54.938045	0	15.9994	22.39	33.94	7.35	0	17.36	13	35	7.8	0	0.02658	215	197.2	68	0	5.3	3.75	6.08	8.89	0	6.83	8	5	4	0	2	3	2	7	0	16	2.55	3.5	-2	1.2386	0.695	1.26	1.7821582734	0.983015873	0.5515873016	0.5436	0.9037222524	59.035125	36.66	9.5	5.42616245095584E-05	42.11	221.7614417266	222.121563979	223.98544973	-0.588386898	1.2688613037
236942	I 4/m c m	(La0.45Sr0.55)MnO3	Perovskite#SrTiO3#SrZrO3	Chmaissem, O.; Dabrowski, B.; Kolesnik, S.; Mais, J.; Jorgensen, J.D.; Short, S.	5.43378(4) 5.43378(4) 7.7455(1) 90 90 90	228.7	213.6375	290	2003		La	0.45	Sr	0.55	Mn	1	_	0	O	3	5.43378	5.43378	7.7455	90	90	90	140	tetragonal	57	38	25	0	8	33	15	60	0	101	1.95	2	1.4	0	0.6	1.1	0.95	1.55	0	3.44	138.90547	87.62	54.938045	0	15.9994	22.39	33.94	7.35	0	17.36	13	35	7.8	0	0.02658	215	197.2	68	0	5.3	3.75	6.08	8.89	0	6.83	8	5	4	0	2	3	2	7	0	16	2.45	3.5	-2	1.2534	0.695	1.26	1.8034532374	0.9947619048	0.5515873016	0.5584	0.9090752858	59.035125	36.66	9.5	5.42616245095584E-05	42.11	221.7549467626	222.1056220484	223.98544973	-0.584172522	1.2753562677
236944	I 4/m c m	(La0.4Sr0.6)MnO3	Perovskite#SrTiO3#SrZrO3	Chmaissem, O.; Dabrowski, B.; Kolesnik, S.; Mais, J.; Jorgensen, J.D.; Short, S.	5.42964(4) 5.42964(4) 7.7381(1) 90 90 90	228.12	211.073	300	2003		La	0.4	Sr	0.6	Mn	1	_	0	O	3	5.42964	5.42964	7.7381	90	90	90	140	tetragonal	57	38	25	0	8	33	15	60	0	101	1.95	2	1.4	0	0.6	1.1	0.95	1.55	0	3.44	138.90547	87.62	54.938045	0	15.9994	22.39	33.94	7.35	0	17.36	13	35	7.8	0	0.02658	215	197.2	68	0	5.3	3.75	6.08	8.89	0	6.83	8	5	4	0	2	3	2	7	0	16	2.4	3.6	-2	1.2608	0.698	1.26	1.8063037249	1.0006349206	0.553968254	0.5628	0.9103548386	59.035125	36.66	9.5	5.42616245095584E-05	42.11	221.7564962751	222.1040511137	223.98544973	-0.5831625341	1.2738067552
236946	I 4/m c m	(La0.3Sr0.7)MnO3	Perovskite#SrTiO3#SrZrO3	Chmaissem, O.; Dabrowski, B.; Kolesnik, S.; Mais, J.; Jorgensen, J.D.; Short, S.	5.43018(8) 5.43018(8) 7.6704(2) 90 90 90	226.18	205.944	300	2003		La	0.3	Sr	0.7	Mn	1	_	0	O	3	5.43018	5.43018	7.6704	90	90	90	140	tetragonal	57	38	25	0	8	33	15	60	0	101	1.95	2	1.4	0	0.6	1.1	0.95	1.55	0	3.44	138.90547	87.62	54.938045	0	15.9994	22.39	33.94	7.35	0	17.36	13	35	7.8	0	0.02658	215	197.2	68	0	5.3	3.75	6.08	8.89	0	6.83	8	5	4	0	2	3	2	7	0	16	2.3	3.7	-2	1.2756	0.705	1.26	1.8093617021	1.0123809524	0.5595238095	0.5706	0.9124376358	59.035125	36.66	9.5	5.42616245095584E-05	42.11	221.7612382979	222.1030759337	223.98544973	-0.581516375	1.2690647324
236947	P m -3 m	(La0.2Sr0.8)MnO3	Perovskite#CaTiO3	Chmaissem, O.; Dabrowski, B.; Kolesnik, S.; Mais, J.; Jorgensen, J.D.; Short, S.	3.82549(2) 3.82549(2) 3.82549(2) 90 90 90	55.98	200.815	300	2003		La	0.2	Sr	0.8	Mn	1	_	0	O	3	3.82549	3.82549	3.82549	90	90	90	221	cubic	57	38	25	0	8	33	15	60	0	101	1.95	2	1.4	0	0.6	1.1	0.95	1.55	0	3.44	138.90547	87.62	54.938045	0	15.9994	22.39	33.94	7.35	0	17.36	13	35	7.8	0	0.02658	215	197.2	68	0	5.3	3.75	6.08	8.89	0	6.83	8	5	4	0	2	3	2	7	0	16	2.2	3.8	-2	1.2904	0.712	1.26	1.8123595506	1.0241269841	0.5650793651	0.5784	0.9145056464	59.035125	36.66	9.5	5.42616245095584E-05	42.11	221.7660404494	222.1021460959	223.98544973	-0.5798792768	1.2642625809
236948	P m -3 m	(La0.1Sr0.9)MnO3	Perovskite#CaTiO3	Chmaissem, O.; Dabrowski, B.; Kolesnik, S.; Mais, J.; Jorgensen, J.D.; Short, S.	3.81811(3) 3.81811(3) 3.81811(3) 90 90 90	55.66	195.686	300	2003		La	0.1	Sr	0.9	Mn	1	_	0	O	3	3.81811	3.81811	3.81811	90	90	90	221	cubic	57	38	25	0	8	33	15	60	0	101	1.95	2	1.4	0	0.6	1.1	0.95	1.55	0	3.44	138.90547	87.62	54.938045	0	15.9994	22.39	33.94	7.35	0	17.36	13	35	7.8	0	0.02658	215	197.2	68	0	5.3	3.75	6.08	8.89	0	6.83	8	5	4	0	2	3	2	7	0	16	2.1	3.9	-2	1.3052	0.691	1.26	1.8888567294	1.0358730159	0.5484126984	0.6142	0.9297131292	59.035125	36.66	9.5	5.42616245095584E-05	42.11	221.7253432706	222.0408563998	223.98544973	-0.5677608887	1.3049597597
237286	P b n m	(La0.8Y0.2)ScO3	Perovskite#GdFeO3	Johnston, Karen E.; Mitchell, Martin R.; Blanc, Frederic; Lightfoot, Philip; Ashbrook, Sharon E.	5.63797(8) 5.78312(8) 8.06670(11) 90 90 90	263.02	221.866	293	2013		La	0.8	Y	0.2	Sc	1	_	0	O	3	5.63797	5.78312	8.0667	90	90	90	62	orthorhombic	57	39	21	0	8	33	25	19	0	101	1.95	1.8	1.6	0	0.6	1.1	1.22	1.36	0	3.44	138.90547	88.90585	44.955912	0	15.9994	22.39	19.88	15	0	17.36	13	17	16	0	0.02658	215	162	97	0	5.3	3.75	3.65	3.31	0	6.83	8	5	4	0	2	3	3	3	0	16	3	3	-2	1.1456	0.885	1.26	1.2944632768	0.9092063492	0.7023809524	0.2606	0.7930144862	88.225125	69.66	9.69	5.42616245095584E-05	71.3	221.9661367232	222.4985512093	223.999573603	-0.6713977405	1.0641663071
237287	P b n m	(La0.6Y0.4)ScO3	Perovskite#GdFeO3	Johnston, Karen E.; Mitchell, Martin R.; Blanc, Frederic; Lightfoot, Philip; Ashbrook, Sharon E.	5.59023(13) 5.76907(13) 8.03151(17) 90 90 90	259.02	211.865	293	2013		La	0.6	Y	0.4	Sc	1	_	0	O	3	5.59023	5.76907	8.03151	90	90	90	62	orthorhombic	57	39	21	0	8	33	25	19	0	101	1.95	1.8	1.6	0	0.6	1.1	1.22	1.36	0	3.44	138.90547	88.90585	44.955912	0	15.9994	22.39	19.88	15	0	17.36	13	17	16	0	0.02658	215	162	97	0	5.3	3.75	3.65	3.31	0	6.83	8	5	4	0	2	3	3	3	0	16	3	3	-2	1.1192	0.885	1.26	1.2646327684	0.8882539683	0.7023809524	0.2342	0.7843116335	88.225125	69.66	9.69	5.42616245095584E-05	71.3	221.9695672316	222.5196788651	223.999573603	-0.677571626	1.0607357987
237288	P b n m	(La0.4Y0.6)ScO3	Perovskite#GdFeO3	Johnston, Karen E.; Mitchell, Martin R.; Blanc, Frederic; Lightfoot, Philip; Ashbrook, Sharon E.	5.5364(2) 5.75241(19) 7.99153(3) 90 90 90	254.51	201.864	293	2013		La	0.4	Y	0.6	Sc	1	_	0	O	3	5.5364	5.75241	7.99153	90	90	90	62	orthorhombic	57	39	21	0	8	33	25	19	0	101	1.95	1.8	1.6	0	0.6	1.1	1.22	1.36	0	3.44	138.90547	88.90585	44.955912	0	15.9994	22.39	19.88	15	0	17.36	13	17	16	0	0.02658	215	162	97	0	5.3	3.75	3.65	3.31	0	6.83	8	5	4	0	2	3	3	3	0	16	3	3	-2	1.0928	0.885	1.26	1.2348022599	0.8673015873	0.7023809524	0.2078	0.7756087808	88.225125	69.66	9.69	5.42616245095584E-05	71.3	221.9729977401	222.5408065209	223.999573603	-0.6836918977	1.0573052902
237289	P b n m	(La0.2Y0.8)ScO3	Perovskite#GdFeO3	Johnston, Karen E.; Mitchell, Martin R.; Blanc, Frederic; Lightfoot, Philip; Ashbrook, Sharon E.	5.48259(13) 5.73172(13) 7.94657(17) 90 90 90	249.72	191.863	293	2013		La	0.2	Y	0.8	Sc	1	_	0	O	3	5.48259	5.73172	7.94657	90	90	90	62	orthorhombic	57	39	21	0	8	33	25	19	0	101	1.95	1.8	1.6	0	0.6	1.1	1.22	1.36	0	3.44	138.90547	88.90585	44.955912	0	15.9994	22.39	19.88	15	0	17.36	13	17	16	0	0.02658	215	162	97	0	5.3	3.75	3.65	3.31	0	6.83	8	5	4	0	2	3	3	3	0	16	3	3	-2	1.0664	0.885	1.26	1.2049717514	0.8463492063	0.7023809524	0.1814	0.7669059281	88.225125	69.66	9.69	5.42616245095584E-05	71.3	221.9764282486	222.5619341767	223.999573603	-0.689758092	1.0538747817
237355	P n m a	(La0.875Sm0.125)CrO3	Perovskite#GdFeO3	Daniels, Luke M.; Weber, Mads.C.; Lees, Martin R.; Guennou, Mael; Kashtiban, Reza J.; Sloan, Jeremy; Kreisel, Jens; Walton, Richard I.	5.48490(6) 7.75658(10) 5.50170(7) 90 90 90	234.07	240.337	293	2013		La	0.875	Sm	0.125	Cr	1	_	0	O	3	5.4849	7.75658	5.5017	90	90	90	62	orthorhombic	57	62	24	0	8	33	28	57	0	101	1.95	1.85	1.4	0	0.6	1.1	1.17	1.66	0	3.44	138.90547	150.36	51.9961	0	15.9994	22.39	19.98	7.23	0	17.36	13	13	94	0	0.02658	215	192	83	0	5.3	3.75	9	2.88	0	6.83	8	8	4	0	2	3	8	6	0	16	3	3	-2	1.16275	0.755	1.26	1.5400662252	0.9228174603	0.5992063492	0.40775	0.8501950145	73.925125	52.66	9.39	5.42616245095584E-05	57	221.8676837748	222.3101287893	223.98544973	-0.6295335925	1.1626192555
237356	P n m a	(La0.75Sm0.25)CrO3	Perovskite#GdFeO3	Daniels, Luke M.; Weber, Mads.C.; Lees, Martin R.; Guennou, Mael; Kashtiban, Reza J.; Sloan, Jeremy; Kreisel, Jens; Walton, Richard I.	5.48687(22) 7.74497(22) 5.48311(23) 90 90 90	233.01	241.767	293	2013		La	0.75	Sm	0.25	Cr	1	_	0	O	3	5.48687	7.74497	5.48311	90	90	90	62	orthorhombic	57	62	24	0	8	33	28	57	0	101	1.95	1.85	1.4	0	0.6	1.1	1.17	1.66	0	3.44	138.90547	150.36	51.9961	0	15.9994	22.39	19.98	7.23	0	17.36	13	13	94	0	0.02658	215	192	83	0	5.3	3.75	9	2.88	0	6.83	8	8	4	0	2	3	8	6	0	16	3	3	-2	1.1535	0.755	1.26	1.5278145695	0.9154761905	0.5992063492	0.3985	0.8469489908	73.925125	52.66	9.39	5.42616245095584E-05	57	221.8706854305	222.3191344212	223.98544973	-0.6319692037	1.1596175998
237357	P n m a	(La0.625Sm0.375)CrO3	Perovskite#GdFeO3	Daniels, Luke M.; Weber, Mads.C.; Lees, Martin R.; Guennou, Mael; Kashtiban, Reza J.; Sloan, Jeremy; Kreisel, Jens; Walton, Richard I.	5.48598(14) 7.72994(22) 5.46514(18) 90 90 90	231.75	243.197	293	2013		La	0.625	Sm	0.375	Cr	1	_	0	O	3	5.48598	7.72994	5.46514	90	90	90	62	orthorhombic	57	62	24	0	8	33	28	57	0	101	1.95	1.85	1.4	0	0.6	1.1	1.17	1.66	0	3.44	138.90547	150.36	51.9961	0	15.9994	22.39	19.98	7.23	0	17.36	13	13	94	0	0.02658	215	192	83	0	5.3	3.75	9	2.88	0	6.83	8	8	4	0	2	3	8	6	0	16	3	3	-2	1.14425	0.755	1.26	1.5155629139	0.9081349206	0.5992063492	0.38925	0.8437029671	73.925125	52.66	9.39	5.42616245095584E-05	57	221.8736870861	222.3281400532	223.98544973	-0.6343978368	1.1566159442
237358	P n m a	(La0.5Sm0.5)CrO3	Perovskite#GdFeO3	Daniels, Luke M.; Weber, Mads.C.; Lees, Martin R.; Guennou, Mael; Kashtiban, Reza J.; Sloan, Jeremy; Kreisel, Jens; Walton, Richard I.	5.49294(11) 7.71860(17) 5.44731(12) 90 90 90	230.95	244.627	293	2013		La	0.5	Sm	0.5	Cr	1	_	0	O	3	5.49294	7.7186	5.44731	90	90	90	62	orthorhombic	57	62	24	0	8	33	28	57	0	101	1.95	1.85	1.4	0	0.6	1.1	1.17	1.66	0	3.44	138.90547	150.36	51.9961	0	15.9994	22.39	19.98	7.23	0	17.36	13	13	94	0	0.02658	215	192	83	0	5.3	3.75	9	2.88	0	6.83	8	8	4	0	2	3	8	6	0	16	3	3	-2	1.135	0.755	1.26	1.5033112583	0.9007936508	0.5992063492	0.38	0.8404569434	73.925125	52.66	9.39	5.42616245095584E-05	57	221.8766887417	222.3371456851	223.98544973	-0.6368194661	1.1536142886
237359	P n m a	(La0.25Sm0.75)CrO3	Perovskite#GdFeO3	Daniels, Luke M.; Weber, Mads.C.; Lees, Martin R.; Guennou, Mael; Kashtiban, Reza J.; Sloan, Jeremy; Kreisel, Jens; Walton, Richard I.	5.49810(19) 7.68309(27) 5.40771(18) 90 90 90	228.43	247.487	293	2013		La	0.25	Sm	0.75	Cr	1	_	0	O	3	5.4981	7.68309	5.40771	90	90	90	62	orthorhombic	57	62	24	0	8	33	28	57	0	101	1.95	1.85	1.4	0	0.6	1.1	1.17	1.66	0	3.44	138.90547	150.36	51.9961	0	15.9994	22.39	19.98	7.23	0	17.36	13	13	94	0	0.02658	215	192	83	0	5.3	3.75	9	2.88	0	6.83	8	8	4	0	2	3	8	6	0	16	3	3	-2	1.1165	0.755	1.26	1.478807947	0.8861111111	0.5992063492	0.3615	0.833964896	73.925125	52.66	9.39	5.42616245095584E-05	57	221.882692053	222.355156949	223.98544973	-0.6416416116	1.1476109773
237465	C 1 2/m 1	Ba4(BiIr3)O12	Ba4EuRu3O12	Miiller, Wojciech; Dunstan, Matthew T.; Huang, Zixin; Mohamed, Zakiah; Kennedy, Brendan J.; Avdeev, Maxim; Ling, Chris D.	10.23625(14) 5.90149(7) 29.9970(4) 90 93.6407(11) 90	1808.42	1529.928	298	2013		Ba	1	_	0	Bi	0.25	Ir	0.75	O	3	10.23625	5.90149	29.997	90	93.6407	90	12	monoclinic	56	0	83	77	8	14	0	87	66	101	2.15	0	1.6	1.35	0.6	0.89	0	2.02	2.2	3.44	137.327	0	208.9804	192.217	15.9994	38.16	0	21.31	8.52	17.36	18	0	8	150	0.02658	272	0	48	54	5.3	5.02	0	4.75	3.84	6.83	6	0	6	6	2	2	0	15	9	16	2	4.0714285714	-2	1.49	0.8485714286	1.26	1.7558922559	1.1825396825	0.6734693878	0.6414285714	0.9222090473	36.041625	7.31	7.02	0.0538811953	5.67	276.8855363155	277.1663167914	278.999573603	-0.5326325869	1.1858922559
237528	P 1 21/n 1	In2Ni(MnO6)	Perovskite#Ba2LaRuO6#Cu2NdNbO6	Yi, Wei; Liang, Qifeng; Matsushita, Yoshitaka; Tanaka, Masahiko; Belik, Alexei A.	5.13520(1) 5.33728(1) 7.54559(4) 9 90.1343(1) 9	206.81	439.284	293	2013		In	1	_	0	Ni	0.5	Mn	0.5	O	3	5.1352	5.33728	7.54559	9	90.1343	9	14	monoclinic	49	0	28	25	8	79	0	67	60	101	1.55	0	1.35	1.4	0.6	1.78	0	1.91	1.55	3.44	114.818	0	58.6934	54.938045	15.9994	15.76	0	6.59	7.35	17.36	82	0	91	7.8	0.02658	65	0	49	68	5.3	4.59	0	3.52	8.89	6.83	5	0	4	4	2	13	0	10	7	16	3	3	-2	0.94	0.715	1.26	1.3146853147	0.746031746	0.5674603175	0.225	0.7876632499	43.366125	21.69	6.42	1.26764819821556E-05	29.78	68.9103146853	69.4729779352	70.9757233578	-0.6928450827	1.1023435425
237598	P 4 m m	Bi(Fe0.5Co0.5)O3	Perovskite#PbVO3	Kubota, Makoto; Oka, Kengo; Yabuta, Hisato; Miura, Kaoru; Azuma, Masaki	3.7403(1) 3.7403(1) 4.7179(1) 90 90 90	66	314.367	293	2013		Bi	1	_	0	Fe	0.5	Co	0.5	O	3	3.7403	3.7403	4.7179	90	90	90	99	tetragonal	83	0	26	27	8	87	0	61	64	101	1.6	0	1.4	1.35	0.6	2.02	0	1.83	1.88	3.44	208.9804	0	55.845	58.933195	15.9994	21.31	0	7.09	6.67	17.36	8	0	80	100	0.02658	48	0	62	55	5.3	4.75	0	2.87	2.51	6.83	6	0	4	4	2	15	0	8	9	16	3	3	-2	1.17	0.6875	1.26	1.7018181818	0.9285714286	0.5456349206	0.4825	0.8822949824	56.074	31.09	7.41	0.0001494298	37.26	52.7806818182	53.1804768006	54.98544973	-0.6238863828	1.2308124347
28267	R -3 H	(SrSn)B2O6	Dolomite#CaMg(CO3)2	Vicat, J.; Aleonard, S.	4.941(2) 4.941(2) 16.768(5) 90 90 120	354.52	323.926	293	1968	-1	Sr	0.5	Sn	0.5	B	1	_	0	O	3	4.941	4.941	16.768	90	90	120	148	trigonal	38	50	5	0	8	15	83	86	0	101	2	1.45	0.85	0	0.6	0.95	1.96	2.04	0	3.44	87.62	118.71	10.811	0	15.9994	33.94	16.29	4.39	0	17.36	35	67	27	0	0.02658	197.2	53	20.5	0	5.3	6.08	5.82	8.73	0	6.83	5	5	2	0	2	2	14	13	0	16	3	3	-2	1.075	0.41	1.26	2.6219512195	0.8531746032	0.3253968254	0.665	0.988679242	10.46	28.44	5.91	0.0005925926	17.48	200.2430487805	200.5667280224	202.9512804051	-0.4831269031	2.0236178862
161298	P n m a	(Y0.6Cd0.4)(VO3)	Perovskite#GdFeO3	Belik, A.A.; Nagao, M.; Azuma, M.; Takano, M.; Matsui, Y.; Takayama Muromachi, E.	5.44872(3) 7.57074(4) 5.26806(3) 90 90 90	217.31	197.24	100	2008		Y	0.6	Cd	0.4	V	1	_	0	O	3	5.44872	7.57074	5.26806	90	90	90	62	orthorhombic	39	48	23	0	8	25	75	54	0	101	1.8	1.55	1.35	0	0.6	1.22	1.69	1.63	0	3.44	88.90585	112.411	50.9415	0	15.9994	19.88	13	8.32	0	17.36	17	97	31	0	0.02658	162	46	87	0	5.3	3.65	2.98	3.02	0	6.83	5	5	4	0	2	3	12	5	0	16	2.6	3.4	-2	1.06	0.756	1.26	1.4021164021	0.8412698413	0.6	0.304	0.8137339942	79.538	60.32	6.39	0.0001152	63.69	165.9018835979	166.4116175921	167.9757233578	-0.6467891484	1.1381164021
161338	F m -3 m	Sr2((CrNb)O6)	Elpasolite#K2NaAlF6#Ba2CaWO6	Xia Tian; Li Qin; Meng Jian; Cao Xueqiang	7.8761(0) 7.8761(0) 7.8761(0) 90 90 90	488.58	416.144	293	2008		Sr	1	_	0	Cr	0.5	Nb	0.5	O	3	7.8761	7.8761	7.8761	90	90	90	225	cubic	38	0	24	41	8	15	0	57	53	101	2	0	1.4	1.45	0.6	0.95	0	1.66	1.6	3.44	87.62	0	51.9961	92.90638	15.9994	33.94	0	7.23	10.83	17.36	35	0	94	54	0.02658	197.2	0	83	98	5.3	6.08	0	2.88	3.3	6.83	5	0	4	5	2	2	0	6	5	16	2	4	-2	1.32	0.7675	1.26	1.7198697068	1.0476190476	0.6091269841	0.5525	0.8997955588	73.34	41.06	6.29	0.0154074074	45.4	201.0326302932	201.379925852	203.18544973	-0.5551034329	1.2340363735
