Repository: ihalage/analogmat

## Supplementary Materials for "Analogical discovery of disordered perovskites by crystal structure information hidden in unsupervised material fingerprints"

### Achintha Ihalage and Yang Hao

# DESCRIPTION: <p>Dielectric properties of (Ba0.5Sr0.5)TiO3 thin films</p>

# DESCRIPTION: <p>The dielectric properties of (Ba0.5Sr0.5)TiO3 (BST) thin films with high electrical resistivity were investigated. BST films are deposited on Pt/TiO2/SiO2/Si substrates by a metal-organic deposition (MOD) method. The dielectric permittivity and ac conductivity of the films are measured in the frequency range 102-105 Hz. The dielectric permittivity εr decreases slightly with frequency f ...</p>

File: analogmat/ICSD_data/ICSD_all_data.csv (part 14 of 35)
CollectionCode	HMS	StructuredFormula	StructureType	Authors	CellParameter	CellVolume	FormulaWeight	Temperature	PublicationYear	Quality	A1	A1_frac	A2	A2_frac	B1	B1_frac	B2	B2_frac	O	O_frac	a	b	c	alpha	beta	gamma	SpaceGroupNum	CrystalClass	atom_numA1	atom_numA2	atom_numB1	atom_numB2	atom_numO	mend_numA1	mend_numA2	mend_numB1	mend_numB2	mend_numO	atomic_rA1	atomic_rA2	atomic_rB1	atomic_rB2	atomic_rO	A1_X	A2_X	B1_X	B2_X	O_X	M_A1	M_A2	M_B1	M_B2	M_O	V_A1	V_A2	V_B1	V_B2	V_O	therm_con_A1	therm_con_A2	therm_con_B1	therm_con_B2	therm_con_O	polarizability_A1	polarizability_A2	polarizability_B1	polarizability_B2	polarizability_O	lattice_const_A1	lattice_const_A2	lattice_const_B1	lattice_const_B2	lattice_const_O	Row_A1	Row_A2	Row_B1	Row_B2	Row_O	Group_A1	Group_A2	Group_B1	Group_B2	Group_O	nA	nB	nO	rA_avg	rB_avg	rO	rA/rB	rA/rO	rB/rO	rA-rB	Goldschmidt_TF	SISSO_1	SISSO_2	SISSO_3	SISSO_4	SISSO_5	SISSO_6	SISSO_7	SISSO_8	SISSO_9	SISSO_10
161439	P 1 21/n 1	Nd((MgSn)0.5O3)	Perovskite#Ba2LaRuO6#Cu2NdNbO6	Santosh Babu, G.; Subramanian, V.; Murthy, V.R.K.; Moreira, R.L.; Lobo, R.P.S.M.	5.5397(3) 5.7304(3) 7.9281(4) 90 90.155(2) 90	251.67	263.737	293	2008		Nd	1	_	0	Mg	0.5	Sn	0.5	O	3	5.5397	5.7304	7.9281	90	90.155	90	14	monoclinic	60	0	12	50	8	30	0	73	83	101	1.85	0	1.5	1.45	0.6	1.14	0	1.31	1.96	3.44	144.242	0	24.305	118.71	15.9994	20.59	0	14	16.29	17.36	17	0	160	67	0.02658	208	0	71.2	53	5.3	3.66	0	3.21	5.82	6.83	8	0	3	5	2	6	0	2	14	16	3	3	-2	1.123	0.845	1.26	1.3289940828	0.8912698413	0.6706349206	0.278	0.8004919048	63.558375	46.76	9.68	0.002412963	47.45	214.9490059172	215.4714978219	216.9974949866	-0.6630204208	1.0843274162
161503	P m -3 m	Pb((Mn0.5Nb0.5)O3)	HfPbO3	Ivanov, S.A.; Nordblad, P.; Tellgren, R.; Rundlof, H.; Andre, G.; Bouree, F.	4.0068(2) 4.0068(2) 4.0068(2) 90 90 90	64.33	329.112	10	2008		Pb	1	_	0	Mn	0.5	Nb	0.5	O	3	4.0068	4.0068	4.0068	90	90	90	221	cubic	82	0	25	41	8	82	0	60	53	101	1.8	0	1.4	1.45	0.6	2.33	0	1.55	1.6	3.44	207.2	0	54.938045	92.90638	15.9994	18.26	0	7.35	10.83	17.36	35	0	7.8	54	0.02658	47	0	68	98	5.3	4.95	0	8.89	3.3	6.83	6	0	4	5	2	14	0	7	5	16	2	4	-2	1.33	0.75	1.26	1.7733333333	1.0555555556	0.5952380952	0.58	0.9111475439	60.618	40.94	7.02	9.46736118164275E-05	46.39	51.8066666667	52.1378142106	53.98544973	-0.6006442334	1.2055284553
161900	C 1 2/c 1	Bi((Mn0.97Al0.03)O3)	Perovskite#ScBiO3	Belik, A.A.; Takayama Muromachi, E.	9.5264(2) 5.60385(9) 9.8397(2) 90 110.4495(14) 90	492.18	311.0782	300	2008		Bi	1	_	0	Mn	0.97	Al	0.03	O	3	9.5264	5.60385	9.8397	90	110.4495	90	15	monoclinic	83	0	25	13	8	87	0	60	80	101	1.6	0	1.4	1.25	0.6	2.02	0	1.55	1.61	3.44	208.9804	0	54.938045	26.9815386	15.9994	21.31	0	7.35	10	17.36	8	0	7.8	235	0.02658	48	0	68	57.8	5.3	4.75	0	8.89	4.05	6.83	6	0	4	3	2	15	0	7	13	16	3	3	-2	1.17	0.71865	1.26	1.6280525986	0.9285714286	0.5703571429	0.45135	0.8684049621	62.354	38.09	7.13	0.0003544403	43.54	52.8232974014	53.2403523635	54.98544973	-0.6345506072	1.1881968515
161902	C 1 2/c 1	Bi((Mn0.9Al0.1)O3)	Perovskite#ScBiO3	Belik, A.A.; Takayama Muromachi, E.	9.49388(14) 5.57364(6) 9.70995(13) 90 108.7816(10) 90	486.45	309.121	90	2008		Bi	1	_	0	Mn	0.9	Al	0.1	O	3	9.49388	5.57364	9.70995	90	108.7816	90	15	monoclinic	83	0	25	13	8	87	0	60	80	101	1.6	0	1.4	1.25	0.6	2.02	0	1.55	1.61	3.44	208.9804	0	54.938045	26.9815386	15.9994	21.31	0	7.35	10	17.36	8	0	7.8	235	0.02658	48	0	68	57.8	5.3	4.75	0	8.89	4.05	6.83	6	0	4	3	2	15	0	7	13	16	3	3	-2	1.17	0.7155	1.26	1.6352201258	0.9285714286	0.5678571429	0.4545	0.8697896625	62.354	38.09	7.13	0.0003544403	43.54	52.8192798742	53.2345695367	54.98544973	-0.6334930471	1.1922143787
162633	P n m a	Sr(Ru0.9Cu0.1)O3	Perovskite#GdFeO3	Mangalam, R.V.K.; Sundaresan, A.	5.5403(1) 7.8477(2) 5.5774(1) 90 90 90	242.5	232.935	293	2009		Sr	1	_	0	Ru	0.9	Cu	0.1	O	3	5.5403	7.8477	5.5774	90	90	90	62	orthorhombic	38	0	44	29	8	15	0	62	72	101	2	0	1.3	1.35	0.6	0.95	0	2.2	1.9	3.44	87.62	0	101.07	63.546	15.9994	33.94	0	8.17	7.11	17.36	35	0	120	400	0.02658	197.2	0	72	46.5	5.3	6.08	0	2.7	3.61	6.83	5	0	5	4	2	2	0	8	11	16	2	4	-2	1.32	0.7585	1.26	1.7402768622	1.0476190476	0.601984127	0.5615	0.9038075281	61.8	28.06	5.75	0.1179259259	33.86	201.0212231378	201.3635306659	203.1635581854	-0.5519562638	1.2454435289
162651	I 4/m	Sr2(MnSbO6)	Sr2NiWO6	Ivanov, S.A.; Nordblad, P.; Tellgren, R.; Hewat, A.	5.5120(6) 5.5120(6) 8.0523(8) 90 90 90	244.65	447.924	10	2009		Sr	1	_	0	Mn	0.5	Sb	0.5	O	3	5.512	5.512	8.0523	90	90	90	87	tetragonal	38	0	25	51	8	15	0	60	88	101	2	0	1.4	1.45	0.6	0.95	0	1.55	2.05	3.44	87.62	0	54.938045	121.76	15.9994	33.94	0	7.35	18.19	17.36	35	0	7.8	24	0.02658	197.2	0	68	43	5.3	6.08	0	8.89	4.51	6.83	5	0	4	5	2	2	0	7	15	16	2	4	-2	1.32	0.73	1.26	1.8082191781	1.0476190476	0.5793650794	0.59	0.9167515053	58.45	25.06	6.4	0.0065185185	30.51	200.9817808219	201.3085323272	203.18544973	-0.5417347966	1.2848858447
163231	I 4/m	Sr2Fe(ReO6)	Sr2NiWO6	Retuerto, M.; Martinez Lope, M.J.; Garcia Hernandez, M.; Alonso, J.A.	5.5641(1) 5.5641(1) 7.8851(4) 90 90 90	244.12	513.284	295	2009		Sr	1	_	0	Fe	0.5	Re	0.5	O	3	5.5641	5.5641	7.8851	90	90	90	87	tetragonal	38	0	26	75	8	15	0	61	58	101	2	0	1.4	1.35	0.6	0.95	0	1.83	1.9	3.44	87.62	0	55.845	186.207	15.9994	33.94	0	7.09	8.86	17.36	35	0	80	48	0.02658	197.2	0	62	62	5.3	6.08	0	2.87	2.76	6.83	5	0	4	6	2	2	0	8	7	16	2	4	-2	1.32	0.705	1.26	1.8723404255	1.0476190476	0.5595238095	0.615	0.9284150104	52.17	18.06	6.12	0.0136296296	24.23	200.9426595745	201.2560745849	203.18544973	-0.5324371234	1.3240070922
163804	P 1 21/n 1	Tb2(NiMnO6)	Perovskite#Ba2LaRuO6#Cu2NdNbO6	Booth, R.J.; Fillman, R.; Whitaker, H; Nag, A.; Tiwari, R.M.; Ramanujachary, K.V.; Gopalakrishnan, J.; Lofland, S.E.	5.2740(9) 5.5417(9) 7.5302(1) 90 89.814(1) 90	220.08	527.484	293	2009		Tb	1	_	0	Ni	0.5	Mn	0.5	O	3	5.274	5.5417	7.5302	90	89.814	90	14	monoclinic	65	0	28	25	8	26	0	67	60	101	1.75	0	1.35	1.4	0.6	1.1	0	1.91	1.55	3.44	158.92535	0	58.6934	54.938045	15.9994	19.3	0	6.59	7.35	17.36	11	0	91	7.8	0.02658	170	0	49	68	5.3	3.6	0	3.52	8.89	6.83	8	0	4	4	2	11	0	10	7	16	4	2	-2	0.9	0.82	1.26	1.0975609756	0.7142857143	0.6507936508	0.08	0.7343031958	41.730625	17.95	8.94	0.0003442194	26.04	176.9824390244	177.6367422202	178.9757233578	-0.7038363027	1.0560225141
163902	R -3 c H	(Bi0.5Sr0.5)(CrO3)	(Al,Cr)2O3	Ortega-San Martin, L.; Williams, A.J.; Storer, A.; Attfield, J.P.	5.46431(5) 5.46431(5) 13.3475(2) 90 90 120	345.14	248.297	300	2009		Bi	0.5	Sr	0.5	Cr	1	_	0	O	3	5.46431	5.46431	13.3475	90	90	120	167	trigonal	83	38	24	0	8	87	15	57	0	101	1.6	2	1.4	0	0.6	2.02	0.95	1.66	0	3.44	208.9804	87.62	51.9961	0	15.9994	21.31	33.94	7.23	0	17.36	8	35	94	0	0.02658	48	197.2	83	0	5.3	4.75	6.08	2.88	0	6.83	6	5	4	0	2	15	2	6	0	16	2.5	3.5	-2	1.245	0.7225	1.26	1.723183391	0.9880952381	0.5734126984	0.5225	0.893469098	77.244	54.09	7.24	2.42975354706053E-06	58.43	52.799316609	53.170285707	54.98544973	-0.6152182537	1.2121776439
163913	F m -3 m	Pb2Sc(SbO6)	Ba2CaWO6	Larregola, S.A.; Alonso, J.A.; Pedregosa, J.C.; Martinez Lope, M.J.; Alguero, M.; De la Pena-O'Shea, V.; Porcher, F.; Illas, F.	8.1050(1) 8.1050(1) 8.1050(1) 90 90 90	532.43	677.084	295	2009		Pb	1	_	0	Sc	0.5	Sb	0.5	O	3	8.105	8.105	8.105	90	90	90	225	cubic	82	0	21	51	8	82	0	19	88	101	1.8	0	1.6	1.45	0.6	2.33	0	1.36	2.05	3.44	207.2	0	44.955912	121.76	15.9994	18.26	0	15	18.19	17.36	35	0	16	24	0.02658	47	0	97	43	5.3	4.95	0	3.31	4.51	6.83	6	0	4	5	2	14	0	3	15	16	2	4	-2	1.33	0.8125	1.26	1.6369230769	1.0555555556	0.6448412698	0.5175	0.8836702356	89.808	73.94	6.83	4.02634900828485E-05	75.58	51.8805769231	52.2467471587	53.999573603	-0.6221229439	1.1316181989
164084	P n m a	La(Fe0.95Cu0.05O3)	Perovskite#GdFeO3	Caronna, T.; Fontana, F.; Natali Sora, I.; Pelosato, R.	5.5651(5) 7.858(1) 5.5552(8) 90 90 90	242.93	243.142	293	2009		La	1	_	0	Fe	0.95	Cu	0.05	O	3	5.5651	7.858	5.5552	90	90	90	62	orthorhombic	57	0	26	29	8	33	0	61	72	101	1.95	0	1.4	1.35	0.6	1.1	0	1.83	1.9	3.44	138.90547	0	55.845	63.546	15.9994	22.39	0	7.09	7.11	17.36	13	0	80	400	0.02658	215	0	62	46.5	5.3	3.75	0	2.87	3.61	6.83	8	0	4	4	2	3	0	8	11	16	3	3	-2	1.172	0.6895	1.26	1.6997824511	0.9301587302	0.5472222222	0.4825	0.8821152561	52.755125	29.66	9.22	0.011076328	35.83	221.7827175489	222.1823328051	223.98544973	-0.6052163796	1.2475854814
164085	P n m a	La(Fe0.9Cu0.1O3)	Perovskite#GdFeO3	Caronna, T.; Fontana, F.; Natali Sora, I.; Pelosato, R.	5.5657(6) 7.855(1) 5.5553(9) 90 90 90	242.87	243.527	293	2009		La	1	_	0	Fe	0.9	Cu	0.1	O	3	5.5657	7.855	5.5553	90	90	90	62	orthorhombic	57	0	26	29	8	33	0	61	72	101	1.95	0	1.4	1.35	0.6	1.1	0	1.83	1.9	3.44	138.90547	0	55.845	63.546	15.9994	22.39	0	7.09	7.11	17.36	13	0	80	400	0.02658	215	0	62	46.5	5.3	3.75	0	2.87	3.61	6.83	8	0	4	4	2	3	0	8	11	16	3	3	-2	1.172	0.689	1.26	1.7010159652	0.9301587302	0.5468253968	0.483	0.8823415556	52.755125	29.66	9.22	0.011076328	35.83	221.7819840348	222.1813255904	223.98544973	-0.6050416409	1.2483189955
164086	P n m a	La(Fe0.8Cu0.2O3)	Perovskite#GdFeO3	Caronna, T.; Fontana, F.; Natali Sora, I.; Pelosato, R.	5.564(2) 7.853(3) 5.555(2) 90 90 90	242.72	244.297	293	2009		La	1	_	0	Fe	0.8	Cu	0.2	O	3	5.564	7.853	5.555	90	90	90	62	orthorhombic	57	0	26	29	8	33	0	61	72	101	1.95	0	1.4	1.35	0.6	1.1	0	1.83	1.9	3.44	138.90547	0	55.845	63.546	15.9994	22.39	0	7.09	7.11	17.36	13	0	80	400	0.02658	215	0	62	46.5	5.3	3.75	0	2.87	3.61	6.83	8	0	4	4	2	3	0	8	11	16	3	3	-2	1.172	0.688	1.26	1.7034883721	0.9301587302	0.546031746	0.484	0.882794503	52.755125	29.66	9.22	0.011076328	35.83	221.7805116279	222.1793061309	223.98544973	-0.6046917968	1.2497914024
164745	P n m a	(Ca0.9La0.1)(MnO3)	Perovskite#GdFeO3	Wang Yang; Sui Yu; Cheng Jin Guang; Wang Xianjie; Lu Zhe; Su Wenhui	5.3164(5) 7.5201(9) 5.3034(7) 90 90 90	212.03	152.9	293	2009		Ca	0.9	La	0.1	Mn	1	_	0	O	3	5.3164	7.5201	5.3034	90	90	90	62	orthorhombic	20	57	25	0	8	16	33	60	0	101	1.8	1.95	1.4	0	0.6	1	1.1	1.55	0	3.44	40.078	138.90547	54.938045	0	15.9994	26.2	22.39	7.35	0	17.36	200	13	7.8	0	0.02658	160.8	215	68	0	5.3	5.58	3.75	8.89	0	6.83	4	8	4	0	2	2	3	7	0	16	2.1	3.9	-2	1.1432	0.691	1.26	1.6544138929	0.9073015873	0.5484126984	0.4522	0.8709989834	60.618	33	5.25	0.0004394531	38.45	163.5977861071	164.0165850905	165.78544973	-0.5815626737	1.2647138929
164746	P n m a	(Ca0.9Pr0.1)(MnO3)	Perovskite#GdFeO3	Wang Yang; Sui Yu; Cheng Jin Guang; Wang Xianjie; Lu Zhe; Su Wenhui	5.3132(5) 7.5105(9) 5.2945(3) 90 90 90	211.28	153.1	293	2009		Ca	0.9	Pr	0.1	Mn	1	_	0	O	3	5.3132	7.5105	5.2945	90	90	90	62	orthorhombic	20	59	25	0	8	16	31	60	0	101	1.8	1.85	1.4	0	0.6	1	1.13	1.55	0	3.44	40.078	140.90765	54.938045	0	15.9994	26.2	20.8	7.35	0	17.36	200	13	7.8	0	0.02658	160.8	216	68	0	5.3	5.58	3.67	8.89	0	6.83	4	8	4	0	2	2	5	7	0	16	2.1	3.9	-2	1.141	0.691	1.26	1.6512301013	0.9055555556	0.5484126984	0.45	0.8702016308	60.618	33	5.25	0.0004394531	38.45	163.5987698987	164.0189715295	165.78544973	-0.5821724219	1.2637301013
164747	P n m a	(Ca0.9Nd0.1)(MnO3)	Perovskite#GdFeO3	Wang Yang; Sui Yu; Cheng Jin Guang; Wang Xianjie; Lu Zhe; Su Wenhui	5.3111(7) 7.5066(2) 5.2906(8) 90 90 90	210.93	153.433	293	2009		Ca	0.9	Nd	0.1	Mn	1	_	0	O	3	5.3111	7.5066	5.2906	90	90	90	62	orthorhombic	20	60	25	0	8	16	30	60	0	101	1.8	1.85	1.4	0	0.6	1	1.14	1.55	0	3.44	40.078	144.242	54.938045	0	15.9994	26.2	20.59	7.35	0	17.36	200	17	7.8	0	0.02658	160.8	208	68	0	5.3	5.58	3.66	8.89	0	6.83	4	8	4	0	2	2	6	7	0	16	2.1	3.9	-2	1.1383	0.691	1.26	1.6473227207	0.9034126984	0.5484126984	0.4473	0.8692230617	60.618	33	5.25	0.0004394531	38.45	163.5999772793	164.021900341	165.78544973	-0.582920189	1.2625227207
164748	P n m a	(Ca0.9Sm0.1)(MnO3)	Perovskite#GdFeO3	Wang Yang; Sui Yu; Cheng Jin Guang; Wang Xianjie; Lu Zhe; Su Wenhui	5.3087(9) 7.4957(5) 5.2871(9) 90 90 90	210.39	154.044	293	2009		Ca	0.9	Sm	0.1	Mn	1	_	0	O	3	5.3087	7.4957	5.2871	90	90	90	62	orthorhombic	20	62	25	0	8	16	28	60	0	101	1.8	1.85	1.4	0	0.6	1	1.17	1.55	0	3.44	40.078	150.36	54.938045	0	15.9994	26.2	19.98	7.35	0	17.36	200	13	7.8	0	0.02658	160.8	192	68	0	5.3	5.58	9	8.89	0	6.83	4	8	4	0	2	2	8	7	0	16	2.1	3.9	-2	1.1358	0.691	1.26	1.6437047757	0.9014285714	0.5484126984	0.4448	0.8683169792	60.618	33	5.25	0.0004394531	38.45	163.6010952243	164.0246122035	165.78544973	-0.5836120149	1.2614047757
164749	P n m a	(Ca0.9Eu0.1)(MnO3)	Perovskite#GdFeO3	Wang Yang; Sui Yu; Cheng Jin Guang; Wang Xianjie; Lu Zhe; Su Wenhui	5.3023(3) 7.4925(9) 5.2857(7) 90 90 90	209.99	154.205	293	2009		Ca	0.9	Eu	0.1	Mn	1	_	0	O	3	5.3023	7.4925	5.2857	90	90	90	62	orthorhombic	20	63	25	0	8	16	18	60	0	101	1.8	1.85	1.4	0	0.6	1	1.2	1.55	0	3.44	40.078	151.964	54.938045	0	15.9994	26.2	28.97	7.35	0	17.36	200	14	7.8	0	0.02658	160.8	184	68	0	5.3	5.58	4.61	8.89	0	6.83	4	8	4	0	2	2	9	7	0	16	2	4	-2	1.157	0.67	1.26	1.7268656716	0.9182539683	0.5317460317	0.487	0.8855321711	60.618	33	5.25	0.0004394531	38.45	163.5601343284	163.9586664994	165.78544973	-0.5703775567	1.3023656716
164750	P n m a	(Ca0.9Gd0.1)(MnO3)	Perovskite#GdFeO3	Wang Yang; Sui Yu; Cheng Jin Guang; Wang Xianjie; Lu Zhe; Su Wenhui	5.2989(3) 7.4818(2) 5.2833(7) 90 90 90	209.46	154.734	293	2009		Ca	0.9	Gd	0.1	Mn	1	_	0	O	3	5.2989	7.4818	5.2833	90	90	90	62	orthorhombic	20	64	25	0	8	16	27	60	0	101	1.8	1.8	1.4	0	0.6	1	1.2	1.55	0	3.44	40.078	157.25	54.938045	0	15.9994	26.2	19.9	7.35	0	17.36	200	11	7.8	0	0.02658	160.8	158	68	0	5.3	5.58	3.64	8.89	0	6.83	4	8	4	0	2	2	10	7	0	16	2.1	3.9	-2	1.1338	0.691	1.26	1.6408104197	0.8998412698	0.5484126984	0.4428	0.8675921132	60.618	33	5.25	0.0004394531	38.45	163.6019895803	164.0267816935	165.78544973	-0.5841650937	1.2605104197
164751	P n m a	(Ca0.9Tb0.1)(MnO3)	Perovskite#GdFeO3	Wang Yang; Sui Yu; Cheng Jin Guang; Wang Xianjie; Lu Zhe; Su Wenhui	5.2951(9) 7.4742(1) 5.2815(1) 90 90 90	209.02	154.901	293	2009		Ca	0.9	Tb	0.1	Mn	1	_	0	O	3	5.2951	7.4742	5.2815	90	90	90	62	orthorhombic	20	65	25	0	8	16	26	60	0	101	1.8	1.75	1.4	0	0.6	1	1.1	1.55	0	3.44	40.078	158.92535	54.938045	0	15.9994	26.2	19.3	7.35	0	17.36	200	11	7.8	0	0.02658	160.8	170	68	0	5.3	5.58	3.6	8.89	0	6.83	4	8	4	0	2	2	11	7	0	16	2.1	3.9	-2	1.1323	0.691	1.26	1.6386396527	0.8986507937	0.5484126984	0.4413	0.8670484637	60.618	33	5.25	0.0004394531	38.45	163.6026603473	164.028408811	165.78544973	-0.5845796799	1.2598396527
164752	P n m a	(Ca0.9Dy0.1)(MnO3)	Perovskite#GdFeO3	Wang Yang; Sui Yu; Cheng Jin Guang; Wang Xianjie; Lu Zhe; Su Wenhui	5.2900(6) 7.4709(8) 5.2779(6) 90 90 90	208.59	155.259	293	2009		Ca	0.9	Dy	0.1	Mn	1	_	0	O	3	5.29	7.4709	5.2779	90	90	90	62	orthorhombic	20	66	25	0	8	16	24	60	0	101	1.8	1.75	1.4	0	0.6	1	1.22	1.55	0	3.44	40.078	162.5	54.938045	0	15.9994	26.2	19.01	7.35	0	17.36	200	11	7.8	0	0.02658	160.8	163	68	0	5.3	5.58	3.59	8.89	0	6.83	4	8	4	0	2	2	12	7	0	16	2.1	3.9	-2	1.1312	0.691	1.26	1.6370477569	0.8977777778	0.5484126984	0.4402	0.8666497874	60.618	33	5.25	0.0004394531	38.45	163.6031522431	164.0296020305	165.78544973	-0.5848835882	1.2593477569
164754	P n m a	(Ca0.9Er0.1)(MnO3)	Perovskite#GdFeO3	Wang Yang; Sui Yu; Cheng Jin Guang; Wang Xianjie; Lu Zhe; Su Wenhui	5.2866(7) 7.4618(7) 5.2748(4) 90 90 90	208.08	155.735	293	2009		Ca	0.9	Er	0.1	Mn	1	_	0	O	3	5.2866	7.4618	5.2748	90	90	90	62	orthorhombic	20	68	25	0	8	16	22	60	0	101	1.8	1.75	1.4	0	0.6	1	1.24	1.55	0	3.44	40.078	167.259	54.938045	0	15.9994	26.2	18.46	7.35	0	17.36	200	15	7.8	0	0.02658	160.8	150	68	0	5.3	5.58	3.56	8.89	0	6.83	4	8	4	0	2	2	14	7	0	16	2.1	3.9	-2	1.129	0.691	1.26	1.6338639653	0.896031746	0.5484126984	0.438	0.8658524348	60.618	33	5.25	0.0004394531	38.45	163.6041360347	164.0319884695	165.78544973	-0.585491096	1.2583639653
164755	P n m a	(Ca0.9Yb0.1)(MnO3)	Perovskite#GdFeO3	Wang Yang; Sui Yu; Cheng Jin Guang; Wang Xianjie; Lu Zhe; Su Wenhui	5.2815(6) 7.4532(5) 5.2719(6) 90 90 90	207.52	156.313	293	2009		Ca	0.9	Yb	0.1	Mn	1	_	0	O	3	5.2815	7.4532	5.2719	90	90	90	62	orthorhombic	20	70	25	0	8	16	17	60	0	101	1.8	1.75	1.4	0	0.6	1	1.1	1.55	0	3.44	40.078	173.04	54.938045	0	15.9994	26.2	24.84	7.35	0	17.36	200	39	7.8	0	0.02658	160.8	139	68	0	5.3	5.58	5.49	8.89	0	6.83	4	8	4	0	2	2	16	7	0	16	2	4	-2	1.142	0.67	1.26	1.7044776119	0.9063492063	0.5317460317	0.472	0.8800365225	60.618	33	5.25	0.0004394531	38.45	163.5675223881	163.9755589106	165.78544973	-0.5746229945	1.2949776119
164804	I 4/m c m	(Sr0.9Pr0.1)(TiO3)	Perovskite#SrTiO3#SrZrO3	Garg, R.; Senyshyn, A.; Boysen, H.; Ranjan, R.	5.5181(2) 5.5181(2) 7.8084(4) 90 90 90	237.76	188.846	300	2009		Sr	0.9	Pr	0.1	Ti	1	_	0	O	3	5.5181	5.5181	7.8084	90	90	90	140	tetragonal	38	59	22	0	8	15	31	51	0	101	2	1.85	1.4	0	0.6	0.95	1.13	1.54	0	3.44	87.62	140.90765	47.867	0	15.9994	33.94	20.8	10.64	0	17.36	35	13	22	0	0.02658	197.2	216	100	0	5.3	6.08	3.67	2.95	0	6.83	5	8	4	0	2	2	5	4	0	16	2.1	3.9	-2	1.303	0.7515	1.26	1.7338656021	1.0341269841	0.5964285714	0.5515	0.9009767239	90.46	60.06	6.41	0.0005925926	62.52	201.0176343979	201.3671111218	203.18544973	-0.5541779111	1.2490322688
164805	I 4/m c m	(Sr0.87Pr0.13)(TiO3)	Perovskite#SrTiO3#SrZrO3	Garg, R.; Senyshyn, A.; Boysen, H.; Ranjan, R.	5.5183(2) 5.5183(2) 7.8107(4) 90 90 90	237.85	190.4447	300	2009		Sr	0.87	Pr	0.13	Ti	1	_	0	O	3	5.5183	5.5183	7.8107	90	90	90	140	tetragonal	38	59	22	0	8	15	31	51	0	101	2	1.85	1.4	0	0.6	0.95	1.13	1.54	0	3.44	87.62	140.90765	47.867	0	15.9994	33.94	20.8	10.64	0	17.36	35	13	22	0	0.02658	197.2	216	100	0	5.3	6.08	3.67	2.95	0	6.83	5	8	4	0	2	2	5	4	0	16	2.13	3.8	-2	1.2979	0.758	1.26	1.7122691293	1.0300793651	0.6015873016	0.5399	0.8962876291	90.46	60.06	6.41	0.0005925926	62.52	201.0276308707	201.3840184998	203.18544973	-0.5578470115	1.239035796
164806	I 4/m c m	(Sr0.85Pr0.15)(TiO3)	Perovskite#SrTiO3#SrZrO3	Garg, R.; Senyshyn, A.; Boysen, H.; Ranjan, R.	5.5183(2) 5.5183(2) 7.8075(6) 90 90 90	237.75	191.5105	300	2009		Sr	0.85	Pr	0.15	Ti	1	_	0	O	3	5.5183	5.5183	7.8075	90	90	90	140	tetragonal	38	59	22	0	8	15	31	51	0	101	2	1.85	1.4	0	0.6	0.95	1.13	1.54	0	3.44	87.62	140.90765	47.867	0	15.9994	33.94	20.8	10.64	0	17.36	35	13	22	0	0.02658	197.2	216	100	0	5.3	6.08	3.67	2.95	0	6.83	5	8	4	0	2	2	5	4	0	16	2.15	3.8	-2	1.2945	0.758	1.26	1.7077836412	1.0273809524	0.6015873016	0.5365	0.8950962698	90.46	60.06	6.41	0.0005925926	62.52	201.0287163588	201.3873126287	203.18544973	-0.5587770362	1.2379503078
164807	I 4/m c m	(Sr0.83Pr0.17)(TiO3)	Perovskite#SrTiO3#SrZrO3	Garg, R.; Senyshyn, A.; Boysen, H.; Ranjan, R.	5.5171(2) 5.5171(2) 7.8106(4) 90 90 90	237.74	192.5763	300	2009		Sr	0.83	Pr	0.17	Ti	1	_	0	O	3	5.5171	5.5171	7.8106	90	90	90	140	tetragonal	38	59	22	0	8	15	31	51	0	101	2	1.85	1.4	0	0.6	0.95	1.13	1.54	0	3.44	87.62	140.90765	47.867	0	15.9994	33.94	20.8	10.64	0	17.36	35	13	22	0	0.02658	197.2	216	100	0	5.3	6.08	3.67	2.95	0	6.83	5	8	4	0	2	2	5	4	0	16	2.17	3.8	-2	1.2911	0.758	1.26	1.703298153	1.0246825397	0.6015873016	0.5331	0.8939049105	90.46	60.06	6.41	0.0005925926	62.52	201.029801847	201.3906067575	203.18544973	-0.5597061732	1.2368648197
164901	R -3 c R	(La0.9Nd0.1)(CoO3)	Perovskite#LaAlO3	Taguchi, H.; Matsuoka, S.; Kato, M.; Hirota, K.	5.3731(6) 5.3731(6) 5.3731(6) 60.78(1) 60.78(1) 60.78(1)	111.62	246.37	293	2009		La	0.9	Nd	0.1	Co	1	_	0	O	3	5.3731	5.3731	5.3731	60.78	60.78	60.78	167	trigonal	57	60	27	0	8	33	30	64	0	101	1.95	1.85	1.35	0	0.6	1.1	1.14	1.88	0	3.44	138.90547	144.242	58.933195	0	15.9994	22.39	20.59	6.67	0	17.36	13	17	100	0	0.02658	215	208	55	0	5.3	3.75	3.66	2.51	0	6.83	8	8	4	0	2	3	6	9	0	16	3	3	-2	1.1671	0.685	1.26	1.7037956204	0.9262698413	0.5436507937	0.4821	0.8823747396	45.705125	21.66	9.17	5.42616245095584E-05	28.78	221.7783043796	222.1785791192	223.9757233578	-0.6050160149	1.2519986507
164902	R -3 c R	(La0.8Nd0.2)(CoO3)	Perovskite#LaAlO3	Taguchi, H.; Matsuoka, S.; Kato, M.; Hirota, K.	5.3636(6) 5.3636(6) 5.3636(6) 60.83(1) 60.83(1) 60.83(1)	111.15	246.903	293	2009		La	0.8	Nd	0.2	Co	1	_	0	O	3	5.3636	5.3636	5.3636	60.83	60.83	60.83	167	trigonal	57	60	27	0	8	33	30	64	0	101	1.95	1.85	1.35	0	0.6	1.1	1.14	1.88	0	3.44	138.90547	144.242	58.933195	0	15.9994	22.39	20.59	6.67	0	17.36	13	17	100	0	0.02658	215	208	55	0	5.3	3.75	3.66	2.51	0	6.83	8	8	4	0	2	3	6	9	0	16	3	3	-2	1.1622	0.685	1.26	1.6966423358	0.9223809524	0.5436507937	0.4772	0.8805933395	45.705125	21.66	9.17	5.42616245095584E-05	28.78	221.7805576642	222.1839510038	223.9757233578	-0.6063906919	1.2497453661
164903	R -3 c R	(La0.7Nd0.3)(CoO3)	Perovskite#LaAlO3	Taguchi, H.; Matsuoka, S.; Kato, M.; Hirota, K.	5.3570(8) 5.3570(8) 5.3570(8) 60.80(1) 60.80(1) 60.80(1)	110.67	247.436	293	2009		La	0.7	Nd	0.3	Co	1	_	0	O	3	5.357	5.357	5.357	60.8	60.8	60.8	167	trigonal	57	60	27	0	8	33	30	64	0	101	1.95	1.85	1.35	0	0.6	1.1	1.14	1.88	0	3.44	138.90547	144.242	58.933195	0	15.9994	22.39	20.59	6.67	0	17.36	13	17	100	0	0.02658	215	208	55	0	5.3	3.75	3.66	2.51	0	6.83	8	8	4	0	2	3	6	9	0	16	3	3	-2	1.1573	0.685	1.26	1.6894890511	0.9184920635	0.5436507937	0.4723	0.8788119394	45.705125	21.66	9.17	5.42616245095584E-05	28.78	221.7828109489	222.1893228883	223.9757233578	-0.6077633485	1.2474920814
164904	P n m a	(La0.6Nd0.4)(CoO3)	Perovskite#GdFeO3	Taguchi, H.; Matsuoka, S.; Kato, M.; Hirota, K.	5.3587(2) 7.6096(3) 5.4138(2) 90 90 90	220.76	247.969	293	2009		La	0.6	Nd	0.4	Co	1	_	0	O	3	5.3587	7.6096	5.4138	90	90	90	62	orthorhombic	57	60	27	0	8	33	30	64	0	101	1.95	1.85	1.35	0	0.6	1.1	1.14	1.88	0	3.44	138.90547	144.242	58.933195	0	15.9994	22.39	20.59	6.67	0	17.36	13	17	100	0	0.02658	215	208	55	0	5.3	3.75	3.66	2.51	0	6.83	8	8	4	0	2	3	6	9	0	16	3	3	-2	1.1524	0.685	1.26	1.6823357664	0.9146031746	0.5436507937	0.4674	0.8770305393	45.705125	21.66	9.17	5.42616245095584E-05	28.78	221.7850642336	222.1946947729	223.9757233578	-0.6091339802	1.2452387967
164905	P n m a	(La0.5Nd0.5)(CoO3)	Perovskite#GdFeO3	Taguchi, H.; Matsuoka, S.; Kato, M.; Hirota, K.	5.3562(2) 7.6028(4) 5.4044(2) 90 90 90	220.08	248.502	293	2009		La	0.5	Nd	0.5	Co	1	_	0	O	3	5.3562	7.6028	5.4044	90	90	90	62	orthorhombic	57	60	27	0	8	33	30	64	0	101	1.95	1.85	1.35	0	0.6	1.1	1.14	1.88	0	3.44	138.90547	144.242	58.933195	0	15.9994	22.39	20.59	6.67	0	17.36	13	17	100	0	0.02658	215	208	55	0	5.3	3.75	3.66	2.51	0	6.83	8	8	4	0	2	3	6	9	0	16	3	3	-2	1.1475	0.685	1.26	1.6751824818	0.9107142857	0.5436507937	0.4625	0.8752491392	45.705125	21.66	9.17	5.42616245095584E-05	28.78	221.7873175182	222.2000666574	223.9757233578	-0.6105025828	1.2429855121
165055	P n m a	La((Cr0.9Co0.1)O3)	Perovskite#GdFeO3	Correa, H.P.S.; Paiva-Santos, C.O.; Setz, L.F.; Martinez, L.G.; Mello-Castanho, S.R.H.; Orlando, M.T.D.	5.4709(1) 7.7510(1) 5.5115(1) 90 90 90	233.71	239.6	293	2008		La	1	_	0	Cr	0.9	Co	0.1	O	3	5.4709	7.751	5.5115	90	90	90	62	orthorhombic	57	0	24	27	8	33	0	57	64	101	1.95	0	1.4	1.35	0.6	1.1	0	1.66	1.88	3.44	138.90547	0	51.9961	58.933195	15.9994	22.39	0	7.23	6.67	17.36	13	0	94	100	0.02658	215	0	83	55	5.3	3.75	0	2.88	2.51	6.83	8	0	4	4	2	3	0	6	9	16	3	3	-2	1.172	0.748	1.26	1.5668449198	0.9301587302	0.5936507937	0.424	0.8564161812	73.925125	52.66	9.39	0.0027283858	57	221.8571550802	222.2895712614	223.98544973	-0.6248462126	1.1731479501
165056	P n m a	La((Cr0.8Co0.2)O3)	Perovskite#GdFeO3	Correa, H.P.S.; Paiva-Santos, C.O.; Setz, L.F.; Martinez, L.G.; Mello-Castanho, S.R.H.; Orlando, M.T.D.	5.4633(1) 7.7402(1) 5.5050(1) 90 90 90	232.79	240.293	293	2008		La	1	_	0	Cr	0.8	Co	0.2	O	3	5.4633	7.7402	5.505	90	90	90	62	orthorhombic	57	0	24	27	8	33	0	57	64	101	1.95	0	1.4	1.35	0.6	1.1	0	1.66	1.88	3.44	138.90547	0	51.9961	58.933195	15.9994	22.39	0	7.23	6.67	17.36	13	0	94	100	0.02658	215	0	83	55	5.3	3.75	0	2.88	2.51	6.83	8	0	4	4	2	3	0	6	9	16	3	3	-2	1.172	0.741	1.26	1.5816464238	0.9301587302	0.5880952381	0.431	0.8594121399	73.925125	52.66	9.39	0.0027283858	57	221.8493535762	222.2777657161	223.98544973	-0.6225798305	1.1809494541
165057	R -3 c R	La((Cr0.7Co0.3)O3)	Perovskite#LaAlO3	Correa, H.P.S.; Paiva-Santos, C.O.; Setz, L.F.; Martinez, L.G.; Mello-Castanho, S.R.H.; Orlando, M.T.D.	5.44377(1) 5.44377(1) 5.44377(1) 60.595 60.595 60.595	115.61	240.986	293	2008		La	1	_	0	Cr	0.7	Co	0.3	O	3	5.44377	5.44377	5.44377	60.595	60.595	60.595	167	trigonal	57	0	24	27	8	33	0	57	64	101	1.95	0	1.4	1.35	0.6	1.1	0	1.66	1.88	3.44	138.90547	0	51.9961	58.933195	15.9994	22.39	0	7.23	6.67	17.36	13	0	94	100	0.02658	215	0	83	55	5.3	3.75	0	2.88	2.51	6.83	8	0	4	4	2	3	0	6	9	16	3	3	-2	1.172	0.748	1.26	1.5668449198	0.9301587302	0.5936507937	0.424	0.8564161812	73.925125	52.66	9.39	0.0027283858	57	221.8571550802	222.2895712614	223.98544973	-0.6248462126	1.1731479501
165111	P b n m	La(Fe0.667Mo0.333)O3	Perovskite#GdFeO3	Bazuev, G.V.; Zubkov, V.G.; Shveikin, G.P.	5.5845(3) 5.6493(3) 7.9205(4) 90 90 90	249.88	256.107	293	1996		La	1	_	0	Fe	0.667	Mo	0.333	O	3	5.5845	5.6493	7.9205	90	90	90	62	orthorhombic	57	0	26	42	8	33	0	61	56	101	1.95	0	1.4	1.45	0.6	1.1	0	1.83	2.16	3.44	138.90547	0	55.845	95.94	15.9994	22.39	0	7.09	9.38	17.36	13	0	80	139	0.02658	215	0	62	87	5.3	3.75	0	2.87	3.15	6.83	8	0	4	5	2	3	0	8	6	16	3	2.8883333333	-2	1.172	0.74998	1.26	1.5627083389	0.9301587302	0.5952222222	0.42202	0.855572539	52.755125	29.66	9.22	0.0038136183	35.83	221.8593116611	222.2928642001	223.98544973	-0.6254833507	1.1709913692
165112	P b n m	Nd(Fe0.667Mo0.333)O3	Perovskite#GdFeO3	Bazuev, G.V.; Zubkov, V.G.; Shveikin, G.P.	5.4732(32) 5.6760(3) 7.8139(4) 90 90 90	242.75	261.437	293	1996		Nd	1	_	0	Fe	0.667	Mo	0.333	O	3	5.4732	5.676	7.8139	90	90	90	62	orthorhombic	60	0	26	42	8	30	0	61	56	101	1.85	0	1.4	1.45	0.6	1.14	0	1.83	2.16	3.44	144.242	0	55.845	95.94	15.9994	20.59	0	7.09	9.38	17.36	17	0	80	139	0.02658	208	0	62	87	5.3	3.66	0	2.87	3.15	6.83	8	0	4	5	2	6	0	8	6	16	3	2.8883333333	-2	1.123	0.74998	1.26	1.4973732633	0.8912698413	0.5952222222	0.37302	0.8383344409	53.838375	31.56	9.16	0.0050796296	37.73	214.8756467367	215.3409611776	216.98544973	-0.6353688132	1.1576865966
165130	P 4 m m	Pb((Fe0.012Ti0.988)O3)	Perovskite#PbTiO3#BaTiO3	Verma, K.C.; Kotnala, R.K.; Negi, N.S.	3.9212(5) 3.9212(5) 4.1289(7) 90 90 90	63.49	303.1824	293	2009		Pb	1	_	0	Fe	0.012	Ti	0.988	O	3	3.9212	3.9212	4.1289	90	90	90	99	tetragonal	82	0	26	22	8	82	0	61	51	101	1.8	0	1.4	1.4	0.6	2.33	0	1.83	1.54	3.44	207.2	0	55.845	47.867	15.9994	18.26	0	7.09	10.64	17.36	35	0	80	22	0.02658	47	0	62	100	5.3	4.95	0	2.87	2.95	6.83	6	0	4	4	2	14	0	8	4	16	2.2	3.976	-2	1.2885	0.74506	1.26	1.7293909215	1.0226190476	0.5913174603	0.54344	0.8987569608	54.338	33.94	7.3	3.66361486339432E-05	40.11	51.8140490785	52.1693660393	53.98544973	-0.6103880719	1.1981460435
165443	P n m a	Ca(Mn0.965Mo0.035)O3	Perovskite#GdFeO3	Martin, C.; Miclau, M.; Hebert, S.; Giot, M.; Maignan, A.; Andre, G.; Bouree-Vigneron, F.	5.30394(6) 7.48091(9) 5.28758(7) 90 90 90	209.8	144.452	300	2009		Ca	1	_	0	Mn	0.965	Mo	0.035	O	3	5.30394	7.48091	5.28758	90	90	90	62	orthorhombic	20	0	25	42	8	16	0	60	56	101	1.8	0	1.4	1.45	0.6	1	0	1.55	2.16	3.44	40.078	0	54.938045	95.94	15.9994	26.2	0	7.35	9.38	17.36	200	0	7.8	139	0.02658	160.8	0	68	87	5.3	5.58	0	8.89	3.15	6.83	4	0	4	5	2	2	0	7	6	16	2	3.8555555556	-2	1.14	0.6871111111	1.26	1.6591203105	0.9047619048	0.5453262787	0.4528888889	0.8715764936	60.618	33	5.25	0.0334960938	38.45	163.5937685784	164.0124561831	165.78544973	-0.5811207868	1.2687314216
165444	P n m a	Ca(Mn0.962Mo0.038)O3	Perovskite#GdFeO3	Martin, C.; Miclau, M.; Hebert, S.; Giot, M.; Maignan, A.; Andre, G.; Bouree-Vigneron, F.	5.30101(7) 7.46025(9) 5.27646(7) 90 90 90	208.67	144.575	10	2009		Ca	1	_	0	Mn	0.962	Mo	0.038	O	3	5.30101	7.46025	5.27646	90	90	90	62	orthorhombic	20	0	25	42	8	16	0	60	56	101	1.8	0	1.4	1.45	0.6	1	0	1.55	2.16	3.44	40.078	0	54.938045	95.94	15.9994	26.2	0	7.35	9.38	17.36	200	0	7.8	139	0.02658	160.8	0	68	87	5.3	5.58	0	8.89	3.15	6.83	4	0	4	5	2	2	0	7	6	16	2	3.8622222222	-2	1.14	0.6872444444	1.26	1.658798422	0.9047619048	0.5454320988	0.4527555556	0.8715168143	60.618	33	5.25	0.0334960938	38.45	163.5939571335	164.0127183922	165.78544973	-0.5811664609	1.2685428665
165469	R -3 c H	Li0.5La0.5(TiO3)	(Li,La)TiO3	Jimenez, R.; Rivera, A.; Varez, A.; Sanz, J.	5.464(2) 5.464(2) 13.393(5) 90 90 120	346.28	168.8215	5	2009		Li	0.5	La	0.5	Ti	1	_	0	O	3	5.464	5.464	13.393	90	90	120	167	trigonal	3	57	22	0	8	12	33	51	0	101	1.45	1.95	1.4	0	0.6	0.98	1.1	1.54	0	3.44	6.941	138.90547	47.867	0	15.9994	13.02	22.39	10.64	0	17.36	85	13	22	0	0.02658	164.1125	215	100	0	5.3	3.49	3.75	2.95	0	6.83	2	8	4	0	2	1	3	4	0	16	2	4	-2	1.036	0.745	1.26	1.3906040268	0.8222222222	0.5912698413	0.291	0.8097342492	95.411375	81.53	2.89	0.0008391204	83.99	165.0128959732	165.5316302223	167.09794973	-0.6063575552	1.1829373602
165690	P b n m	Ca((Mn0.1Ru0.9)O3)	Perovskite#GdFeO3	Zhou Qing Di; Kennedy, B.J.; Zhang Zhao Ming; Jang Ling Yun; Aitken, J.B.	5.37261(12) 5.48935(10) 7.64407(23) 90 90 90	225.44	184.534	293	2009		Ca	1	_	0	Mn	0.1	Ru	0.9	O	3	5.37261	5.48935	7.64407	90	90	90	62	orthorhombic	20	0	25	44	8	16	0	60	62	101	1.8	0	1.4	1.3	0.6	1	0	1.55	2.2	3.44	40.078	0	54.938045	101.07	15.9994	26.2	0	7.35	8.17	17.36	200	0	7.8	120	0.02658	160.8	0	68	72	5.3	5.58	0	8.89	2.7	6.83	4	0	4	5	2	2	0	7	8	16	2	4	-2	1.14	0.754	1.26	1.5119363395	0.9047619048	0.5984126984	0.386	0.8426297293	60.618	33	5.25	0.0288574219	38.45	163.6740636605	164.1306933898	165.78544973	-0.6030023103	1.1884363395
165691	P b n m	Ca((Mn0.2Ru0.8)O3)	Perovskite#GdFeO3	Zhou Qing Di; Kennedy, B.J.; Zhang Zhao Ming; Jang Ling Yun; Aitken, J.B.	5.35978(11) 5.47933(9) 7.62952(21) 90 90 90	224.06	179.921	293	2009		Ca	1	_	0	Mn	0.2	Ru	0.8	O	3	5.35978	5.47933	7.62952	90	90	90	62	orthorhombic	20	0	25	44	8	16	0	60	62	101	1.8	0	1.4	1.3	0.6	1	0	1.55	2.2	3.44	40.078	0	54.938045	101.07	15.9994	26.2	0	7.35	8.17	17.36	200	0	7.8	120	0.02658	160.8	0	68	72	5.3	5.58	0	8.89	2.7	6.83	4	0	4	5	2	2	0	7	8	16	2	4	-2	1.14	0.748	1.26	1.5240641711	0.9047619048	0.5936507937	0.392	0.8451475472	60.618	33	5.25	0.0288574219	38.45	163.6679358289	164.1210833761	165.78544973	-0.6011209142	1.1945641711
165692	P b n m	Ca((Mn0.3Ru0.7)O3)	Perovskite#GdFeO3	Zhou Qing Di; Kennedy, B.J.; Zhang Zhao Ming; Jang Ling Yun; Aitken, J.B.	5.35191(7) 5.46502(8) 7.61418(9) 90 90 90	222.7	175.308	293	2009		Ca	1	_	0	Mn	0.3	Ru	0.7	O	3	5.35191	5.46502	7.61418	90	90	90	62	orthorhombic	20	0	25	44	8	16	0	60	62	101	1.8	0	1.4	1.3	0.6	1	0	1.55	2.2	3.44	40.078	0	54.938045	101.07	15.9994	26.2	0	7.35	8.17	17.36	200	0	7.8	120	0.02658	160.8	0	68	72	5.3	5.58	0	8.89	2.7	6.83	4	0	4	5	2	2	0	7	8	16	2	4	-2	1.14	0.742	1.26	1.5363881402	0.9047619048	0.5888888889	0.398	0.847680457	60.618	33	5.25	0.0288574219	38.45	163.6616118598	164.1112923168	165.78544973	-0.5992239961	1.2008881402
165693	P b n m	Ca((Mn0.4Ru0.6)O3)	Perovskite#GdFeO3	Zhou Qing Di; Kennedy, B.J.; Zhang Zhao Ming; Jang Ling Yun; Aitken, J.B.	5.34625(6) 5.44380(7) 7.59770(8) 90 90 90	221.12	170.695	293	2009		Ca	1	_	0	Mn	0.4	Ru	0.6	O	3	5.34625	5.4438	7.5977	90	90	90	62	orthorhombic	20	0	25	44	8	16	0	60	62	101	1.8	0	1.4	1.3	0.6	1	0	1.55	2.2	3.44	40.078	0	54.938045	101.07	15.9994	26.2	0	7.35	8.17	17.36	200	0	7.8	120	0.02658	160.8	0	68	72	5.3	5.58	0	8.89	2.7	6.83	4	0	4	5	2	2	0	7	8	16	2	4	-2	1.14	0.721	1.26	1.5811373093	0.9047619048	0.5722222222	0.419	0.8566664689	60.618	33	5.25	0.0288574219	38.45	163.6378626907	164.0755291596	165.78544973	-0.5924601302	1.2246373093
165695	P b n m	Ca((Mn0.6Ru0.4)O3)	Perovskite#GdFeO3	Zhou Qing Di; Kennedy, B.J.; Zhang Zhao Ming; Jang Ling Yun; Aitken, J.B.	5.32854(5) 5.39440(5) 7.55824(6) 90 90 90	217.26	161.469	293	2009		Ca	1	_	0	Mn	0.6	Ru	0.4	O	3	5.32854	5.3944	7.55824	90	90	90	62	orthorhombic	20	0	25	44	8	16	0	60	62	101	1.8	0	1.4	1.3	0.6	1	0	1.55	2.2	3.44	40.078	0	54.938045	101.07	15.9994	26.2	0	7.35	8.17	17.36	200	0	7.8	120	0.02658	160.8	0	68	72	5.3	5.58	0	8.89	2.7	6.83	4	0	4	5	2	2	0	7	8	16	2	4	-2	1.14	0.737	1.26	1.5468113976	0.9047619048	0.5849206349	0.403	0.8498028417	60.618	33	5.25	0.0288574219	38.45	163.6561886024	164.1029914441	165.78544973	-0.5976312542	1.2063113976
165696	P b n m	Ca((Mn0.7Ru0.3)O3)	Perovskite#GdFeO3	Zhou Qing Di; Kennedy, B.J.; Zhang Zhao Ming; Jang Ling Yun; Aitken, J.B.	5.31745(4) 5.36591(4) 7.53844(5) 90 90 90	215.09	156.856	293	2009		Ca	1	_	0	Mn	0.7	Ru	0.3	O	3	5.31745	5.36591	7.53844	90	90	90	62	orthorhombic	20	0	25	44	8	16	0	60	62	101	1.8	0	1.4	1.3	0.6	1	0	1.55	2.2	3.44	40.078	0	54.938045	101.07	15.9994	26.2	0	7.35	8.17	17.36	200	0	7.8	120	0.02658	160.8	0	68	72	5.3	5.58	0	8.89	2.7	6.83	4	0	4	5	2	2	0	7	8	16	2	4	-2	1.14	0.6955	1.26	1.639108555	0.9047619048	0.551984127	0.4445	0.8678375223	60.618	33	5.25	0.0288574219	38.45	163.605391445	164.0287289673	165.78544973	-0.5839778825	1.257108555
166044	P n m a	Ca((Mn0.98Nb0.02)O3)	Perovskite#GdFeO3	Bocher, L.; Aguirre, M.H.; Robert, R.; Logvinovich, D.; Bakardjieva, S.; Hejtmanek, J.; Weidenkaff, A.	5.2884(1) 7.4639(1) 5.2748(1) 90 90 90	208.21	143.7764	298	2009		Ca	1	_	0	Mn	0.98	Nb	0.02	O	3	5.2884	7.4639	5.2748	90	90	90	62	orthorhombic	20	0	25	41	8	16	0	60	53	101	1.8	0	1.4	1.45	0.6	1	0	1.55	1.6	3.44	40.078	0	54.938045	92.90638	15.9994	26.2	0	7.35	10.83	17.36	200	0	7.8	54	0.02658	160.8	0	68	98	5.3	5.58	0	8.89	3.3	6.83	4	0	4	5	2	2	0	7	5	16	2	3.9111111111	-2	1.14	0.6950666667	1.26	1.6401304431	0.9047619048	0.5516402116	0.4449333333	0.8680298753	60.618	33	5.25	0.0127441406	38.45	163.6048028902	164.0278994322	165.78544973	-0.5838311182	1.2576971098
166109	R -3 c R	La(Ni0.574Fe0.426)O3	Perovskite#LaAlO3	Konysheva, E.; Suard, E.; Irvine, J.T.S.	5.4799(1) 5.4799(1) 5.4799(1) 60.590(1) 60.590(1) 60.590(1)	117.91	244.3986	673	2009		La	1	_	0	Ni	0.574	Fe	0.426	O	3	5.4799	5.4799	5.4799	60.59	60.59	60.59	167	trigonal	57	0	28	26	8	33	0	67	61	101	1.95	0	1.35	1.4	0.6	1.1	0	1.91	1.83	3.44	138.90547	0	58.6934	55.845	15.9994	22.39	0	6.59	7.09	17.36	13	0	91	80	0.02658	215	0	49	62	5.3	3.75	0	3.52	2.87	6.83	8	0	4	4	2	3	0	10	8	16	3	3	-2	1.172	0.69574	1.26	1.6845373272	0.9301587302	0.5521746032	0.47626	0.879300772	39.675125	14.66	9.14	0.0021718563	22.75	221.7917226728	222.1947634448	223.9757233578	-0.6073868803	1.2385803575
166113	R -3 c R	La(Ni0.57Fe0.43)O3	Perovskite#LaAlO3	Konysheva, E.; Suard, E.; Irvine, J.T.S.	5.5046(1) 5.5046(1) 5.5046(1) 60.460(1) 60.460(1) 60.460(1)	119.17	244.3872	973	2009		La	1	_	0	Ni	0.57	Fe	0.43	O	3	5.5046	5.5046	5.5046	60.46	60.46	60.46	167	trigonal	57	0	28	26	8	33	0	67	61	101	1.95	0	1.35	1.4	0.6	1.1	0	1.91	1.83	3.44	138.90547	0	58.6934	55.845	15.9994	22.39	0	6.59	7.09	17.36	13	0	91	80	0.02658	215	0	49	62	5.3	3.75	0	3.52	2.87	6.83	8	0	4	4	2	3	0	10	8	16	3	3	-2	1.172	0.6957	1.26	1.6846341814	0.9301587302	0.5521428571	0.4763	0.8793187564	39.675125	14.66	9.14	0.0021718563	22.75	221.7916658186	222.194684575	223.9757233578	-0.607373027	1.2386372117
166222	P b n m	Ca((Ru0.85Cr0.15)O3)	Perovskite#GdFeO3	Ranjan, R.; Garg, R.; Senyshyn, A.; Hegde, M.S.; Ehrenberg, H.; Boysen, H.	5.3603(1) 5.4969(2) 7.6475(2) 90 90 90	225.33	181.7865	270	2009		Ca	1	_	0	Ru	0.85	Cr	0.15	O	3	5.3603	5.4969	7.6475	90	90	90	62	orthorhombic	20	0	44	24	8	16	0	62	57	101	1.8	0	1.3	1.4	0.6	1	0	2.2	1.66	3.44	40.078	0	101.07	51.9961	15.9994	26.2	0	8.17	7.23	17.36	200	0	120	94	0.02658	160.8	0	72	83	5.3	5.58	0	2.7	2.88	6.83	4	0	5	4	2	2	0	8	6	16	2	4.0625	-2	1.14	0.7475625	1.26	1.5249561073	0.9047619048	0.5933035714	0.3924375	0.8453317268	63.968	36	4.6	0.0225097656	41.8	163.6674813927	164.1203756195	165.7635581854	-0.6009831239	1.1950186073
166656	R -3 c H	(La0.75Sr0.25)(MnO3)	Perovskite#LaAlO3	Itoh, T.; Shirasaki, S.; Fujie, Y.; Kitamura, N.; Idemoto, Y.; Osaka, K.; Ofuchi, H.; Hirayama, S.; Honma, T.; Hirosawa, I.	5.5271(1) 5.5271(1) 13.3931(2) 90 90 120	354.33	229.0245	500	2010		La	0.75	Sr	0.25	Mn	1	_	0	O	3	5.5271	5.5271	13.3931	90	90	120	167	trigonal	57	38	25	0	8	33	15	60	0	101	1.95	2	1.4	0	0.6	1.1	0.95	1.55	0	3.44	138.90547	87.62	54.938045	0	15.9994	22.39	33.94	7.35	0	17.36	13	35	7.8	0	0.02658	215	197.2	68	0	5.3	3.75	6.08	8.89	0	6.83	8	5	4	0	2	3	2	7	0	16	2.75	3.3	-2	1.209	0.733	1.26	1.6493860846	0.9595238095	0.5817460317	0.476	0.8759892839	59.035125	36.66	9.5	5.42616245095584E-05	42.11	221.8266139154	222.2266031993	223.98544973	-0.6099341959	1.2036891149
166953	R -3 c H	La((Co0.99Ti0.01)O3)	Perovskite#LaAlO3	Robert, R.; Logvinovich, D.; Aguirre, M.H.; Ebbinghaus, S.G.; Bocher, L.; Tomes, P.; Weidenkaff, A.	5.442(2) 5.442(2) 13.098(8) 90 90 120	335.93	245.7267	293	2010		La	1	_	0	Co	0.99	Ti	0.01	O	3	5.442	5.442	13.098	90	90	120	167	trigonal	57	0	27	22	8	33	0	64	51	101	1.95	0	1.35	1.4	0.6	1.1	0	1.88	1.54	3.44	138.90547	0	58.933195	47.867	15.9994	22.39	0	6.67	10.64	17.36	13	0	100	22	0.02658	215	0	55	100	5.3	3.75	0	2.51	2.95	6.83	8	0	4	4	2	3	0	9	4	16	3	2.9	-2	1.172	0.69715	1.26	1.6811303163	0.9301587302	0.5532936508	0.47485	0.8786672927	45.705125	21.66	9.17	0.0005579208	28.78	221.7937196837	222.1975369764	223.9757233578	-0.6078747171	1.2365833466
166954	R -3 c H	La((Co0.9Ti0.1)O3)	Perovskite#LaAlO3	Robert, R.; Logvinovich, D.; Aguirre, M.H.; Ebbinghaus, S.G.; Bocher, L.; Tomes, P.; Weidenkaff, A.	5.458(2) 5.458(2) 13.145(2) 90 90 120	339.12	244.734	293	2010		La	1	_	0	Co	0.9	Ti	0.1	O	3	5.458	5.458	13.145	90	90	120	167	trigonal	57	0	27	22	8	33	0	64	51	101	1.95	0	1.35	1.4	0.6	1.1	0	1.88	1.54	3.44	138.90547	0	58.933195	47.867	15.9994	22.39	0	6.67	10.64	17.36	13	0	100	22	0.02658	215	0	55	100	5.3	3.75	0	2.51	2.95	6.83	8	0	4	4	2	3	0	9	4	16	3	3	-2	1.172	0.7015	1.26	1.6707056308	0.9301587302	0.5567460317	0.4705	0.8767186805	45.705125	21.66	9.17	0.0005579208	28.78	221.7997943692	222.2060130497	223.9757233578	-0.6093737197	1.2305086611
166955	R -3 c H	La((Co0.8Ti0.2)O3)	Perovskite#LaAlO3	Robert, R.; Logvinovich, D.; Aguirre, M.H.; Ebbinghaus, S.G.; Bocher, L.; Tomes, P.; Weidenkaff, A.	5.478(6) 5.478(6) 13.202(3) 90 90 120	343.1	243.631	293	2010		La	1	_	0	Co	0.8	Ti	0.2	O	3	5.478	5.478	13.202	90	90	120	167	trigonal	57	0	27	22	8	33	0	64	51	101	1.95	0	1.35	1.4	0.6	1.1	0	1.88	1.54	3.44	138.90547	0	58.933195	47.867	15.9994	22.39	0	6.67	10.64	17.36	13	0	100	22	0.02658	215	0	55	100	5.3	3.75	0	2.51	2.95	6.83	8	0	4	4	2	3	0	9	4	16	3	3	-2	1.172	0.718	1.26	1.6323119777	0.9301587302	0.5698412698	0.454	0.8694053043	45.705125	21.66	9.17	0.0005579208	28.78	221.8216880223	222.2370933266	223.9757233578	-0.614977946	1.208615008
166956	P n m a	La((Co0.7Ti0.3)O3)	Perovskite#GdFeO3	Robert, R.; Logvinovich, D.; Aguirre, M.H.; Ebbinghaus, S.G.; Bocher, L.; Tomes, P.; Weidenkaff, A.	5.475(7) 7.759(6) 5.513(7) 90 90 90	234.2	242.528	293	2010		La	1	_	0	Co	0.7	Ti	0.3	O	3	5.475	7.759	5.513	90	90	90	62	orthorhombic	57	0	27	22	8	33	0	64	51	101	1.95	0	1.35	1.4	0.6	1.1	0	1.88	1.54	3.44	138.90547	0	58.933195	47.867	15.9994	22.39	0	6.67	10.64	17.36	13	0	100	22	0.02658	215	0	55	100	5.3	3.75	0	2.51	2.95	6.83	8	0	4	4	2	3	0	9	4	16	3	3	-2	1.172	0.7345	1.26	1.5956432948	0.9301587302	0.5829365079	0.4375	0.8622129315	45.705125	21.66	9.17	0.0005579208	28.78	221.8418567052	222.2665696367	223.9757233578	-0.620455788	1.1884463251
167017	P b n m	La(Cu0.5Rh0.5)O3	Perovskite#GdFeO3	Ting, J.; Kennedy, B.J.; Zhang Zhao Ming; Avdeev, M.; Johannessen, B.; Jang Ling Yun	5.5507(3) 5.6776(3) 7.8306(5) 90 90 90	246.78	269.2193	293	2010		La	1	_	0	Cu	0.5	Rh	0.5	O	3	5.5507	5.6776	7.8306	90	90	90	62	orthorhombic	57	0	29	45	8	33	0	72	65	101	1.95	0	1.35	1.35	0.6	1.1	0	1.9	2.28	3.44	138.90547	0	63.546	102.9055	15.9994	22.39	0	7.11	8.28	17.36	13	0	400	150	0.02658	215	0	46.5	66	5.3	3.75	0	3.61	3.8	6.83	8	0	4	5	2	3	0	11	9	16	3	3	-2	1.172	0.805	1.26	1.4559006211	0.9301587302	0.6388888889	0.367	0.8327766062	37.185125	11.16	9.15	0.0041197095	20.26	221.9110993789	222.3768759851	223.9757233578	-0.6425211861	1.1192036514
167209	I 1 2/m 1	Sr2(FeSbO6)	Perovskite#BaBiO3(mS20)	Faik, A.; Igartua, J.M.; Iturbe-Zabalo, E.; Cuello, G.J.	5.6163(1) 5.5959(1) 7.8994(1) 90 89.99(1) 90	248.26	448.834	300	2010		Sr	1	_	0	Fe	0.5	Sb	0.5	O	3	5.6163	5.5959	7.8994	90	89.99	90	12	monoclinic	38	0	26	51	8	15	0	61	88	101	2	0	1.4	1.45	0.6	0.95	0	1.83	2.05	3.44	87.62	0	55.845	121.76	15.9994	33.94	0	7.09	18.19	17.36	35	0	80	24	0.02658	197.2	0	62	43	5.3	6.08	0	2.87	4.51	6.83	5	0	4	5	2	2	0	8	15	16	2	4	-2	1.32	0.715	1.26	1.8461538462	1.0476190476	0.5674603175	0.605	0.9237141749	52.17	18.06	6.12	0.0065185185	24.23	200.9588461538	201.2775603288	203.18544973	-0.5361943145	1.3078205128
167211	P 1 21/n 1	Ca2(FeSbO6)	CaSrFeSbO6	Faik, A.; Igartua, J.M.; Iturbe-Zabalo, E.; Cuello, G.J.	5.4389(1) 5.5380(1) 7.7403(1) 90 89.94(1) 90	233.14	353.754	300	2010		Ca	1	_	0	Fe	0.5	Sb	0.5	O	3	5.4389	5.538	7.7403	90	89.94	90	14	monoclinic	20	0	26	51	8	16	0	61	88	101	1.8	0	1.4	1.45	0.6	1	0	1.83	2.05	3.44	40.078	0	55.845	121.76	15.9994	26.2	0	7.09	18.19	17.36	200	0	80	24	0.02658	160.8	0	62	43	5.3	5.58	0	2.87	4.51	6.83	4	0	4	5	2	2	0	8	15	16	2	4	-2	1.14	0.715	1.26	1.5944055944	0.9047619048	0.5674603175	0.425	0.8592689999	54.338	26	4.97	0.0054199219	32.17	163.6305944056	164.0648634055	165.78544973	-0.5904912768	1.2319055944
167498	I 1 2/m 1	(Pr0.76La0.24)(AlO3)	Perovskite#BaPbO3(I2/m)	Basyuk, T.; Vasylechko, L.; Syvorotka, I.; Schmidt, U.; Trots, D.; Niewa, R.	5.33866(8) 7.4995(2) 5.32845(9) 90 90.63(1) 90	213.32	215.407	50	2009		Pr	0.76	La	0.24	Al	1	_	0	O	3	5.33866	7.4995	5.32845	90	90.63	90	12	monoclinic	59	57	13	0	8	31	33	80	0	101	1.85	1.95	1.25	0	0.6	1.13	1.1	1.61	0	3.44	140.90765	138.90547	26.9815386	0	15.9994	20.8	22.39	10	0	17.36	13	13	235	0	0.02658	216	215	57.8	0	5.3	3.67	3.75	4.05	0	6.83	8	8	3	0	2	5	3	13	0	16	3	3	-2	1.15528	0.675	1.26	1.7115259259	0.9168888889	0.5357142857	0.48028	0.8826154349	49.858375	22.15	9.37	6.20992917324024E-05	33.54	222.7687540741	223.1710895089	224.9489846194	-0.6028750854	1.2635039904
