Repository: ihalage/analogmat

## Supplementary Materials for "Analogical discovery of disordered perovskites by crystal structure information hidden in unsupervised material fingerprints"

### Achintha Ihalage and Yang Hao

# DESCRIPTION: <p>Dielectric properties of (Ba0.5Sr0.5)TiO3 thin films</p>

# DESCRIPTION: <p>The dielectric properties of (Ba0.5Sr0.5)TiO3 (BST) thin films with high electrical resistivity were investigated. BST films are deposited on Pt/TiO2/SiO2/Si substrates by a metal-organic deposition (MOD) method. The dielectric permittivity and ac conductivity of the films are measured in the frequency range 102-105 Hz. The dielectric permittivity εr decreases slightly with frequency f ...</p>

File: analogmat/ICSD_data/ICSD_all_data.csv (part 15 of 35)
CollectionCode	HMS	StructuredFormula	StructureType	Authors	CellParameter	CellVolume	FormulaWeight	Temperature	PublicationYear	Quality	A1	A1_frac	A2	A2_frac	B1	B1_frac	B2	B2_frac	O	O_frac	a	b	c	alpha	beta	gamma	SpaceGroupNum	CrystalClass	atom_numA1	atom_numA2	atom_numB1	atom_numB2	atom_numO	mend_numA1	mend_numA2	mend_numB1	mend_numB2	mend_numO	atomic_rA1	atomic_rA2	atomic_rB1	atomic_rB2	atomic_rO	A1_X	A2_X	B1_X	B2_X	O_X	M_A1	M_A2	M_B1	M_B2	M_O	V_A1	V_A2	V_B1	V_B2	V_O	therm_con_A1	therm_con_A2	therm_con_B1	therm_con_B2	therm_con_O	polarizability_A1	polarizability_A2	polarizability_B1	polarizability_B2	polarizability_O	lattice_const_A1	lattice_const_A2	lattice_const_B1	lattice_const_B2	lattice_const_O	Row_A1	Row_A2	Row_B1	Row_B2	Row_O	Group_A1	Group_A2	Group_B1	Group_B2	Group_O	nA	nB	nO	rA_avg	rB_avg	rO	rA/rB	rA/rO	rB/rO	rA-rB	Goldschmidt_TF	SISSO_1	SISSO_2	SISSO_3	SISSO_4	SISSO_5	SISSO_6	SISSO_7	SISSO_8	SISSO_9	SISSO_10
167501	P m -3 m	(Pr0.16La0.84)(AlO3)	Perovskite#CaTiO3	Basyuk, T.; Vasylechko, L.; Syvorotka, I.; Schmidt, U.; Trots, D.; Niewa, R.	3.81957(2) 3.81957(2) 3.81957(2) 90 90 90	55.72	214.207	1173	2009		Pr	0.16	La	0.84	Al	1	_	0	O	3	3.81957	3.81957	3.81957	90	90	90	221	cubic	59	57	13	0	8	31	33	80	0	101	1.85	1.95	1.25	0	0.6	1.13	1.1	1.61	0	3.44	140.90765	138.90547	26.9815386	0	15.9994	20.8	22.39	10	0	17.36	13	13	235	0	0.02658	216	215	57.8	0	5.3	3.67	3.75	4.05	0	6.83	8	8	3	0	2	5	3	13	0	16	3	3	-2	1.16848	0.675	1.26	1.7310814815	0.9273650794	0.5357142857	0.49348	0.887439109	49.858375	22.15	9.37	6.20992917324024E-05	33.54	222.7623985185	223.1563576276	224.9489846194	-0.599141892	1.269859546
167676	R -3 c H	(La0.67Pb0.33)(MnO3)	Perovskite#LaAlO3	Dhahri, N.; Dhahri, A.; Cherif, K.; Dhahri, J.; Taibi, K.; Dhahri, E.	5.5368(2) 5.5368(2) 13.5258(1) 90 90 120	359.1	264.3794	293	2010		La	0.67	Pb	0.33	Mn	1	_	0	O	3	5.5368	5.5368	13.5258	90	90	120	167	trigonal	57	82	25	0	8	33	82	60	0	101	1.95	1.8	1.4	0	0.6	1.1	2.33	1.55	0	3.44	138.90547	207.2	54.938045	0	15.9994	22.39	18.26	7.35	0	17.36	13	35	7.8	0	0.02658	215	47	68	0	5.3	3.75	4.95	8.89	0	6.83	8	6	4	0	2	3	14	7	0	16	2.67	3.4	-2	1.22414	0.74	1.26	1.6542432432	0.9715396825	0.5873015873	0.48414	0.8782761197	59.035125	36.66	9.5	5.42616245095584E-05	42.11	221.8298967568	222.2240328765	223.98544973	-0.6081758281	1.2004062735
167744	P b n m	Ca((V0.5Mo0.5)O3)	Perovskite#GdFeO3	Aguadero, A.; de la Calle, C.; Alonso, J.A.; Perez Coll, D.; Escudero, M.J.; Daza, L.	5.4030(1) 5.4642(2) 7.6812(2) 90 90 90	226.77	161.517	293	2009		Ca	1	_	0	V	0.5	Mo	0.5	O	3	5.403	5.4642	7.6812	90	90	90	62	orthorhombic	20	0	23	42	8	16	0	54	56	101	1.8	0	1.35	1.45	0.6	1	0	1.63	2.16	3.44	40.078	0	50.9415	95.94	15.9994	26.2	0	8.32	9.38	17.36	200	0	31	139	0.02658	160.8	0	87	87	5.3	5.58	0	3.02	3.15	6.83	4	0	4	5	2	2	0	5	6	16	2	4	-2	1.14	0.83	1.26	1.3734939759	0.9047619048	0.6587301587	0.31	0.8119886483	79.538	54	5.17	0.0334960938	57.37	163.7365060241	164.2384946723	165.7757233578	-0.6255567181	1.1259939759
167923	P 1 21/n 1	Sr2Mg(UO6)	Perovskite#Ba2LaRuO6#Cu2NdNbO6	Chernorukov, N.G.; Knyazev, A.V.; Dashkina, Z.S.	5.8023(5) 5.7963(4) 8.1872(4) 90 89.99(2) 90	275.35	533.574	293	2010		Sr	1	_	0	Mg	0.5	U	0.5	O	3	5.8023	5.7963	8.1872	90	89.99	90	14	monoclinic	38	0	12	92	8	15	0	73	45	101	2	0	1.5	1.75	0.6	0.95	0	1.31	1.38	3.44	87.62	0	24.305	238.02891	15.9994	33.94	0	14	12.49	17.36	35	0	160	27	0.02658	197.2	0	71.2	129	5.3	6.08	0	3.21	2.85	6.83	5	0	3	9	2	2	0	2	6	16	2	4	-2	1.32	0.865	1.26	1.5260115607	1.0476190476	0.6865079365	0.455	0.8585108214	61.89	33.26	6.64	0.0074074074	33.95	201.1289884393	201.5324992607	203.1974949866	-0.5868986406	1.1376782274
167925	P 1 21/n 1	Sr2Cd(UO6)	Perovskite#Ba2LaRuO6#Cu2NdNbO6	Chernorukov, N.G.; Knyazev, A.V.; Dashkina, Z.S.	6.0490(5) 5.9287(4) 8.4291(7) 90 89.88(2) 90	302.29	621.664	293	2010		Sr	1	_	0	Cd	0.5	U	0.5	O	3	6.049	5.9287	8.4291	90	89.88	90	14	monoclinic	38	0	48	92	8	15	0	75	45	101	2	0	1.55	1.75	0.6	0.95	0	1.69	1.38	3.44	87.62	0	112.411	238.02891	15.9994	33.94	0	13	12.49	17.36	35	0	97	27	0.02658	197.2	0	46	129	5.3	6.08	0	2.98	2.85	6.83	5	0	5	9	2	2	0	12	6	16	2	4	-2	1.32	0.98	1.26	1.3469387755	1.0476190476	0.7777777778	0.34	0.814435489	36.31	1.94	6.26	0.0074074074	8.37	201.1930612245	201.6674967135	203.1997837642	-0.6196124266	1.0736054422
168213	P 1 21/n 1	La2Li(ReO6)	Perovskite#Ba2LaRuO6#Cu2NdNbO6	Aharen, T.; Greedan, J.E.; Bridges, C.A.; Aczel, A.A.; Rodriguez, J.; MacDougall, G.; Luke, G.M.; Michaelis, V.K.; Kroeker, S.; Wiebe, C.R.; Zhou Hai Dong; Cranswick, L.M.D.	5.58262(22) 5.67582(20) 7.88586(27) 90 90.240(4) 90	249.87	566.953	298	2010		La	1	_	0	Li	0.5	Re	0.5	O	3	5.58262	5.67582	7.88586	90	90.24	90	14	monoclinic	57	0	3	75	8	33	0	12	58	101	1.95	0	1.45	1.35	0.6	1.1	0	0.98	1.9	3.44	138.90547	0	6.941	186.207	15.9994	22.39	0	13.02	8.86	17.36	13	0	85	48	0.02658	215	0	164.1125	62	5.3	3.75	0	3.49	2.76	6.83	8	0	2	6	2	3	0	1	7	16	3	3	-2	1.172	0.81	1.26	1.4469135802	0.9301587302	0.6428571429	0.362	0.8307650685	155.717625	138.7725	9.83	0.0012814091	138.7925	221.9150864198	222.3838514883	223.992712991	-0.6440079642	1.1152166105
168244	P n m a	(Pr0.5Ca0.5)(CoO3)	Perovskite#GdFeO3	Baron Gonzalez, A.J.; Frontera, C.; Garcia Munoz, J.L.; Blasco, J.; Ritter, C.	5.3384(3) 7.5410(3) 5.3380(3) 90 90 90	214.89	197.422	293	2010		Pr	0.5	Ca	0.5	Co	1	_	0	O	3	5.3384	7.541	5.338	90	90	90	62	orthorhombic	59	20	27	0	8	31	16	64	0	101	1.85	1.8	1.35	0	0.6	1.13	1	1.88	0	3.44	140.90765	40.078	58.933195	0	15.9994	20.8	26.2	6.67	0	17.36	13	200	100	0	0.02658	216	160.8	55	0	5.3	3.67	5.58	2.51	0	6.83	8	4	4	0	2	5	2	9	0	16	2.5	3.5	-2	1.145	0.6775	1.26	1.6900369004	0.9087301587	0.5376984127	0.4675	0.8777248045	46.788375	23.35	9.1	6.20992917324024E-05	30.47	222.7774630996	223.1876879041	224.9757233578	-0.6066450107	1.2547949649
169109	P b c m	Ag((Nb0.5Ta0.5)O3)	Perovskite#NaNbO3(Pbcm)	Levin, I.; Woicik, J.C.; Llobet, A.; Tucker, M.G.; Krayzman, V.; Pokorny, J.; Reaney, I.M.	5.5238(1) 5.5673(1) 15.672(4) 90 90 90	481.96	292.797	293	2010		Ag	1	_	0	Nb	0.5	Ta	0.5	O	3	5.5238	5.5673	15.672	90	90	90	57	orthorhombic	47	0	41	73	8	71	0	53	52	101	1.6	0	1.45	1.45	0.6	1.93	0	1.6	1.5	3.44	107.8682	0	92.90638	180.94788	15.9994	10.27	0	10.83	10.85	17.36	430	0	54	57	0.02658	55	0	98	74	5.3	4.09	0	3.3	3.31	6.83	5	0	5	6	2	11	0	5	5	16	1	5	-2	1.29	0.78	1.26	1.6538461538	1.0238095238	0.619047619	0.51	0.8838834765	92.304	81.13	6.27	0.0001547871	84.53	58.8561538462	59.2300373226	60.992712991	-0.6200686938	1.1579306609
169192	R -3 H	Pb2Co(TeO6)	BaBiO3	Ivanov, S.A.; Nordblad, P.; Mathieu, R.; Tellgren, R.; Ritter, C.	5.6742(4) 5.6742(4) 13.8519(5) 90 90 120	386.23	696.904	295	2010		Pb	1	_	0	Co	0.5	Te	0.5	O	3	5.6742	5.6742	13.8519	90	90	120	148	trigonal	82	0	27	52	8	82	0	64	92	101	1.8	0	1.35	1.4	0.6	2.33	0	1.88	2.1	3.44	207.2	0	58.933195	127.6	15.9994	18.26	0	6.67	20.46	17.36	35	0	100	3	0.02658	47	0	55	38	5.3	4.95	0	2.51	4.45	6.83	6	0	4	5	2	14	0	9	16	16	2	4	-2	1.33	0.89	1.26	1.4943820225	1.0555555556	0.7063492063	0.44	0.8518170062	47.288	25.94	7.35	2.17640486934316E-06	33.06	51.9456179775	52.3574349837	53.9757233578	-0.6464218541	1.0665771444
169493	P 1 21/n 1	Ca2Sm(SbO6)	Perovskite#Ba2LaRuO6#Cu2NdNbO6	Faik, A.; Urcelay, I.; Iturbe-Zabalo, E.; Igartua, J.M.	5.6062(1) 5.8553(1) 8.0977(1) 90 90.23(1) 90	265.81	448.254	293	2010		Ca	1	_	0	Sm	0.5	Sb	0.5	O	3	5.6062	5.8553	8.0977	90	90.23	90	14	monoclinic	20	0	62	51	8	16	0	28	88	101	1.8	0	1.85	1.45	0.6	1	0	1.17	2.05	3.44	40.078	0	150.36	121.76	15.9994	26.2	0	19.98	18.19	17.36	200	0	13	24	0.02658	160.8	0	192	43	5.3	5.58	0	9	4.51	6.83	4	0	8	5	2	2	0	8	15	16	2	4	-2	1.14	0.919	1.26	1.2404787813	0.9047619048	0.7293650794	0.221	0.7788234396	184.998	156	5.63	0.0054199219	162.83	163.7805212187	164.3383446583	165.761275203	-0.6492404965	1.0819787813
169855	P 1 21/n 1	Ca2Mn(ReO6)	Perovskite#Ba2LaRuO6#Cu2NdNbO6	Correa, H.P.S.; Cavalcante, I.P.; Souza, D.O.; Santos, E.Z.; Orlando, M.T.D.; Belich, H.; Silva, F.J.; Medeiro, E.F.; Pires, J.M.; Passamai, J.L.; Martinez, L.G.; Rossi, J.L.	5.44445(2) 5.63957(3) 7.77524(3) 90 90.18(1) 90	238.73	417.294	293	2010		Ca	1	_	0	Mn	0.5	Re	0.5	O	3	5.44445	5.63957	7.77524	90	90.18	90	14	monoclinic	20	0	25	75	8	16	0	60	58	101	1.8	0	1.4	1.35	0.6	1	0	1.55	1.9	3.44	40.078	0	54.938045	186.207	15.9994	26.2	0	7.35	8.86	17.36	200	0	7.8	48	0.02658	160.8	0	68	62	5.3	5.58	0	8.89	2.76	6.83	4	0	4	6	2	2	0	7	7	16	2	4	-2	1.14	0.75	1.26	1.52	0.9047619048	0.5952380952	0.39	0.8443066044	60.618	33	5.25	0.0112792969	38.45	163.67	164.1243066044	165.78544973	-0.6017497628	1.1925
170175	P 1 21/n 1	La2Na(OsO6)	Perovskite#Na3AlF6	Gemmill, W.R.; Smith, M.D.; Prozorov, R.; zur Loye, H.C.	5.6054(3) 5.9445(3) 8.0285(4) 90 90.587(2) 90	267.51	587.004	293	2005		La	1	_	0	Na	0.5	Os	0.5	O	3	5.6054	5.9445	8.0285	90	90.587	90	14	monoclinic	57	0	11	76	8	33	0	11	63	101	1.95	0	1.8	1.3	0.6	1.1	0	0.93	2.2	3.44	138.90547	0	22.98976928	190.23	15.9994	22.39	0	23.78	8.42	17.36	13	0	140	88	0.02658	215	0	162.7	57	5.3	3.75	0	4.23	2.74	6.83	8	0	3	6	2	3	0	1	8	16	3	3	-2	1.172	0.9375	1.26	1.2501333333	0.9301587302	0.744047619	0.2345	0.7825636823	154.355125	137.36	9.78	0.0023944681	137.43	221.9843666667	222.532430349	223.9738476309	-0.6788051885	1.0459363636
170176	P 1 21/n 1	Pr2Na(OsO6)	Perovskite#Na3AlF6	Gemmill, W.R.; Smith, M.D.; Prozorov, R.; zur Loye, H.C.	5.5427(2) 5.9289(2) 7.9509(3) 90 90.8540(10) 90	261.25	591.004	294	2005		Pr	1	_	0	Na	0.5	Os	0.5	O	3	5.5427	5.9289	7.9509	90	90.854	90	14	monoclinic	59	0	11	76	8	31	0	11	63	101	1.85	0	1.8	1.3	0.6	1.13	0	0.93	2.2	3.44	140.90765	0	22.98976928	190.23	15.9994	20.8	0	23.78	8.42	17.36	13	0	140	88	0.02658	216	0	162.7	57	5.3	3.67	0	4.23	2.74	6.83	8	0	3	6	2	5	0	1	8	16	3	3	-2	1.15	0.9375	1.26	1.2266666667	0.9126984127	0.744047619	0.2125	0.77548457	155.438375	139.05	9.65	0.002891813	139.12	222.9858333333	223.5488179034	224.9738476309	-0.6818238242	1.0464247312
170177	P 1 21/n 1	Nd2Na(OsO6)	Perovskite#Na3AlF6	Gemmill, W.R.; Smith, M.D.; Prozorov, R.; zur Loye, H.C.	5.5162(2) 5.9189(2) 7.9293(3) 90 90.9870(10) 90	258.85	597.664	293	2005		Nd	1	_	0	Na	0.5	Os	0.5	O	3	5.5162	5.9189	7.9293	90	90.987	90	14	monoclinic	60	0	11	76	8	30	0	11	63	101	1.85	0	1.8	1.3	0.6	1.14	0	0.93	2.2	3.44	144.242	0	22.98976928	190.23	15.9994	20.59	0	23.78	8.42	17.36	17	0	140	88	0.02658	208	0	162.7	57	5.3	3.66	0	4.23	2.74	6.83	8	0	3	6	2	6	0	1	8	16	3	3	-2	1.123	0.9375	1.26	1.1978666667	0.8912698413	0.744047619	0.1855	0.7667965686	155.438375	139.26	9.64	0.0031907407	139.33	214.9876333333	215.568929902	216.9738476309	-0.6868036703	1.0457
170683	P 1 21/n 1	Sr2Y(TaO6)	Perovskite#Na3AlF6	Howard, C.J.; Barnes, P.W.; Kennedy, B.J.; Woodward, P.M.	5.81216(5) 5.85937(6) 8.24479(8) 90 90.1479(7) 90	280.78	541.089	293	2005		Sr	1	_	0	Y	0.5	Ta	0.5	O	3	5.81216	5.85937	8.24479	90	90.1479	90	14	monoclinic	38	0	39	73	8	15	0	25	52	101	2	0	1.8	1.45	0.6	0.95	0	1.22	1.5	3.44	87.62	0	88.90585	180.94788	15.9994	33.94	0	19.88	10.85	17.36	35	0	17	57	0.02658	197.2	0	162	74	5.3	6.08	0	3.65	3.31	6.83	5	0	5	6	2	2	0	3	5	16	2	4	-2	1.32	0.91	1.26	1.4505494505	1.0476190476	0.7222222222	0.41	0.8407076016	152.78	123.06	6.73	0.0162962963	124.84	201.1594505495	201.590158151	203.1738476309	-0.6002690815	1.1072161172
171388	P 1 21/n 1	Ca(Fe0.667W0.333)O3	Perovskite#Ba2LaRuO6#Cu2NdNbO6	Ivanov, S.A.; Eriksson, S.G.; Tellgren, R.; Rundloef, H.	5.4893(5) 5.5345(5) 7.7871(7) 9 90.05(2) 9	236.58	186.551	1000	2005		Ca	1	_	0	Fe	0.667	W	0.333	O	3	5.4893	5.5345	7.7871	9	90.05	9	14	monoclinic	20	0	26	74	8	16	0	61	55	101	1.8	0	1.4	1.35	0.6	1	0	1.83	2.36	3.44	40.078	0	55.845	183.84	15.9994	26.2	0	7.09	9.47	17.36	200	0	80	170	0.02658	160.8	0	62	68	5.3	5.58	0	2.87	3.16	6.83	4	0	4	6	2	2	0	8	6	16	2	3.7766666667	-2	1.14	0.71999	1.26	1.5833553244	0.9047619048	0.5714206349	0.42001	0.8571034575	54.338	26	4.97	0.0410644531	32.17	163.6366546756	164.0737481331	165.78544973	-0.5921298513	1.2258453244
171986	F m -3 m	Ba2(CaRe)O6	Elpasolite#K2NaAlF6#Ba2CaWO6	Yamamura, Y.; Wakeshima, M.; Hinatsu, Y.	8.371(4) 8.371(4) 8.371(4) 90 90 90	586.59	596.954	295	2006		Ba	1	_	0	Ca	0.5	Re	0.5	O	3	8.371	8.371	8.371	90	90	90	225	cubic	56	0	20	75	8	14	0	16	58	101	2.15	0	1.8	1.35	0.6	0.89	0	1	1.9	3.44	137.327	0	40.078	186.207	15.9994	38.16	0	26.2	8.86	17.36	18	0	200	48	0.02658	272	0	160.8	62	5.3	5.02	0	5.58	2.76	6.83	6	0	4	6	2	2	0	2	7	16	2	4	-2	1.49	0.915	1.26	1.6284153005	1.1825396825	0.7261904762	0.575	0.8940430567	149.861625	118.49	8.04	0.0167091837	119.49	276.9465846995	277.2656277561	278.9738476309	-0.5548365743	1.124843872
171988	F m -3 m	Ba2(CaOs)O6	Elpasolite#K2NaAlF6#Ba2CaWO6	Yamamura, Y.; Wakeshima, M.; Hinatsu, Y.	8.359(5) 8.359(5) 8.359(5) 90 90 90	584.07	600.954	295	2006		Ba	1	_	0	Ca	0.5	Os	0.5	O	3	8.359	8.359	8.359	90	90	90	225	cubic	56	0	20	76	8	14	0	16	63	101	2.15	0	1.8	1.3	0.6	0.89	0	1	2.2	3.44	137.327	0	40.078	190.23	15.9994	38.16	0	26.2	8.42	17.36	18	0	200	88	0.02658	272	0	160.8	57	5.3	5.02	0	5.58	2.74	6.83	6	0	4	6	2	2	0	2	8	16	2	4	-2	1.49	0.9125	1.26	1.6328767123	1.1825396825	0.7242063492	0.5775	0.8950718749	149.861625	118.49	8.04	0.0312864431	119.49	276.9446232877	277.2621951626	278.9738476309	-0.5540341659	1.1268052838
171990	P n m a	(Nd0.7Pb0.3)MnO3	Perovskite#GdFeO3	Blanco, J.J.; Insausti, M.; de Muro, I.G.; Lezama, L.; Rojo, T.	5.4584(1) 7.7184(2) 5.4837(1) 90 90 90	231.03	266.062	190	2006		Nd	0.7	Pb	0.3	Mn	1	_	0	O	3	5.4584	7.7184	5.4837	90	90	90	62	orthorhombic	60	82	25	0	8	30	82	60	0	101	1.85	1.8	1.4	0	0.6	1.14	2.33	1.55	0	3.44	144.242	207.2	54.938045	0	15.9994	20.59	18.26	7.35	0	17.36	17	35	7.8	0	0.02658	208	47	68	0	5.3	3.66	4.95	8.89	0	6.83	8	6	4	0	2	6	14	7	0	16	2.7	3.3	-2	1.1851	0.733	1.26	1.6167803547	0.9405555556	0.5817460317	0.4521	0.8675096792	60.118375	38.56	9.44	6.85185185185185E-05	44.01	214.8353196453	215.2507293245	216.98544973	-0.6133946367	1.198013688
172166	F m -3 m	Ba2In(NbO6)	Elpasolite#K2NaAlF6#Ba2CaWO6	Ting, V.; Liu, Y.; Withers, R.L.; Noren, L.; James, M.; Fitz Gerald, J.D.	8.2819(2) 8.2819(2) 8.2819(2) 90 90 90	568.05	578.404	293	2006		Ba	1	_	0	In	0.5	Nb	0.5	O	3	8.2819	8.2819	8.2819	90	90	90	225	cubic	56	0	49	41	8	14	0	79	53	101	2.15	0	1.55	1.45	0.6	0.89	0	1.78	1.6	3.44	137.327	0	114.818	92.90638	15.9994	38.16	0	15.76	10.83	17.36	18	0	82	54	0.02658	272	0	65	98	5.3	5.02	0	4.59	3.3	6.83	6	0	5	5	2	2	0	13	5	16	2	4	-2	1.49	0.86	1.26	1.7325581395	1.1825396825	0.6825396825	0.63	0.9172375699	53.281625	11.69	7.26	0.0188957726	22.91	276.8974418605	277.1846794304	278.9997837642	-0.5365870647	1.173986711
172327	P 1 21/n 1	Ca2Al(NbO6)	Perovskite#Ba2LaRuO6#Cu2NdNbO6	Barnes, P.W.; Lufaso, M.W.; Woodward, P.M.	5.37706(9) 5.41557(9) 7.62550(13) 90 89.970(4) 90	222.05	296.044	298	2006		Ca	1	_	0	Al	0.5	Nb	0.5	O	3	5.37706	5.41557	7.6255	90	89.97	90	14	monoclinic	20	0	13	41	8	16	0	80	53	101	1.8	0	1.25	1.45	0.6	1	0	1.61	1.6	3.44	40.078	0	26.9815386	92.90638	15.9994	26.2	0	10	10.83	17.36	200	0	235	54	0.02658	160.8	0	57.8	98	5.3	5.58	0	4.05	3.3	6.83	4	0	3	5	2	2	0	13	5	16	2	4	-2	1.14	0.7275	1.26	1.5670103093	0.9047619048	0.5773809524	0.4125	0.8538647924	50.358	16.8	5.19	0.0127441406	28.19	163.6454896907	164.0868544831	165.7489846194	-0.5945746814	1.2170103093
172328	P 1 21/n 1	Ca2Cr(TaO6)	Perovskite#Ba2LaRuO6#Cu2NdNbO6	Barnes, P.W.; Lufaso, M.W.; Woodward, P.M.	5.42609(8) 5.49922(7) 7.71863(11) 90 90.017(6) 90	230.32	409.104	298	2006		Ca	1	_	0	Cr	0.5	Ta	0.5	O	3	5.42609	5.49922	7.71863	90	90.017	90	14	monoclinic	20	0	24	73	8	16	0	57	52	101	1.8	0	1.4	1.45	0.6	1	0	1.66	1.5	3.44	40.078	0	51.9961	180.94788	15.9994	26.2	0	7.23	10.85	17.36	200	0	94	57	0.02658	160.8	0	83	74	5.3	5.58	0	2.88	3.31	6.83	4	0	4	6	2	2	0	6	5	16	2	4	-2	1.14	0.7675	1.26	1.4853420195	0.9047619048	0.6091269841	0.3725	0.8370191245	75.508	49	5.14	0.0134765625	53.34	163.6871579805	164.1516771049	165.78544973	-0.6071795456	1.1753420195
172331	P 1 21/n 1	Sr2Sc(NbO6)	Perovskite#Ba2LaRuO6#Cu2NdNbO6	Barnes, P.W.; Lufaso, M.W.; Woodward, P.M.	5.7045(2) 5.6973(2) 8.0505(2) 90 90.021(8) 90	261.64	409.104	298	2006		Sr	1	_	0	Sc	0.5	Nb	0.5	O	3	5.7045	5.6973	8.0505	90	90.021	90	14	monoclinic	38	0	21	41	8	15	0	19	53	101	2	0	1.6	1.45	0.6	0.95	0	1.36	1.6	3.44	87.62	0	44.955912	92.90638	15.9994	33.94	0	15	10.83	17.36	35	0	16	54	0.02658	197.2	0	97	98	5.3	6.08	0	3.31	3.3	6.83	5	0	4	5	2	2	0	3	5	16	2	4	-2	1.32	0.8325	1.26	1.5855855856	1.0476190476	0.6607142857	0.4875	0.8718449202	87.64	58.06	6.59	0.0154074074	59.7	201.1019144144	201.4862593346	203.199573603	-0.5767486581	1.1647522523
172403	I 1 2/m 1	Ba2La(NbO6)	Perovskite#BaBiO3(mS20)	Fu, W.T.; Ijdo, D.J.W.	6.14448(8) 6.09131(9) 8.60400(11) 9 90.348(1) 9	322.02	602.494	293	2006		Ba	1	_	0	La	0.5	Nb	0.5	O	3	6.14448	6.09131	8.604	9	90.348	9	12	monoclinic	56	0	57	41	8	14	0	33	53	101	2.15	0	1.95	1.45	0.6	0.89	0	1.1	1.6	3.44	137.327	0	138.90547	92.90638	15.9994	38.16	0	22.39	10.83	17.36	18	0	13	54	0.02658	272	0	215	98	5.3	5.02	0	3.75	3.3	6.83	6	0	8	5	2	2	0	3	5	16	2	4	-2	1.49	0.976	1.26	1.5266393443	1.1825396825	0.7746031746	0.514	0.8696527944	203.961625	171.69	7.94	0.0188957726	173.59	276.9873606557	277.3430134501	278.928959715	-0.5736633162	1.0840679157
172406	I 4/m	Ba2Tb(NbO6)	Sr2NiWO6	Fu, W.T.; Ijdo, D.J.W.	5.98428(5) 5.98428(5) 8.48173(10) 90 90 90	303.74	622.504	293	2006		Ba	1	_	0	Tb	0.5	Nb	0.5	O	3	5.98428	5.98428	8.48173	90	90	90	87	tetragonal	56	0	65	41	8	14	0	26	53	101	2.15	0	1.75	1.45	0.6	0.89	0	1.1	1.6	3.44	137.327	0	158.92535	92.90638	15.9994	38.16	0	19.3	10.83	17.36	18	0	11	54	0.02658	272	0	170	98	5.3	5.02	0	3.6	3.3	6.83	6	0	8	5	2	2	0	11	5	16	2	4	-2	1.49	0.9215	1.26	1.6169289202	1.1825396825	0.7313492063	0.5685	0.8913791649	158.961625	118.69	7.94	0.0188957726	128.59	276.9515710798	277.2744502447	278.9839859469	-0.5569111468	1.1198574917
172760	I 1 2/m 1	Ba2Bi(SbO6)	Perovskite#BaBiO3(mS20)	Kennedy, B.J.; Howard, C.J.; Knight, K.S.; Zhang Zhao Ming; Zhou Qing Di	6.0678(1) 6.0186(1) 8.5082(2) 90 90.216(1) 90	310.71	701.404	4.2	2006		Ba	1	_	0	Bi	0.5	Sb	0.5	O	3	6.0678	6.0186	8.5082	90	90.216	90	12	monoclinic	56	0	83	51	8	14	0	87	88	101	2.15	0	1.6	1.45	0.6	0.89	0	2.02	2.05	3.44	137.327	0	208.9804	121.76	15.9994	38.16	0	21.31	18.19	17.36	18	0	8	24	0.02658	272	0	48	43	5.3	5.02	0	4.75	4.51	6.83	6	0	6	5	2	2	0	15	15	16	2	4	-2	1.49	0.955	1.26	1.5602094241	1.1825396825	0.7579365079	0.535	0.8778978096	36.041625	7.31	7.02	0.007962828	5.67	276.9747905759	277.3176883855	278.999573603	-0.5673414036	1.0966379955
172794	P n m a	(Cd0.8Na0.2)VO3	Perovskite#GdFeO3	Belik, A.A.; Takayama Muromachi, E.	5.32056(9) 7.5029(1) 5.25902(8) 90 90 90	209.94	193.455	293	2006		Cd	0.8	Na	0.2	V	1	_	0	O	3	5.32056	7.5029	5.25902	90	90	90	62	orthorhombic	48	11	23	0	8	75	11	54	0	101	1.55	1.8	1.35	0	0.6	1.69	0.93	1.63	0	3.44	112.411	22.98976928	50.9415	0	15.9994	13	23.78	8.32	0	17.36	97	140	31	0	0.02658	46	162.7	87	0	5.3	2.98	4.23	3.02	0	6.83	5	3	4	0	2	12	1	5	0	16	1.8	4.2	-2	1.104	0.712	1.26	1.5505617978	0.8761904762	0.5650793651	0.392	0.8476675612	81.646125	67.45	6.49	3.67407407407407E-06	70.82	49.8414382022	50.2971057635	51.9757233578	-0.6484003313	1.1718951311
172884	P n m a	La(Ni0.53V0.47)O3	Perovskite#GdFeO3	Holman, K.L.; Huang, Q.; Klimczuk, T.; Trzebiatowski, K.; Bos, J.W.G.; Morosan, E.; Lynn, J.W.; Cava, R.J.	5.52182(29) 7.80614(26) 5.52584(34) 90 90 90	238.19	241.9651	293	2007		La	1	_	0	Ni	0.53	V	0.47	O	3	5.52182	7.80614	5.52584	90	90	90	62	orthorhombic	57	0	28	23	8	33	0	67	54	101	1.95	0	1.35	1.35	0.6	1.1	0	1.91	1.63	3.44	138.90547	0	58.6934	50.9415	15.9994	22.39	0	6.59	8.32	17.36	13	0	91	31	0.02658	215	0	49	87	5.3	3.75	0	3.52	3.02	6.83	8	0	4	4	2	3	0	10	5	16	3	2.94	-2	1.172	0.7783	1.26	1.5058460748	0.9301587302	0.6176984127	0.3937	0.8436852729	39.675125	14.66	9.14	0.0008083591	22.75	221.8878539252	222.3378391982	223.9757233578	-0.6344110561	1.1424491051
172885	P n m a	La(Co0.55V0.45)O3	Perovskite#GdFeO3	Holman, K.L.; Huang, Q.; Klimczuk, T.; Trzebiatowski, K.; Bos, J.W.G.; Morosan, E.; Lynn, J.W.; Cava, R.J.	5.5402(8) 7.8247(10) 5.5429(7) 90 90 90	240.29	242.2415	293	2007		La	1	_	0	Co	0.55	V	0.45	O	3	5.5402	7.8247	5.5429	90	90	90	62	orthorhombic	57	0	27	23	8	33	0	64	54	101	1.95	0	1.35	1.35	0.6	1.1	0	1.88	1.63	3.44	138.90547	0	58.933195	50.9415	15.9994	22.39	0	6.67	8.32	17.36	13	0	100	31	0.02658	215	0	55	87	5.3	3.75	0	2.51	3.02	6.83	8	0	4	4	2	3	0	9	5	16	3	2.9	-2	1.172	0.7585	1.26	1.545154911	0.9301587302	0.601984127	0.4135	0.8519612048	45.705125	21.66	9.17	0.0008083591	28.78	221.868345089	222.3068062938	223.9757233578	-0.6282054326	1.1619579413
173013	P n m a	(Bi0.58Ca0.42)MnO3	Perovskite#GdFeO3	Giot, M.; Beran, P.; Perez, O.; Malo, S.; Hervieu, M.; Raveau, B.; Nevriva, M.; Knizek, K.; Roussel, P.	5.484(5) 7.669(4) 5.403(5) 90 90 90	227.23	240.979	373	2007		Bi	0.58	Ca	0.42	Mn	1	_	0	O	3	5.484	7.669	5.403	90	90	90	62	orthorhombic	83	20	25	0	8	87	16	60	0	101	1.6	1.8	1.4	0	0.6	2.02	1	1.55	0	3.44	208.9804	40.078	54.938045	0	15.9994	21.31	26.2	7.35	0	17.36	8	200	7.8	0	0.02658	48	160.8	68	0	5.3	4.75	5.58	8.89	0	6.83	6	4	4	0	2	15	2	7	0	16	2.58	3.5	-2	1.1574	0.695	1.26	1.665323741	0.9185714286	0.5515873016	0.4624	0.8743529068	62.354	38.09	7.13	2.42975354706053E-06	43.54	52.797076259	53.2090291658	54.98544973	-0.6299991432	1.2144179939
173045	P 63/m m c	Ba3(Fe1.99Te1.01)O9	NaBa3Ru2O9	Augsburger, M.S.; Viola, M.C.; Pedregosa, J.C.; Carbonio, R.E.; Alonso, J.A.	5.7670(1) 5.7670(1) 14.1998(4) 90 90 120	408.99	796.0285	293	2006		Ba	1	_	0	Fe	0.663	Te	0.337	O	3	5.767	5.767	14.1998	90	90	120	194	hexagonal	56	0	26	52	8	14	0	61	92	101	2.15	0	1.4	1.4	0.6	0.89	0	1.83	2.1	3.44	137.327	0	55.845	127.6	15.9994	38.16	0	7.09	20.46	17.36	18	0	80	3	0.02658	272	0	62	38	5.3	5.02	0	2.87	4.45	6.83	6	0	4	5	2	2	0	8	16	16	2	3.79	-2	1.49	0.70663	1.26	2.1085999745	1.1825396825	0.5608174603	0.78337	0.9887694423	50.231625	13.69	7.21	0.0003097668	19.86	276.6747700255	276.8801694677	278.98544973	-0.4782896517	1.396658546
173271	P 63 m c	Ba2(Fe0.92Os1.08)O6	Ba3NiSb2O9	Gemmill, W.R.; Smith, M.D.; zur Loye, H.C.	5.7403(1) 5.7403(1) 14.0771(6) 90 90 120	401.71	627.472	294	2007		Ba	1	_	0	Fe	0.46	Os	0.54	O	3	5.7403	5.7403	14.0771	90	90	120	186	hexagonal	56	0	26	76	8	14	0	61	63	101	2.15	0	1.4	1.3	0.6	0.89	0	1.83	2.2	3.44	137.327	0	55.845	190.23	15.9994	38.16	0	7.09	8.42	17.36	18	0	80	88	0.02658	272	0	62	57	5.3	5.02	0	2.87	2.74	6.83	6	0	4	6	2	2	0	8	8	16	2	4.08	-2	1.49	0.7035	1.26	2.117981521	1.1825396825	0.5583333333	0.7865	0.9903456319	50.231625	13.69	7.21	0.0312864431	19.86	276.668518479	276.8723641109	278.98544973	-0.4769722991	1.4029100924
173272	P 63 m c	Ba2(Co0.77Os1.23)O6	Ba3NiSb2O9	Gemmill, W.R.; Smith, M.D.; zur Loye, H.C.	5.7745(2) 5.7745(2) 14.0946(7) 90 90 120	407.02	649.9961	294	2007		Ba	1	_	0	Co	0.385	Os	0.615	O	3	5.7745	5.7745	14.0946	90	90	120	186	hexagonal	56	0	27	76	8	14	0	64	63	101	2.15	0	1.35	1.3	0.6	0.89	0	1.88	2.2	3.44	137.327	0	58.933195	190.23	15.9994	38.16	0	6.67	8.42	17.36	18	0	100	88	0.02658	272	0	55	57	5.3	5.02	0	2.51	2.74	6.83	6	0	4	6	2	2	0	9	8	16	2	4.05	-2	1.49	0.737725	1.26	2.0197227964	1.1825396825	0.5854960317	0.752275	0.9733790428	43.181625	5.69	7.16	0.0312864431	12.81	276.7325522036	276.9536562464	278.9757233578	-0.4910804136	1.3388763679
173471	P b n m	La(Cr0.7Ni0.3)O3	Perovskite#GdFeO3	Yang, J.	5.5094(9) 5.47400(10) 7.7536(8) 9 9 9	233.84	240.92	298	2008		La	1	_	0	Cr	0.7	Ni	0.3	O	3	5.5094	5.474	7.7536	9	9	9	62	orthorhombic	57	0	24	28	8	33	0	57	67	101	1.95	0	1.4	1.35	0.6	1.1	0	1.66	1.91	3.44	138.90547	0	51.9961	58.6934	15.9994	22.39	0	7.23	6.59	17.36	13	0	94	91	0.02658	215	0	83	49	5.3	3.75	0	2.88	3.52	6.83	8	0	4	4	2	3	0	6	10	16	3	3	-2	1.172	0.76	1.26	1.5421052632	0.9301587302	0.6031746032	0.412	0.8513285603	73.925125	52.66	9.39	0.0024779475	57	221.8698947368	222.3092232972	223.98544973	-0.6286814121	1.1604082935
173472	P b n m	La(Cr0.4Ni0.6)O3	Perovskite#GdFeO3	Yang, J.	5.5180(1) 5.4735(3) 7.7529(5) 9 9 9	234.16	242.933	298	2008		La	1	_	0	Cr	0.4	Ni	0.6	O	3	5.518	5.4735	7.7529	9	9	9	62	orthorhombic	57	0	24	28	8	33	0	57	67	101	1.95	0	1.4	1.35	0.6	1.1	0	1.66	1.91	3.44	138.90547	0	51.9961	58.6934	15.9994	22.39	0	7.23	6.59	17.36	13	0	94	91	0.02658	215	0	83	49	5.3	3.75	0	2.88	3.52	6.83	8	0	4	4	2	3	0	6	10	16	3	3	-2	1.172	0.765	1.26	1.5320261438	0.9301587302	0.6071428571	0.407	0.8492265145	73.925125	52.66	9.39	0.0024779475	57	221.8749738562	222.3172003707	223.98544973	-0.6302610226	1.1553291741
173473	P b n m	La(Cr0.3Ni0.7)O3	Perovskite#GdFeO3	Yang, J.	5.5032(2) 5.4612(6) 7.7407(7) 9 9 9	232.64	243.604	298	2008		La	1	_	0	Cr	0.3	Ni	0.7	O	3	5.5032	5.4612	7.7407	9	9	9	62	orthorhombic	57	0	24	28	8	33	0	57	67	101	1.95	0	1.4	1.35	0.6	1.1	0	1.66	1.91	3.44	138.90547	0	51.9961	58.6934	15.9994	22.39	0	7.23	6.59	17.36	13	0	94	91	0.02658	215	0	83	49	5.3	3.75	0	2.88	3.52	6.83	8	0	4	4	2	3	0	6	10	16	3	3	-2	1.172	0.765	1.26	1.5320261438	0.9301587302	0.6071428571	0.407	0.8492265145	73.925125	52.66	9.39	0.0024779475	57	221.8749738562	222.3172003707	223.98544973	-0.6302610226	1.1553291741
173475	R -3 c H	La(Cr0.2Ni0.8)O3	Perovskite#LaAlO3	Yang, J.	5.4809(3) 5.4809(3) 13.2070(5) 9 9 12	343.59	244.275	298	2008		La	1	_	0	Cr	0.2	Ni	0.8	O	3	5.4809	5.4809	13.207	9	9	12	167	trigonal	57	0	24	28	8	33	0	57	67	101	1.95	0	1.4	1.35	0.6	1.1	0	1.66	1.91	3.44	138.90547	0	51.9961	58.6934	15.9994	22.39	0	7.23	6.59	17.36	13	0	94	91	0.02658	215	0	83	49	5.3	3.75	0	2.88	3.52	6.83	8	0	4	4	2	3	0	6	10	16	3	3	-2	1.172	0.754	1.26	1.5543766578	0.9301587302	0.5984126984	0.418	0.8538647924	73.925125	52.66	9.39	0.0024779475	57	221.8636233422	222.2994881346	223.98544973	-0.6267716511	1.1666796881
173476	R -3 c H	La(Cr0.1Ni0.9)O3	Perovskite#LaAlO3	Yang, J.	5.4747(6) 5.4747(6) 13.1990(3) 9 9 12	342.6	244.946	298	2008		La	1	_	0	Cr	0.1	Ni	0.9	O	3	5.4747	5.4747	13.199	9	9	12	167	trigonal	57	0	24	28	8	33	0	57	67	101	1.95	0	1.4	1.35	0.6	1.1	0	1.66	1.91	3.44	138.90547	0	51.9961	58.6934	15.9994	22.39	0	7.23	6.59	17.36	13	0	94	91	0.02658	215	0	83	49	5.3	3.75	0	2.88	3.52	6.83	8	0	4	4	2	3	0	6	10	16	3	3	-2	1.172	0.727	1.26	1.6121045392	0.9301587302	0.576984127	0.445	0.8654673839	73.925125	52.66	9.39	0.0024779475	57	221.8328954608	222.2533628447	223.98544973	-0.6179812909	1.1974075695
173489	I 4/m	Sr2Zn(ReO6)	Sr2NiWO6	Retuerto, M.; Martinez Lope, M.J.; Garcia Hernandez, M.; Fernandez Diaz, M.T.; Alonso, J.A.	5.5785(1) 5.5785(1) 8.0053(2) 90 90 90	249.12	522.804	293	2008		Sr	1	_	0	Zn	0.5	Re	0.5	O	3	5.5785	5.5785	8.0053	90	90	90	87	tetragonal	38	0	30	75	8	15	0	76	58	101	2	0	1.35	1.35	0.6	0.95	0	1.65	1.9	3.44	87.62	0	65.409	186.207	15.9994	33.94	0	9.16	8.86	17.36	35	0	120	48	0.02658	197.2	0	38.67	62	5.3	6.08	0	2.66	2.76	6.83	5	0	4	6	2	2	0	12	7	16	2	4	-2	1.32	0.785	1.26	1.6815286624	1.0476190476	0.623015873	0.535	0.8920955968	29.02	9.27	6.3	0.0136296296	1.08	201.0534713376	201.4105669344	203.1757233578	-0.56111555	1.2131953291
173546	P n m a	(Pr0.79Na0.21)MnO3	Perovskite#GdFeO3	Sanchez-Andujar, M.; Yanez-Vilar, S.; Castro-Garcia, S.; Senaris Rodriguez, M.A.	5.4312(1) 7.6825(2) 5.4414(1) 90 90 90	227.04	219.0838	293	2008		Pr	0.79	Na	0.21	Mn	1	_	0	O	3	5.4312	7.6825	5.4414	90	90	90	62	orthorhombic	59	11	25	0	8	31	11	60	0	101	1.85	1.8	1.4	0	0.6	1.13	0.93	1.55	0	3.44	140.90765	22.98976928	54.938045	0	15.9994	20.8	23.78	7.35	0	17.36	13	140	7.8	0	0.02658	216	162.7	68	0	5.3	3.67	4.23	8.89	0	6.83	8	3	4	0	2	5	1	7	0	16	2.58	3.6	-2	1.1521	0.698	1.26	1.6505730659	0.9143650794	0.553968254	0.4541	0.871099217	60.118375	38.35	9.43	6.20992917324024E-05	43.8	222.8035269341	223.2205261511	224.98544973	-0.61172793	1.2287311304
173672	P m -3 m	Ba(In0.667U0.333)O3	Perovskite#CaTiO3	Larregola, S.A.; Alonso, J.A.; Pinacca, R.M.; Viola, M.C.; Pedregosa, J.C.	4.24941(1) 4.24941(1) 4.24941(1) 90 90 90	76.73	341.1859	293	2008		Ba	1	_	0	In	0.667	U	0.333	O	3	4.24941	4.24941	4.24941	90	90	90	221	cubic	56	0	49	92	8	14	0	79	45	101	2.15	0	1.55	1.75	0.6	0.89	0	1.78	1.38	3.44	137.327	0	114.818	238.02891	15.9994	38.16	0	15.76	12.49	17.36	18	0	82	27	0.02658	272	0	65	129	5.3	5.02	0	4.59	2.85	6.83	6	0	5	9	2	2	0	13	6	16	2	3.8325	-2	1.49	0.921685	1.26	1.6166043713	1.1825396825	0.7314960317	0.568315	0.8913035788	53.281625	11.69	7.26	0.0090561224	22.91	276.9517106287	277.2746992074	278.9997837642	-0.5569699464	1.1197179428
173674	P 1 21/n 1	Sr2In(In0.333U0.667)O6	Perovskite#Ba2LaRuO6#Cu2NdNbO6	Larregola, S.A.; Alonso, J.A.; Pinacca, R.M.; Viola, M.C.; Pedregosa, J.C.	5.861(1) 5.908(1) 8.315(2) 90 90 90	287.92	583.0551	293	2008		Sr	1	_	0	In	0.666	U	0.334	O	3	5.861	5.908	8.315	90	90	90	14	monoclinic	38	0	49	92	8	15	0	79	45	101	2	0	1.55	1.75	0.6	0.95	0	1.78	1.38	3.44	87.62	0	114.818	238.02891	15.9994	33.94	0	15.76	12.49	17.36	35	0	82	27	0.02658	197.2	0	65	129	5.3	6.08	0	4.59	2.85	6.83	5	0	5	9	2	2	0	13	6	16	2	3.835	-2	1.32	0.92163	1.26	1.4322450441	1.0476190476	0.731452381	0.39837	0.8362258932	55.22	16.06	6.17	0.0074074074	27.28	201.1661249559	201.6039808491	203.1997837642	-0.6036017615	1.1005417108
173740	P 1 m 1	(K0.30Na0.70)(NbO3)		Baker, D.W.; Thomas, P.A.; Zhang, N.; Glazer, A.M.	5.64304(5) 3.93188(2) 5.61260(5) 9 89.9136(6) 9	124.53	168.73	293	2009		K	0.3	Na	0.7	Nb	1	_	0	O	3	5.64304	3.93188	5.6126	9	89.9136	9	6	monoclinic	19	11	41	0	8	10	11	53	0	101	2.2	1.8	1.45	0	0.6	0.82	0.93	1.6	0	3.44	39.0983	22.98976928	92.90638	0	15.9994	45.94	23.78	10.83	0	17.36	100	140	54	0	0.02658	289.7	162.7	98	0	5.3	5.23	4.23	3.3	0	6.83	4	3	5	0	2	1	1	5	0	16	1	5	-2	1.268	0.78	1.26	1.6256410256	1.0063492063	0.619047619	0.488	0.8762578151	85.752	44.86	5.42	0.0022	48.26	292.5623589744	292.9506167895	294.692712991	-0.5400309235	1.2376410256
173838	P n m a	Nd2(TiCu)O6	Perovskite#GdFeO3	Yang, Z.; Wong-Ng, W.; Kaduk, J.A.; Jang, M.; Liu, G.	5.7247(3) 7.6350(3) 5.4750(3) 90 90 90	239.3	495.924	293	2009		Nd	1	_	0	Ti	0.5	Cu	0.5	O	3	5.7247	7.635	5.475	90	90	90	62	orthorhombic	60	0	22	29	8	30	0	51	72	101	1.85	0	1.4	1.35	0.6	1.14	0	1.54	1.9	3.44	144.242	0	47.867	63.546	15.9994	20.59	0	10.64	7.11	17.36	17	0	22	400	0.02658	208	0	100	46.5	5.3	3.66	0	2.95	3.61	6.83	8	0	4	4	2	6	0	4	11	16	3	3	-2	1.123	0.8075	1.26	1.3907120743	0.8912698413	0.6408730159	0.3155	0.815011105	92.128375	73.56	9.45	0.0147462963	76.02	214.9247879257	215.4242990307	216.98544973	-0.6525269787	1.1085454076
173839	P n m a	Sm2(TiCu)O6	Perovskite#GdFeO3	Yang, Z.; Wong-Ng, W.; Kaduk, J.A.; Jang, M.; Liu, G.	5.74812(11) 7.56025(14) 5.41621(10) 90 90 90	235.37	508.144	293	2009		Sm	1	_	0	Ti	0.5	Cu	0.5	O	3	5.74812	7.56025	5.41621	90	90	90	62	orthorhombic	62	0	22	29	8	28	0	51	72	101	1.85	0	1.4	1.35	0.6	1.17	0	1.54	1.9	3.44	150.36	0	47.867	63.546	15.9994	19.98	0	10.64	7.11	17.36	13	0	22	400	0.02658	192	0	100	46.5	5.3	9	0	2.95	3.61	6.83	8	0	4	4	2	8	0	4	11	16	3	3	-2	1.098	0.8075	1.26	1.359752322	0.8714285714	0.6408730159	0.2905	0.8064608416	92.128375	74.17	9.48	0.0181372996	76.63	198.930747678	199.4467085196	200.98544973	-0.6563431907	1.1049666077
173840	P n m a	Eu2(TiCu)O6	Perovskite#GdFeO3	Yang, Z.; Wong-Ng, W.; Kaduk, J.A.; Jang, M.; Liu, G.	5.75444(10) 7.54182(14) 5.38684(10) 90 90 90	233.78	511.364	293	2009		Eu	1	_	0	Ti	0.5	Cu	0.5	O	3	5.75444	7.54182	5.38684	90	90	90	62	orthorhombic	63	0	22	29	8	18	0	51	72	101	1.85	0	1.4	1.35	0.6	1.2	0	1.54	1.9	3.44	151.964	0	47.867	63.546	15.9994	28.97	0	10.64	7.11	17.36	14	0	22	400	0.02658	184	0	100	46.5	5.3	4.61	0	2.95	3.61	6.83	8	0	4	4	2	9	0	4	11	16	3	3	-2	1.087	0.8075	1.26	1.346130031	0.8626984127	0.6408730159	0.2795	0.8026987257	92.128375	65.18	9.51	0.0682698903	67.64	190.933369969	191.4565686948	192.98544973	-0.6392126717	1.1221855865
173841	P n m a	Gd2(TiCu)O6	Perovskite#GdFeO3	Yang, Z.; Wong-Ng, W.; Kaduk, J.A.; Jang, M.; Liu, G.	5.75742(9) 7.52298(12) 5.36018(9) 90 90 90	232.17	521.944	293	2009		Gd	1	_	0	Ti	0.5	Cu	0.5	O	3	5.75742	7.52298	5.36018	90	90	90	62	orthorhombic	64	0	22	29	8	27	0	51	72	101	1.8	0	1.4	1.35	0.6	1.2	0	1.54	1.9	3.44	157.25	0	47.867	63.546	15.9994	19.9	0	10.64	7.11	17.36	11	0	22	400	0.02658	158	0	100	46.5	5.3	3.64	0	2.95	3.61	6.83	8	0	4	4	2	10	0	4	11	16	3	3	-2	1.078	0.8075	1.26	1.3349845201	0.8555555556	0.6408730159	0.2705	0.7996206309	92.628	74.3	9.46	0.0202306559	76.76	164.9355154799	165.4646361108	166.98544973	-0.6599417649	1.1015215572
173876	I 4/m c m	Ba(Ho0.667Mo0.333)O3	Perovskite#SrTiO3#SrZrO3	Larregola, S.A.; Alonso, J.A.; Hernandez, M.G.; Fernandez Diaz, M.T.; Pedregosa, J.C.	6.0137(1) 6.0137(1) 8.5477(2) 90 90 90	309.12	327.2933	293	2009		Ba	1	_	0	Ho	0.667	Mo	0.333	O	3	6.0137	6.0137	8.5477	90	90	90	140	tetragonal	56	0	67	42	8	14	0	23	56	101	2.15	0	1.75	1.45	0.6	0.89	0	1.23	2.16	3.44	137.327	0	164.93032	95.94	15.9994	38.16	0	18.74	9.38	17.36	18	0	16	139	0.02658	272	0	156	87	5.3	5.02	0	3.58	3.15	6.83	6	0	8	5	2	2	0	13	6	16	2	3.8325	-2	1.49	0.940767	1.26	1.5838140581	1.1825396825	0.7466404762	0.549233	0.88357543	144.831625	102.69	7.81	0.049872449	114.46	276.9654189419	277.2997613719	278.9839859469	-0.5629627832	1.1060096295
173877	I 4/m c m	Ba(Er0.667Mo0.333)O3	Perovskite#SrTiO3#SrZrO3	Larregola, S.A.; Alonso, J.A.; Hernandez, M.G.; Fernandez Diaz, M.T.; Pedregosa, J.C.	5.9977(3) 5.9977(3) 8.5178(4) 90 90 90	306.41	328.8474	293	2009		Ba	1	_	0	Er	0.667	Mo	0.333	O	3	5.9977	5.9977	8.5178	90	90	90	140	tetragonal	56	0	68	42	8	14	0	22	56	101	2.15	0	1.75	1.45	0.6	0.89	0	1.24	2.16	3.44	137.327	0	167.259	95.94	15.9994	38.16	0	18.46	9.38	17.36	18	0	15	139	0.02658	272	0	150	87	5.3	5.02	0	3.56	3.15	6.83	6	0	8	5	2	2	0	14	6	16	2	3.8325	-2	1.49	0.93343	1.26	1.5962632442	1.1825396825	0.7408174603	0.55657	0.8865309804	138.821625	95.69	7.8	0.049872449	108.45	276.9603067558	277.2902677362	278.9839859469	-0.5606753397	1.1111218156
174017	P 1 21/n 1	Ca2Fe(Fe0.2W0.8)O6	Perovskite#Ba2LaRuO6#Cu2NdNbO6	Retuerto, M.; Alonso, J.A.; Martinez Lopez, M.J.; Garcia Hernandez, M.; Lopez, C.A.; del Carmen Viola, M.; Pedregosa, J.C.; Fernandez Diaz, M.T.	5.4439(5) 5.5469(5) 7.7363(7) 9 90.027(3) 9	233.61	390.254	293	2009		Ca	1	_	0	Fe	0.6	W	0.4	O	3	5.4439	5.5469	7.7363	9	90.027	9	14	monoclinic	20	0	26	74	8	16	0	61	55	101	1.8	0	1.4	1.35	0.6	1	0	1.83	2.36	3.44	40.078	0	55.845	183.84	15.9994	26.2	0	7.09	9.47	17.36	200	0	80	170	0.02658	160.8	0	62	68	5.3	5.58	0	2.87	3.16	6.83	4	0	4	6	2	2	0	8	6	16	2	4	-2	1.14	0.722	1.26	1.5789473684	0.9047619048	0.573015873	0.418	0.8562342456	54.338	26	4.97	0.0410644531	32.17	163.6390526316	164.0772868772	165.78544973	-0.5927866843	1.2234473684
174018	P 1 21/n 1	Ca2Fe(Fe0.23W0.77)O6	Perovskite#Ba2LaRuO6#Cu2NdNbO6	Retuerto, M.; Alonso, J.A.; Martinez Lopez, M.J.; Garcia Hernandez, M.; Lopez, C.A.; del Carmen Viola, M.; Pedregosa, J.C.; Fernandez Diaz, M.T.	5.4418(5) 5.5432(5) 7.7314(7) 9 90.049(3) 9	233.22	386.414	293	2009		Ca	1	_	0	Fe	0.615	W	0.385	O	3	5.4418	5.5432	7.7314	9	90.049	9	14	monoclinic	20	0	26	74	8	16	0	61	55	101	1.8	0	1.4	1.35	0.6	1	0	1.83	2.36	3.44	40.078	0	55.845	183.84	15.9994	26.2	0	7.09	9.47	17.36	200	0	80	170	0.02658	160.8	0	62	68	5.3	5.58	0	2.87	3.16	6.83	4	0	4	6	2	2	0	8	6	16	2	3.95	-2	1.14	0.72155	1.26	1.5799320906	0.9047619048	0.5726587302	0.41845	0.8564286921	54.338	26	4.97	0.0410644531	32.17	163.6385179094	164.0764966015	165.78544973	-0.5926397909	1.2239820906
174019	P 1 21/n 1	Ca2(Fe1.3W0.7)O6	Perovskite#Ba2LaRuO6#Cu2NdNbO6	Retuerto, M.; Alonso, J.A.; Martinez Lopez, M.J.; Garcia Hernandez, M.; Lopez, C.A.; del Carmen Viola, M.; Pedregosa, J.C.; Fernandez Diaz, M.T.	5.4323(4) 5.5288(5) 7.7178(7) 9 90.032(2) 9	231.8	377.454	293	2009		Ca	1	_	0	Fe	0.65	W	0.35	O	3	5.4323	5.5288	7.7178	9	90.032	9	14	monoclinic	20	0	26	74	8	16	0	61	55	101	1.8	0	1.4	1.35	0.6	1	0	1.83	2.36	3.44	40.078	0	55.845	183.84	15.9994	26.2	0	7.09	9.47	17.36	200	0	80	170	0.02658	160.8	0	62	68	5.3	5.58	0	2.87	3.16	6.83	4	0	4	6	2	2	0	8	6	16	2	3.8333333333	-2	1.14	0.7205	1.26	1.5822345593	0.9047619048	0.5718253968	0.4195	0.8568827442	54.338	26	4.97	0.0410644531	32.17	163.6372654407	164.0746481848	165.78544973	-0.5922966835	1.2252345593
174020	P 1 21/n 1	Ca2(Fe1.33W0.67)O6	Perovskite#Ba2LaRuO6#Cu2NdNbO6	Retuerto, M.; Alonso, J.A.; Martinez Lopez, M.J.; Garcia Hernandez, M.; Lopez, C.A.; del Carmen Viola, M.; Pedregosa, J.C.; Fernandez Diaz, M.T.	5.4171(1) 5.5084(2) 7.7002(2) 9 90.009(3) 9	229.77	373.614	293	2009		Ca	1	_	0	Fe	0.665	W	0.335	O	3	5.4171	5.5084	7.7002	9	90.009	9	14	monoclinic	20	0	26	74	8	16	0	61	55	101	1.8	0	1.4	1.35	0.6	1	0	1.83	2.36	3.44	40.078	0	55.845	183.84	15.9994	26.2	0	7.09	9.47	17.36	200	0	80	170	0.02658	160.8	0	62	68	5.3	5.58	0	2.87	3.16	6.83	4	0	4	6	2	2	0	8	6	16	2	3.7833333333	-2	1.14	0.72005	1.26	1.5832233873	0.9047619048	0.571468254	0.41995	0.8570774853	54.338	26	4.97	0.0410644531	32.17	163.6367266127	164.0738540981	165.78544973	-0.5921494847	1.2257733873
174103	I 4/m c m	(Nd0.35Sr0.65)(MnO3)	Perovskite#SrTiO3#SrZrO3	Kato, K.; Takata, M.; Nishibori, E.; Sakata, M.; Hamada, N.; Morimoto, Y.	5.36759(2) 5.36759(2) 7.77842(5) 90 90 90	224.1	210.374	300	2005		Nd	0.35	Sr	0.65	Mn	1	_	0	O	3	5.36759	5.36759	7.77842	90	90	90	140	tetragonal	60	38	25	0	8	30	15	60	0	101	1.85	2	1.4	0	0.6	1.14	0.95	1.55	0	3.44	144.242	87.62	54.938045	0	15.9994	20.59	33.94	7.35	0	17.36	17	35	7.8	0	0.02658	208	197.2	68	0	5.3	3.66	6.08	8.89	0	6.83	8	5	4	0	2	6	2	7	0	16	2.35	3.6	-2	1.25105	0.698	1.26	1.7923352436	0.9928968254	0.553968254	0.55305	0.9068337502	60.118375	38.56	9.44	6.85185185185185E-05	44.01	214.7607147564	215.1144985067	216.98544973	-0.5829091016	1.2726185769
174140	I -1	Ba2La(IrO6)	Perovskite#Ba2LaRuO6(I1-)	Zhou Qing Di; Kennedy, B.J.; Avdeev, M.; Giachini, L.; Kimpton, J.A.	6.0480(2) 6.0387(2) 8.5655(4) 89.843(3) 90.653(2) 90.200(4)	312.81	702.784	11	2009		Ba	1	_	0	La	0.5	Ir	0.5	O	3	6.048	6.0387	8.5655	89.843	90.653	90.2	2	triclinic	56	0	57	77	8	14	0	33	66	101	2.15	0	1.95	1.35	0.6	0.89	0	1.1	2.2	3.44	137.327	0	138.90547	192.217	15.9994	38.16	0	22.39	8.52	17.36	18	0	13	150	0.02658	272	0	215	54	5.3	5.02	0	3.75	3.84	6.83	6	0	8	6	2	2	0	3	9	16	2	4	-2	1.49	0.941	1.26	1.5834218916	1.1825396825	0.7468253968	0.549	0.8834818938	203.961625	171.69	7.94	0.0538811953	173.59	276.9655781084	277.3000600022	278.928959715	-0.563035085	1.105850463
174153	C 1 2/m 1	Ba4Eu(Ru3O12)	Ba4EuRu3O12	Shimoda, Y.; Doi, Y.; Wakeshima, M.; Hinatsu, Y.	10.1974(3) 5.8325(2) 29.2797(10) 9 91.224(1) 9	1741.05	1196.518	293	2009		Ba	1	_	0	Eu	0.25	Ru	0.75	O	3	10.1974	5.8325	29.2797	9	91.224	9	12	monoclinic	56	0	63	44	8	14	0	18	62	101	2.15	0	1.85	1.3	0.6	0.89	0	1.2	2.2	3.44	137.327	0	151.964	101.07	15.9994	38.16	0	28.97	8.17	17.36	18	0	14	120	0.02658	272	0	184	72	5.3	5.02	0	4.61	2.7	6.83	6	0	8	5	2	2	0	9	8	16	2	4.0714285714	-2	1.49	0.8240714286	1.26	1.8080956921	1.1825396825	0.6540249433	0.6659285714	0.9330503847	172.861625	134.69	7.84	0.0429482507	142.49	276.8578328793	277.1249546926	278.961275203	-0.523957384	1.2135956921
174289	F m -3 m	Ba2(BiIr)O6	Elpasolite#K2NaAlF6#Ba2CaWO6	Ling, C.-D.; Kennedy, B.J.; Zhou Qing Di; Spencer, J.R.; Avdeev, M.	8.51779(2) 8.51779(2) 8.51779(2) 90 90 90	617.99	772.854	500	2010		Ba	1	_	0	Bi	0.5	Ir	0.5	O	3	8.51779	8.51779	8.51779	90	90	90	225	cubic	56	0	83	77	8	14	0	87	66	101	2.15	0	1.6	1.35	0.6	0.89	0	2.02	2.2	3.44	137.327	0	208.9804	192.217	15.9994	38.16	0	21.31	8.52	17.36	18	0	8	150	0.02658	272	0	48	54	5.3	5.02	0	4.75	3.84	6.83	6	0	6	6	2	2	0	15	9	16	2	4	-2	1.49	0.94	1.26	1.585106383	1.1825396825	0.746031746	0.55	0.8838834765	36.041625	7.31	7.02	0.0538811953	5.67	276.964893617	277.2987770935	278.999573603	-0.5627246294	1.1065349544
174292	C 1 2/c 1	Ba3(BiIr2O9)	SrIrO3	Ling, C.-D.; Kennedy, B.J.; Zhou Qing Di; Spencer, J.R.; Avdeev, M.	5.953094(15) 10.27922(2) 14.88920(4) 9 91.9337(2) 9	910.6	1151.391	80	2010		Ba	1	_	0	Bi	0.333	Ir	0.667	O	3	5.953094	10.27922	14.8892	9	91.9337	9	15	monoclinic	56	0	83	77	8	14	0	87	66	101	2.15	0	1.6	1.35	0.6	0.89	0	2.02	2.2	3.44	137.327	0	208.9804	192.217	15.9994	38.16	0	21.31	8.52	17.36	18	0	8	150	0.02658	272	0	48	54	5.3	5.02	0	4.75	3.84	6.83	6	0	6	6	2	2	0	15	9	16	2	4.1116666667	-2	1.49	0.8754083333	1.26	1.7020628469	1.1825396825	0.6947685185	0.6145916667	0.9106191157	36.041625	7.31	7.02	0.0538811953	5.67	276.9125288198	277.2085562689	278.999573603	-0.5418282663	1.1588997516
174293	P 63/m m c	Ba3(LaIr2)O9	BaFeO3-x	Ling, C.-D.; Kennedy, B.J.; Zhou Qing Di; Spencer, J.R.; Avdeev, M.	5.99737(3) 5.99737(3) 15.14949(9) 90 90 120	471.9	1081.321	700	2010		Ba	1	_	0	La	0.333	Ir	0.667	O	3	5.99737	5.99737	15.14949	90	90	120	194	hexagonal	56	0	57	77	8	14	0	33	66	101	2.15	0	1.95	1.35	0.6	0.89	0	1.1	2.2	3.44	137.327	0	138.90547	192.217	15.9994	38.16	0	22.39	8.52	17.36	18	0	13	150	0.02658	272	0	215	54	5.3	5.02	0	3.75	3.84	6.83	6	0	8	6	2	2	0	3	9	16	2	4.1116666667	-2	1.49	0.8760743333	1.26	1.7007689226	1.1825396825	0.6952970899	0.6139256667	0.9103351966	203.961625	171.69	7.94	0.0538811953	173.59	276.9131567441	277.2095662741	278.928959715	-0.5420525046	1.1582718273
174638	P n m a	(Ca0.956Nd0.044)TiO3	Perovskite#GdFeO3	Lemanski, K.; Gagor, A.; Kurnatowska, M.; Pazik, R.; Deren, P.J.	5.446(1) 7.658(1) 5.396(1) 90 90 90	225.04	140.56	293	2011		Ca	0.956	Nd	0.044	Ti	1	_	0	O	3	5.446	7.658	5.396	90	90	90	62	orthorhombic	20	60	22	0	8	16	30	51	0	101	1.8	1.85	1.4	0	0.6	1	1.14	1.54	0	3.44	40.078	144.242	47.867	0	15.9994	26.2	20.59	10.64	0	17.36	200	17	22	0	0.02658	160.8	208	100	0	5.3	5.58	3.66	2.95	0	6.83	4	8	4	0	2	2	6	4	0	16	2	4	-2	1.15276	0.745	1.26	1.5473288591	0.9148888889	0.5912698413	0.40776	0.8509121982	92.628	68	5.26	0.0004394531	70.46	163.6604311409	164.1035833391	165.78544973	-0.5967975548	1.2020688591
