Repository: ihalage/analogmat

## Supplementary Materials for "Analogical discovery of disordered perovskites by crystal structure information hidden in unsupervised material fingerprints"

### Achintha Ihalage and Yang Hao

# DESCRIPTION: <p>Dielectric properties of (Ba0.5Sr0.5)TiO3 thin films</p>

# DESCRIPTION: <p>The dielectric properties of (Ba0.5Sr0.5)TiO3 (BST) thin films with high electrical resistivity were investigated. BST films are deposited on Pt/TiO2/SiO2/Si substrates by a metal-organic deposition (MOD) method. The dielectric permittivity and ac conductivity of the films are measured in the frequency range 102-105 Hz. The dielectric permittivity εr decreases slightly with frequency f ...</p>

File: analogmat/ICSD_data/ICSD_all_data.csv (part 16 of 35)
CollectionCode	HMS	StructuredFormula	StructureType	Authors	CellParameter	CellVolume	FormulaWeight	Temperature	PublicationYear	Quality	A1	A1_frac	A2	A2_frac	B1	B1_frac	B2	B2_frac	O	O_frac	a	b	c	alpha	beta	gamma	SpaceGroupNum	CrystalClass	atom_numA1	atom_numA2	atom_numB1	atom_numB2	atom_numO	mend_numA1	mend_numA2	mend_numB1	mend_numB2	mend_numO	atomic_rA1	atomic_rA2	atomic_rB1	atomic_rB2	atomic_rO	A1_X	A2_X	B1_X	B2_X	O_X	M_A1	M_A2	M_B1	M_B2	M_O	V_A1	V_A2	V_B1	V_B2	V_O	therm_con_A1	therm_con_A2	therm_con_B1	therm_con_B2	therm_con_O	polarizability_A1	polarizability_A2	polarizability_B1	polarizability_B2	polarizability_O	lattice_const_A1	lattice_const_A2	lattice_const_B1	lattice_const_B2	lattice_const_O	Row_A1	Row_A2	Row_B1	Row_B2	Row_O	Group_A1	Group_A2	Group_B1	Group_B2	Group_O	nA	nB	nO	rA_avg	rB_avg	rO	rA/rB	rA/rO	rB/rO	rA-rB	Goldschmidt_TF	SISSO_1	SISSO_2	SISSO_3	SISSO_4	SISSO_5	SISSO_6	SISSO_7	SISSO_8	SISSO_9	SISSO_10
180146	P n m a	(Pr0.67Ba0.33)MnO3	Perovskite#GdFeO3	Hcini, S.; Zemni, S.; Triki, A.; Rahmouni, H.; Boudard, M.	5.5010(1) 7.7714(2) 5.5251(2) 90 90 90	236.2	242.6689	293	2011		Pr	0.67	Ba	0.33	Mn	1	_	0	O	3	5.501	7.7714	5.5251	90	90	90	62	orthorhombic	59	56	25	0	8	31	14	60	0	101	1.85	2.15	1.4	0	0.6	1.13	0.89	1.55	0	3.44	140.90765	137.327	54.938045	0	15.9994	20.8	38.16	7.35	0	17.36	13	18	7.8	0	0.02658	216	272	68	0	5.3	3.67	5.02	8.89	0	6.83	8	6	4	0	2	5	2	7	0	16	2.67	3.4	-2	1.2622	0.74	1.26	1.7056756757	1.0017460317	0.5873015873	0.5222	0.8917323618	60.118375	38.35	9.43	6.20992917324024E-05	43.8	222.8165243243	223.1860566861	224.98544973	-0.5958068489	1.2157337402
180147	P n m a	(Pr0.67Sr0.33)MnO3	Perovskite#GdFeO3	Hcini, S.; Zemni, S.; Triki, A.; Rahmouni, H.; Boudard, M.	5.4445(1) 7.6763(2) 5.4852(1) 90 90 90	229.25	226.2613	293	2011		Pr	0.67	Sr	0.33	Mn	1	_	0	O	3	5.4445	7.6763	5.4852	90	90	90	62	orthorhombic	59	38	25	0	8	31	15	60	0	101	1.85	2	1.4	0	0.6	1.13	0.95	1.55	0	3.44	140.90765	87.62	54.938045	0	15.9994	20.8	33.94	7.35	0	17.36	13	35	7.8	0	0.02658	216	197.2	68	0	5.3	3.67	6.08	8.89	0	6.83	8	5	4	0	2	5	2	7	0	16	2.67	3.4	-2	1.2061	0.74	1.26	1.6298648649	0.9572222222	0.5873015873	0.4661	0.8718980165	60.118375	38.35	9.43	6.20992917324024E-05	43.8	222.8362351351	223.2420331517	224.98544973	-0.6111166131	1.1960229294
180303	I m m a	(Bi0.75La0.25)(FeO3)		Rusakov, D.A.; Abakumov, A.M.; Yamaura, K.; Belik, A.A.; van Tendeloo, G.; Takayama Muromachi, E.	5.5977(1) 7.8172(1) 5.6206(8) 90 90 90	245.95	295.3095	300	2011		Bi	0.75	La	0.25	Fe	1	_	0	O	3	5.5977	7.8172	5.6206	90	90	90	74	orthorhombic	83	57	26	0	8	87	33	61	0	101	1.6	1.95	1.4	0	0.6	2.02	1.1	1.83	0	3.44	208.9804	138.90547	55.845	0	15.9994	21.31	22.39	7.09	0	17.36	8	13	80	0	0.02658	48	215	62	0	5.3	4.75	3.75	2.87	0	6.83	6	8	4	0	2	15	3	8	0	16	3	3	-2	1.1705	0.69	1.26	1.6963768116	0.928968254	0.5476190476	0.4805	0.8813451444	56.074	31.09	7.41	2.42975354706053E-06	37.26	52.7841231884	53.1849683329	54.98544973	-0.6246195601	1.2273710645
180341	P m -3 m	Sr(V0.5Mo0.5)O3	Perovskite#CaTiO3	Aguadero, A.; de la Calle, C.; Perez-Coll, D.; Alonzo, J.A.	3.9146(1) 3.9146(1) 3.9146(1) 90 90 90	59.99	209.057	293	2011		Sr	1	_	0	V	0.5	Mo	0.5	O	3	3.9146	3.9146	3.9146	90	90	90	221	cubic	38	0	23	42	8	15	0	54	56	101	2	0	1.35	1.45	0.6	0.95	0	1.63	2.16	3.44	87.62	0	50.9415	95.94	15.9994	33.94	0	8.32	9.38	17.36	35	0	31	139	0.02658	197.2	0	87	87	5.3	6.08	0	3.02	3.15	6.83	5	0	4	5	2	2	0	5	6	16	2	4	-2	1.32	0.83	1.26	1.5903614458	1.0476190476	0.6587301587	0.49	0.8728877969	77.37	46.06	6.32	0.0405925926	49.43	201.0996385542	201.4825263511	203.1757233578	-0.5759499682	1.1670281124
180386	P b n m	(Pb0.5La0.5)(FeO3)	Perovskite#GdFeO3	Krezhov, K.; Kovachev, S.; Kovacheva, D.; Svab, E.; Andre, G.; Porcher, F.	5.5606(13) 5.5611(13) 7.8749(13) 90 90 90	243.52	276.897	295	2009		Pb	0.5	La	0.5	Fe	1	_	0	O	3	5.5606	5.5611	7.8749	90	90	90	62	orthorhombic	82	57	26	0	8	82	33	61	0	101	1.8	1.95	1.4	0	0.6	2.33	1.1	1.83	0	3.44	207.2	138.90547	55.845	0	15.9994	18.26	22.39	7.09	0	17.36	35	13	80	0	0.02658	47	215	62	0	5.3	4.95	3.75	2.87	0	6.83	6	8	4	0	2	14	3	8	0	16	3.5	2.5	-2	1.0435	0.72	1.26	1.4493055556	0.8281746032	0.5714285714	0.3235	0.8226366012	54.338	33.94	7.3	3.26460730401474E-06	40.11	51.8741944444	52.3733310457	53.98544973	-0.6680959763	1.1380006775
180523	I 4/m c m	(Sr0.9Ce0.1)(MnO3)	Perovskite#SrTiO3#SrZrO3	Zhang, Zhao Ming; Kennedy, B.J.; Howard, C.J.; Jang, Ling Yun; Knight, K.S.; Matsuda, M.; Miyake, M.	5.37684(7) 5.37684(7) 7.74700(31) 90 90 90	223.97	195.807	293	2010		Sr	0.9	Ce	0.1	Mn	1	_	0	O	3	5.37684	5.37684	7.747	90	90	90	140	tetragonal	38	58	25	0	8	15	32	60	0	101	2	1.85	1.4	0	0.6	0.95	1.12	1.55	0	3.44	87.62	140.116	54.938045	0	15.9994	33.94	20.69	7.35	0	17.36	35	11	7.8	0	0.02658	197.2	205	68	0	5.3	6.08	5.16	8.89	0	6.83	5	8	4	0	2	2	4	7	0	16	2.1	3.9	-2	1.303	0.691	1.26	1.8856729378	1.0341269841	0.5484126984	0.612	0.9289157766	58.45	25.06	6.4	0.0005925926	30.51	200.9263270622	201.2432428388	203.18544973	-0.5320360991	1.3403396044
180524	I 4/m c m	(Sr0.85Ce0.15)(MnO3)	Perovskite#SrTiO3#SrZrO3	Zhang, Zhao Ming; Kennedy, B.J.; Howard, C.J.; Jang, Ling Yun; Knight, K.S.; Matsuda, M.; Miyake, M.	5.38083(8) 5.38083(8) 7.76433(32) 90 90 90	224.8	198.432	293	2010		Sr	0.85	Ce	0.15	Mn	1	_	0	O	3	5.38083	5.38083	7.76433	90	90	90	140	tetragonal	38	58	25	0	8	15	32	60	0	101	2	1.85	1.4	0	0.6	0.95	1.12	1.55	0	3.44	87.62	140.116	54.938045	0	15.9994	33.94	20.69	7.35	0	17.36	35	11	7.8	0	0.02658	197.2	205	68	0	5.3	6.08	5.16	8.89	0	6.83	5	8	4	0	2	2	4	7	0	16	2.15	3.8	-2	1.2945	0.712	1.26	1.8181179775	1.0273809524	0.5650793651	0.5825	0.9159757974	58.45	25.06	6.4	0.0005925926	30.51	200.9643820225	201.2978578199	203.18544973	-0.542350238	1.3022846442
180525	I 4/m c m	(Sr0.8Ce0.2)(MnO3)	Perovskite#SrTiO3#SrZrO3	Zhang, Zhao Ming; Kennedy, B.J.; Howard, C.J.; Jang, Ling Yun; Knight, K.S.; Matsuda, M.; Miyake, M.	5.41817(5) 5.41817(5) 7.73629(18) 90 90 90	227.11	201.057	293	2010		Sr	0.8	Ce	0.2	Mn	1	_	0	O	3	5.41817	5.41817	7.73629	90	90	90	140	tetragonal	38	58	25	0	8	15	32	60	0	101	2	1.85	1.4	0	0.6	0.95	1.12	1.55	0	3.44	87.62	140.116	54.938045	0	15.9994	33.94	20.69	7.35	0	17.36	35	11	7.8	0	0.02658	197.2	205	68	0	5.3	6.08	5.16	8.89	0	6.83	5	8	4	0	2	2	4	7	0	16	2.2	3.8	-2	1.286	0.712	1.26	1.8061797753	1.0206349206	0.5650793651	0.574	0.9129279234	58.45	25.06	6.4	0.0005925926	30.51	200.9678202247	201.3067481481	203.18544973	-0.5447648489	1.2988464419
180526	I 4/m c m	(Sr0.75Ce0.25)(MnO3)	Perovskite#SrTiO3#SrZrO3	Zhang, Zhao Ming; Kennedy, B.J.; Howard, C.J.; Jang, Ling Yun; Knight, K.S.; Matsuda, M.; Miyake, M.	5.42349(6) 5.42349(6) 7.72875(23) 90 90 90	227.34	203.682	293	2010		Sr	0.75	Ce	0.25	Mn	1	_	0	O	3	5.42349	5.42349	7.72875	90	90	90	140	tetragonal	38	58	25	0	8	15	32	60	0	101	2	1.85	1.4	0	0.6	0.95	1.12	1.55	0	3.44	87.62	140.116	54.938045	0	15.9994	33.94	20.69	7.35	0	17.36	35	11	7.8	0	0.02658	197.2	205	68	0	5.3	6.08	5.16	8.89	0	6.83	5	8	4	0	2	2	4	7	0	16	2.4166666667	3.5	-2	1.2541666667	0.719	1.26	1.7443208159	0.9953703704	0.5706349206	0.5351666667	0.8983245574	58.45	25.06	6.4	0.0005925926	30.51	200.9908458507	201.3540037414	203.18544973	-0.5562548478	1.2758208159
181221	R -3 c H	La(Ni0.6Fe0.4)O3	Perovskite#LaAlO3	Chen Jian Ying; Rebello, J.; Vashook, V.; Trots, D.M.; Wang Shao Rong; Wen Ting Lian; Zosel, J.; Guth, U.	5.51208(5) 5.51208(5) 13.2658(1) 90 90 120	349.06	244.473	293	2011		La	1	_	0	Ni	0.6	Fe	0.4	O	3	5.51208	5.51208	13.2658	90	90	120	167	trigonal	57	0	28	26	8	33	0	67	61	101	1.95	0	1.35	1.4	0.6	1.1	0	1.91	1.83	3.44	138.90547	0	58.6934	55.845	15.9994	22.39	0	6.59	7.09	17.36	13	0	91	80	0.02658	215	0	49	62	5.3	3.75	0	3.52	2.87	6.83	8	0	4	4	2	3	0	10	8	16	3	3	-2	1.172	0.696	1.26	1.683908046	0.9301587302	0.5523809524	0.476	0.8791838915	39.675125	14.66	9.14	0.0021718563	22.75	221.792091954	222.1952758456	223.9757233578	-0.6074769082	1.2382110763
181329	P 1 21/n 1	Ho2Mn(NiO6)	Perovskite#Na3AlF6	Zhang Gang Hua; Li Guo Bao; Liao Fu Hui; Fu Yin; Xiong Ming; Lin Jian Hua	5.244(3) 5.593(3) 7.515(4) 90 90.078(10) 90	220.41	539.504	293	2011		Ho	1	_	0	Mn	0.5	Ni	0.5	O	3	5.244	5.593	7.515	90	90.078	90	14	monoclinic	67	0	25	28	8	23	0	60	67	101	1.75	0	1.4	1.35	0.6	1.23	0	1.55	1.91	3.44	164.93032	0	54.938045	58.6934	15.9994	18.74	0	7.35	6.59	17.36	16	0	7.8	91	0.02658	156	0	68	49	5.3	3.58	0	8.89	3.52	6.83	8	0	4	4	2	13	0	7	10	16	3	3	-2	1.041	0.715	1.26	1.4559440559	0.8261904762	0.5674603175	0.326	0.8238241537	61.090625	40.51	9.43	0.0073354155	45.96	162.8700559441	163.3678800977	164.98544973	-0.6359419508	1.1734223168
181942	I 4/m c m	(Sr0.90Ce0.10)(TiO3)	Perovskite#SrTiO3#SrZrO3	Cumming,D.J.; Kilner, J.A.; Skinner, S.	5.52049(21) 5.52049(21) 7.8252(6) 90 90 90	238.48	188.767	293	2011		Sr	0.9	Ce	0.1	Ti	1	_	0	O	3	5.52049	5.52049	7.8252	90	90	90	140	tetragonal	38	58	22	0	8	15	32	51	0	101	2	1.85	1.4	0	0.6	0.95	1.12	1.54	0	3.44	87.62	140.116	47.867	0	15.9994	33.94	20.69	10.64	0	17.36	35	11	22	0	0.02658	197.2	205	100	0	5.3	6.08	5.16	2.95	0	6.83	5	8	4	0	2	2	4	4	0	16	2.1	3.9	-2	1.303	0.7515	1.26	1.7338656021	1.0341269841	0.5964285714	0.5515	0.9009767239	90.46	60.06	6.41	0.0005925926	62.52	201.0176343979	201.3671111218	203.18544973	-0.5541779111	1.2490322688
182555	P 1 21/n 1	Pb2Mg(UO6)	Perovskite#Ba2LaRuO6#Cu2NdNbO6	Knyazev, A.V.; Chernorukov, N.G.; Dashkina, Z.S.; Bulanov, E.N; Ladenkov, I.V.	5.8461(6) 5.8338(6) 8.2492(9) 90 90.064(8) 90	281.34	772.714	293	2011		Pb	1	_	0	Mg	0.5	U	0.5	O	3	5.8461	5.8338	8.2492	90	90.064	90	14	monoclinic	82	0	12	92	8	82	0	73	45	101	1.8	0	1.5	1.75	0.6	2.33	0	1.31	1.38	3.44	207.2	0	24.305	238.02891	15.9994	18.26	0	14	12.49	17.36	35	0	160	27	0.02658	47	0	71.2	129	5.3	4.95	0	3.21	2.85	6.83	6	0	3	9	2	14	0	2	6	16	2	4	-2	1.33	0.865	1.26	1.5375722543	1.0555555556	0.6865079365	0.465	0.8618383827	64.058	49.14	6.78	4.57045022562064E-05	49.83	51.9274277457	52.3242661284	53.9974949866	-0.6388480398	1.0847673763
182556	P 1 21/n 1	Pb2Ca(UO6)	Perovskite#Ba2LaRuO6#Cu2NdNbO6	Knyazev, A.V.; Chernorukov, N.G.; Dashkina, Z.S.; Bulanov, E.N; Ladenkov, I.V.	6.0586(8) 5.9739(8) 8.5261(9) 90 89.92(1) 90	308.59	788.484	293	2011		Pb	1	_	0	Ca	0.5	U	0.5	O	3	6.0586	5.9739	8.5261	90	89.92	90	14	monoclinic	82	0	20	92	8	82	0	16	45	101	1.8	0	1.8	1.75	0.6	2.33	0	1	1.38	3.44	207.2	0	40.078	238.02891	15.9994	18.26	0	26.2	12.49	17.36	35	0	200	27	0.02658	47	0	160.8	129	5.3	4.95	0	5.58	2.85	6.83	6	0	4	9	2	14	0	2	6	16	2	4	-2	1.33	1.005	1.26	1.3233830846	1.0555555556	0.7976190476	0.325	0.8085680191	153.968	138.74	6.47	4.57045022562064E-05	139.74	52.0016169154	52.4851849345	53.9738476309	-0.6783397691	1.0105782065
182557	P 1 21/n 1	Pb2Cd(UO6)	Perovskite#Ba2LaRuO6#Cu2NdNbO6	Knyazev, A.V.; Chernorukov, N.G.; Dashkina, Z.S.; Bulanov, E.N; Ladenkov, I.V.	5.9889(8) 6.0325(8) 8.5138(9) 90 89.90(2) 90	307.59	860.804	293	2011		Pb	1	_	0	Cd	0.5	U	0.5	O	3	5.9889	6.0325	8.5138	90	89.9	90	14	monoclinic	82	0	48	92	8	82	0	75	45	101	1.8	0	1.55	1.75	0.6	2.33	0	1.69	1.38	3.44	207.2	0	112.411	238.02891	15.9994	18.26	0	13	12.49	17.36	35	0	97	27	0.02658	47	0	46	129	5.3	4.95	0	2.98	2.85	6.83	6	0	5	9	2	14	0	12	6	16	2	4	-2	1.33	0.98	1.26	1.3571428571	1.0555555556	0.7777777778	0.35	0.8175922157	38.478	13.94	7.16	4.57045022562064E-05	24.25	51.9928571429	52.4604493586	53.9997837642	-0.6717845475	1.0193379791
182718	P 1 21/n 1	Sr2(In0.97Re1.03)O6	Perovskite#Ba2LaRuO6#Cu2NdNbO6	Gao, Hai Tao; Llobet, A.; Barth, J.; Winterlik, J.; Felser, C.; Panthoefer, M.; Tremel, W.	5.7157(4) 5.7199(3) 8.0837(6) 90 89.921(3) 90	264.28	574.3954	293	2011		Sr	1	_	0	In	0.485	Re	0.515	O	3	5.7157	5.7199	8.0837	90	89.921	90	14	monoclinic	38	0	49	75	8	15	0	79	58	101	2	0	1.55	1.35	0.6	0.95	0	1.78	1.9	3.44	87.62	0	114.818	186.207	15.9994	33.94	0	15.76	8.86	17.36	35	0	82	48	0.02658	197.2	0	65	62	5.3	6.08	0	4.59	2.76	6.83	5	0	5	6	2	2	0	13	7	16	2	4.03	-2	1.32	0.8267	1.26	1.5967098101	1.0476190476	0.6561111111	0.4933	0.8742682204	55.22	16.06	6.17	0.0136296296	27.28	201.0965901899	201.4775584103	203.1997837642	-0.5748916925	1.1700764768
183041	P b n m	(Sm0.6Y0.4)(MnO3)	Perovskite#GdFeO3	O'Flynn, D.; Tomy, C.V.; Lees, M.R.; Daoud-Aladine, A.; Balakrishnan, G.	5.3118(5) 5.8290(6) 7.4047(7) 90 90 90	229.27	228.709	1.5	2011		Sm	0.6	Y	0.4	Mn	1	_	0	O	3	5.3118	5.829	7.4047	90	90	90	62	orthorhombic	62	39	25	0	8	28	25	60	0	101	1.85	1.8	1.4	0	0.6	1.17	1.22	1.55	0	3.44	150.36	88.90585	54.938045	0	15.9994	19.98	19.88	7.35	0	17.36	13	17	7.8	0	0.02658	192	162	68	0	5.3	9	3.65	8.89	0	6.83	8	5	4	0	2	8	3	7	0	16	3	3	-2	1.0748	0.72	1.26	1.4927777778	0.853015873	0.5714285714	0.3548	0.8338146024	60.118375	39.17	9.47	8.42747813411079E-05	44.62	198.8620222222	199.3410368246	200.98544973	-0.6363416563	1.1736920635
183090	P m -3 m	Pb(Co0.333Nb0.667)O3	Perovskite#CaTiO3	Popova, E.A.; Zalessky, V.G.; Shaplygina, T.A.; Gvasaliya, S.N.; Lushnikov, S.G.; Krivovichev, S.V.	4.0410(20) 4.0410(20) 4.0410(20) 90 90 90	65.99	336.7817	293	2011		Pb	1	_	0	Co	0.333	Nb	0.667	O	3	4.041	4.041	4.041	90	90	90	221	cubic	82	0	27	41	8	82	0	64	53	101	1.8	0	1.35	1.45	0.6	2.33	0	1.88	1.6	3.44	207.2	0	58.933195	92.90638	15.9994	18.26	0	6.67	10.83	17.36	35	0	100	54	0.02658	47	0	55	98	5.3	4.95	0	2.51	3.3	6.83	6	0	4	5	2	14	0	9	5	16	2	4.1675	-2	1.33	0.7658475	1.26	1.7366381688	1.0555555556	0.6078154762	0.5641525	0.9040199538	47.288	25.94	7.35	9.46736118164275E-05	33.06	51.8275143312	52.1673817849	53.9757233578	-0.6062608942	1.1846807908
183120	P b n m	Nd(Ni0.75Mn0.25)O3	Perovskite#GdFeO3	Sanchez-Benitez, J.; Martinez-Lope, M.J.; Alonso, J.A.; Garcia-Munoz, J.L.	5.3929(9) 5.4358(9) 7.661(2) 90 90 90	224.58	250.0045	210	2011		Nd	1	_	0	Ni	0.75	Mn	0.25	O	3	5.3929	5.4358	7.661	90	90	90	62	orthorhombic	60	0	28	25	8	30	0	67	60	101	1.85	0	1.35	1.4	0.6	1.14	0	1.91	1.55	3.44	144.242	0	58.6934	54.938045	15.9994	20.59	0	6.59	7.35	17.36	17	0	91	7.8	0.02658	208	0	49	68	5.3	3.66	0	3.52	8.89	6.83	8	0	4	4	2	6	0	10	7	16	3	2.8333333333	-2	1.123	0.79	1.26	1.4215189873	0.8912698413	0.626984127	0.333	0.8219685169	40.758375	16.56	9.08	0.0002203704	24.65	214.9114810127	215.4004495295	216.9757233578	-0.6474472802	1.1218523207
183121	P b n m	Nd(Ni0.25Mn0.75)O3	Perovskite#GdFeO3	Sanchez-Benitez, J.; Martinez-Lope, M.J.; Alonso, J.A.; Garcia-Munoz, J.L.	5.4153(9) 5.5388(9) 7.682(1) 90 90 90	230.42	248.1195	210	2011		Nd	1	_	0	Ni	0.25	Mn	0.75	O	3	5.4153	5.5388	7.682	90	90	90	62	orthorhombic	60	0	28	25	8	30	0	67	60	101	1.85	0	1.35	1.4	0.6	1.14	0	1.91	1.55	3.44	144.242	0	58.6934	54.938045	15.9994	20.59	0	6.59	7.35	17.36	17	0	91	7.8	0.02658	208	0	49	68	5.3	3.66	0	3.52	8.89	6.83	8	0	4	4	2	6	0	10	7	16	3	3.0714285714	-2	1.123	0.74	1.26	1.5175675676	0.8912698413	0.5873015873	0.383	0.8425177298	40.758375	16.56	9.08	0.0002203704	24.65	214.8654324324	215.3249501622	216.9757233578	-0.6322525688	1.1679009009
183211	P b n m	(Ca0.99La0.01)(TiO3)	Perovskite#GdFeO3	Shahzad, K.; Nasir Khan, M.; Bashir, J.	5.3710(4) 5.4330(4) 7.6490(5) 90 90 90	223.2	136.9653	293	2011		Ca	0.99	La	0.01	Ti	1	_	0	O	3	5.371	5.433	7.649	90	90	90	62	orthorhombic	20	57	22	0	8	16	33	51	0	101	1.8	1.95	1.4	0	0.6	1	1.1	1.54	0	3.44	40.078	138.90547	47.867	0	15.9994	26.2	22.39	10.64	0	17.36	200	13	22	0	0.02658	160.8	215	100	0	5.3	5.58	3.75	2.95	0	6.83	4	8	4	0	2	2	3	4	0	16	2.01	3.9	-2	1.14032	0.7515	1.26	1.5173918829	0.905015873	0.5964285714	0.38882	0.843789485	92.628	68	5.26	0.0004394531	70.46	163.6714281171	164.1263976021	165.78544973	-0.6021362262	1.1910718829
183212	P b n m	Ca((Ti0.99Nb0.01)O3)	Perovskite#GdFeO3	Shahzad, K.; Nasir Khan, M.; Bashir, J.	5.3866(5) 5.4337(5) 7.6491(6) 90 90 90	223.88	136.4271	293	2011		Ca	1	_	0	Ti	0.99	Nb	0.01	O	3	5.3866	5.4337	7.6491	90	90	90	62	orthorhombic	20	0	22	41	8	16	0	51	53	101	1.8	0	1.4	1.45	0.6	1	0	1.54	1.6	3.44	40.078	0	47.867	92.90638	15.9994	26.2	0	10.64	10.83	17.36	200	0	22	54	0.02658	160.8	0	100	98	5.3	5.58	0	2.95	3.3	6.83	4	0	4	5	2	2	0	4	5	16	2	4	-2	1.14	0.74575	1.26	1.5286624204	0.9047619048	0.5918650794	0.39425	0.8460956125	92.628	68	5.26	0.0127441406	70.46	163.6655875796	164.1174331922	165.78544973	-0.6004113978	1.1969124204
183691	P 63/m m c	Ba4(Cu1.84Nb2.16)O12	Ba4Nb3LiO12	Kumada, N.; Zhang, W.; Dong, Q.; Mochizuki, T.; Yonesaki, Y.; Takei, T.; Kinomura, N.	5.830(1) 5.830(1) 19.123(1) 90 90 120	562.89	1058.9656	293	2011		Ba	1	_	0	Cu	0.46	Nb	0.54	O	3	5.83	5.83	19.123	90	90	120	194	hexagonal	56	0	29	41	8	14	0	72	53	101	2.15	0	1.35	1.45	0.6	0.89	0	1.9	1.6	3.44	137.327	0	63.546	92.90638	15.9994	38.16	0	7.11	10.83	17.36	18	0	400	54	0.02658	272	0	46.5	98	5.3	5.02	0	3.61	3.3	6.83	6	0	4	5	2	2	0	11	5	16	2	4.08	-2	1.49	0.734	1.26	2.029972752	1.1825396825	0.5825396825	0.756	0.9751974164	34.661625	4.81	7.14	0.0188957726	4.29	276.726027248	276.9452246643	278.9757233578	-0.4895760693	1.3454013235
183765	P n m a	Bi(Fe0.75Mn0.25)O3		Belik, A.A.; Abakumov, A.M.; Tsirlin, A.A.; Hadermann, J.; Kim, Jungeun; van Tendeloo, G.; Takayama-Muromachi, E.	5.60125(9) 15.6610(2) 11.25153(17) 9 9 9	987	312.5995	293	2011		Bi	1	_	0	Fe	0.75	Mn	0.25	O	3	5.60125	15.661	11.25153	9	9	9	62	orthorhombic	83	0	26	25	8	87	0	61	60	101	1.6	0	1.4	1.4	0.6	2.02	0	1.83	1.55	3.44	208.9804	0	55.845	54.938045	15.9994	21.31	0	7.09	7.35	17.36	8	0	80	7.8	0.02658	48	0	62	68	5.3	4.75	0	2.87	8.89	6.83	6	0	4	4	2	15	0	8	7	16	3	3	-2	1.17	0.6975	1.26	1.6774193548	0.9285714286	0.5535714286	0.4725	0.8777877284	56.074	31.09	7.41	9.41529499485955E-06	37.26	52.7950806452	53.2003683735	54.98544973	-0.6273604145	1.2164136077
183905	C 1 2/c 1	(Bi0.9La0.1)(MnO3)	Perovskite#ScBiO3	Chen Weitin; Sher, F.; Mathur, N.D.; Kavanagh, C.M.; Morrison, F.D.; Attfield, J.P.	9.542(2) 5.5846(9) 9.840(2) 90 110.507(2) 90	491.13	304.91	20	2012		Bi	0.9	La	0.1	Mn	1	_	0	O	3	9.542	5.5846	9.84	90	110.507	90	15	monoclinic	83	57	25	0	8	87	33	60	0	101	1.6	1.95	1.4	0	0.6	2.02	1.1	1.55	0	3.44	208.9804	138.90547	54.938045	0	15.9994	21.31	22.39	7.35	0	17.36	8	13	7.8	0	0.02658	48	215	68	0	5.3	4.75	3.75	8.89	0	6.83	6	8	4	0	2	15	3	7	0	16	3	3	-2	1.1702	0.72	1.26	1.6252777778	0.9287301587	0.5714285714	0.4502	0.8678842927	62.354	38.09	7.13	2.42975354706053E-06	43.54	52.8249222222	53.242606515	54.98544973	-0.6349479462	1.1865720307
183908	P n m a	(Bi0.8La0.2)(MnO3)	Perovskite#GdFeO3	Chen Weitin; Sher, F.; Mathur, N.D.; Kavanagh, C.M.; Morrison, F.D.; Attfield, J.P.	5.8578(4) 7.5877(5) 5.4508(4) 90 90 90	242.27	297.903	20	2012		Bi	0.8	La	0.2	Mn	1	_	0	O	3	5.8578	7.5877	5.4508	90	90	90	62	orthorhombic	83	57	25	0	8	87	33	60	0	101	1.6	1.95	1.4	0	0.6	2.02	1.1	1.55	0	3.44	208.9804	138.90547	54.938045	0	15.9994	21.31	22.39	7.35	0	17.36	8	13	7.8	0	0.02658	48	215	68	0	5.3	4.75	3.75	8.89	0	6.83	6	8	4	0	2	15	3	7	0	16	3	3	-2	1.1704	0.72	1.26	1.6255555556	0.9288888889	0.5714285714	0.4504	0.8679557177	62.354	38.09	7.13	2.42975354706053E-06	43.54	52.8248444444	53.2424001621	54.98544973	-0.63489345	1.1866498084
184222	P n m a	La(Cr0.75Mg0.25)O3	Perovskite#GdFeO3	Istomin, S.Ya.; Kurlov, A.V.; Kazakov, S.M.; Antipov, E.V.	5.4869(1) 7.7681(2) 5.5177(1) 90 90 90	235.18	231.9845	298	2012		La	1	_	0	Cr	0.75	Mg	0.25	O	3	5.4869	7.7681	5.5177	90	90	90	62	orthorhombic	57	0	24	12	8	33	0	57	73	101	1.95	0	1.4	1.5	0.6	1.1	0	1.66	1.31	3.44	138.90547	0	51.9961	24.305	15.9994	22.39	0	7.23	14	17.36	13	0	94	160	0.02658	215	0	83	71.2	5.3	3.75	0	2.88	3.21	6.83	8	0	4	3	2	3	0	6	2	16	3	3.0714285714	-2	1.172	0.7625	1.26	1.5370491803	0.9301587302	0.6051587302	0.4095	0.8502762382	73.925125	52.66	9.39	0.0043979742	57	221.8724508197	222.3132270579	223.98544973	-0.629472558	1.1578522106
185391	P m -3 m	Ba((Mo0.175Ti0.825)O3)	Perovskite#CaTiO3	Kataoka, K.; Kijima, N.; Hayakawa, H.; Ohshima, K.I.; Akimoto, J.	4.0112(6) 4.0112(6) 4.0112(6) 90 90 90	64.54	241.644	295	2011		Ba	1	_	0	Mo	0.175	Ti	0.825	O	3	4.0112	4.0112	4.0112	90	90	90	221	cubic	56	0	42	22	8	14	0	56	51	101	2.15	0	1.45	1.4	0.6	0.89	0	2.16	1.54	3.44	137.327	0	95.94	47.867	15.9994	38.16	0	9.38	10.64	17.36	18	0	139	22	0.02658	272	0	87	100	5.3	5.02	0	3.15	2.95	6.83	6	0	5	4	2	2	0	6	4	16	2	4	-2	1.49	0.752875	1.26	1.9790801926	1.1825396825	0.5975198413	0.737125	0.9660528589	74.901625	40.69	6.88	0.007233965	44.53	276.7580448074	276.9869726663	278.992712991	-0.497122488	1.313383764
185486	P n m a	Sr(Ru0.8Ni0.2)O3	Perovskite#GdFeO3	Qasim, I.; Kennedy, B.J.; Zhang Zhaoming; Avdeev, M.; Jang Lingyun	5.53772(14) 7.84321(19) 5.57151(14) 90 90 90	241.99	228.215	298	2011		Sr	1	_	0	Ru	0.8	Ni	0.2	O	3	5.53772	7.84321	5.57151	90	90	90	62	orthorhombic	38	0	44	28	8	15	0	62	67	101	2	0	1.3	1.35	0.6	0.95	0	2.2	1.91	3.44	87.62	0	101.07	58.6934	15.9994	33.94	0	8.17	6.59	17.36	35	0	120	91	0.02658	197.2	0	72	49	5.3	6.08	0	2.7	3.52	6.83	5	0	5	4	2	2	0	8	10	16	2	4	-2	1.32	0.752	1.26	1.7553191489	1.0476190476	0.5968253968	0.568	0.9067273834	61.8	28.06	5.75	0.0263703704	33.86	201.0126808511	201.3514082345	203.1635581854	-0.5496595346	1.2539858156
185847	F m -3 m	Ba2Zn(WO6)	Elpasolite#K2NaAlF6#Ba2CaWO6	Manoun, B.; Ezzahi, A.; Benmokhtar, S.; Ider, A.; Lazor, P.; Bih, L.; Igartua, J.M.	8.116(1) 8.116(1) 8.116(1) 90 90 90	534.6	619.894	293	2012		Ba	1	_	0	Zn	0.5	W	0.5	O	3	8.116	8.116	8.116	90	90	90	225	cubic	56	0	30	74	8	14	0	76	55	101	2.15	0	1.35	1.35	0.6	0.89	0	1.65	2.36	3.44	137.327	0	65.409	183.84	15.9994	38.16	0	9.16	9.47	17.36	18	0	120	170	0.02658	272	0	38.67	68	5.3	5.02	0	2.66	3.16	6.83	6	0	4	6	2	2	0	12	6	16	2	4	-2	1.49	0.81	1.26	1.8395061728	1.1825396825	0.6428571429	0.68	0.9393930668	27.081625	13.64	7.39	0.0611698251	3.29	276.8404938272	277.099886894	278.9757233578	-0.5188494788	1.2309347443
186016	P 4/m m m	Sr(Cu0.333Nb0.667)O3	Perovskite#BaTiO3(tet)#ZnCMn3	Sirotinkin, V.P.; Bush, A.A.	3.935(1) 3.935(1) 4.124(1) 90 90 90	63.86	218.7501	293	2012		Sr	1	_	0	Cu	0.333	Nb	0.667	O	3	3.935	3.935	4.124	90	90	90	123	tetragonal	38	0	29	41	8	15	0	72	53	101	2	0	1.35	1.45	0.6	0.95	0	1.9	1.6	3.44	87.62	0	63.546	92.90638	15.9994	33.94	0	7.11	10.83	17.36	35	0	400	54	0.02658	197.2	0	46.5	98	5.3	6.08	0	3.61	3.3	6.83	5	0	4	5	2	2	0	11	5	16	2	4.1675	-2	1.32	0.778335	1.26	1.695927846	1.0476190476	0.6177261905	0.541665	0.8950125938	36.6	0.44	6.05	0.0154074074	8.66	201.045737154	201.3990847479	203.1757233578	-0.5588423238	1.2209295126
186027	I 4/m	Sr2Cu(WO6)	Sr2NiWO6	Vasala, S.; Cheng, J.-G.; Yamauchi, H.; Goodenough, J.B.; Karppinen, M.	5.42998(3) 5.42998(3) 8.41459(3) 90 90 90	248.1	518.634	293	2012		Sr	1	_	0	Cu	0.5	W	0.5	O	3	5.42998	5.42998	8.41459	90	90	90	87	tetragonal	38	0	29	74	8	15	0	72	55	101	2	0	1.35	1.35	0.6	0.95	0	1.9	2.36	3.44	87.62	0	63.546	183.84	15.9994	33.94	0	7.11	9.47	17.36	35	0	400	170	0.02658	197.2	0	46.5	68	5.3	6.08	0	3.61	3.16	6.83	5	0	4	6	2	2	0	11	6	16	2	4	-2	1.32	0.805	1.26	1.6397515528	1.0476190476	0.6388888889	0.515	0.8834554457	36.6	0.44	6.05	0.0497777778	8.66	201.0752484472	201.4437038929	203.1757233578	-0.5678174326	1.1914182195
186038	I 4/m	Sr2Cu(MoO6)	Sr2NiWO6	Vasala, S.; Cheng, J.-G.; Yamauchi, H.; Goodenough, J.B.; Karppinen, M.	5.42583(3) 5.42583(3) 8.37245(6) 90 90 90	246.48	430.724	293	2012		Sr	1	_	0	Cu	0.5	Mo	0.5	O	3	5.42583	5.42583	8.37245	90	90	90	87	tetragonal	38	0	29	42	8	15	0	72	56	101	2	0	1.35	1.45	0.6	0.95	0	1.9	2.16	3.44	87.62	0	63.546	95.94	15.9994	33.94	0	7.11	9.38	17.36	35	0	400	139	0.02658	197.2	0	46.5	87	5.3	6.08	0	3.61	3.15	6.83	5	0	4	5	2	2	0	11	6	16	2	4	-2	1.32	0.8	1.26	1.65	1.0476190476	0.6349206349	0.52	0.8855997551	36.6	0.44	6.05	0.0405925926	8.66	201.07	201.4355997551	203.1757233578	-0.5661585615	1.1966666667
186140	I 4/m c m	Sr(Mo0.94Fe0.06)O3	Perovskite#SrTiO3#SrZrO3	Martinez-Coronado, R.; Aguadero, A.; Alonso, J.A.; Fernandez-Diaz, M.T.	5.5909(3) 5.5909(3) 7.9132(9) 90 90 90	247.35	229.1516	200	2012		Sr	1	_	0	Mo	0.94	Fe	0.06	O	3	5.5909	5.5909	7.9132	90	90	90	140	tetragonal	38	0	42	26	8	15	0	56	61	101	2	0	1.45	1.4	0.6	0.95	0	2.16	1.83	3.44	87.62	0	95.94	55.845	15.9994	33.94	0	9.38	7.09	17.36	35	0	139	80	0.02658	197.2	0	87	62	5.3	6.08	0	3.15	2.87	6.83	5	0	5	4	2	2	0	6	8	16	2	4.0888888889	-2	1.32	0.7813333333	1.26	1.6894197952	1.0476190476	0.6201058201	0.5386666667	0.8936979893	76.84	45.06	5.79	0.0231111111	48.9	201.0492468714	201.4042781941	203.192712991	-0.5598674598	1.2174197952
186143	I 4/m c m	Sr(Mo0.855Fe0.145)O3	Perovskite#SrTiO3#SrZrO3	Martinez-Coronado, R.; Aguadero, A.; Alonso, J.A.; Fernandez-Diaz, M.T.	5.5821(2) 5.5821(2) 7.9063(5) 90 90 90	246.36	225.744	200	2012		Sr	1	_	0	Mo	0.855	Fe	0.145	O	3	5.5821	5.5821	7.9063	90	90	90	140	tetragonal	38	0	42	26	8	15	0	56	61	101	2	0	1.45	1.4	0.6	0.95	0	2.16	1.83	3.44	87.62	0	95.94	55.845	15.9994	33.94	0	9.38	7.09	17.36	35	0	139	80	0.02658	197.2	0	87	62	5.3	6.08	0	3.15	2.87	6.83	5	0	5	4	2	2	0	6	8	16	2	4.06875	-2	1.32	0.76695	1.26	1.7211030706	1.0476190476	0.6086904762	0.55305	0.9000397126	76.84	45.06	5.79	0.0231111111	48.9	201.0319469294	201.378936642	203.192712991	-0.5549121932	1.2347197373
186211	I 1 2/m 1	Ba2Ce(NbO6)	Perovskite#BaBiO3(mS20)	Zhou Qingdi; Blanchard, P.; Kennedy, B.J.; Reynolds, E.; Zhang Zhaoming; Miller, W.; Aitken, J.B.; Avdeev, M.; Jang Lingyun; Kimpton, J.A.	6.1031(3) 6.0617(2) 8.5668(3) 90 90.181 90	316.93	603.704	293	2012		Ba	1	_	0	Ce	0.5	Nb	0.5	O	3	6.1031	6.0617	8.5668	90	90.181	90	12	monoclinic	56	0	58	41	8	14	0	32	53	101	2.15	0	1.85	1.45	0.6	0.89	0	1.12	1.6	3.44	137.327	0	140.116	92.90638	15.9994	38.16	0	20.69	10.83	17.36	18	0	11	54	0.02658	272	0	205	98	5.3	5.02	0	5.16	3.3	6.83	6	0	8	5	2	2	0	4	5	16	2	4	-2	1.49	0.965	1.26	1.5440414508	1.1825396825	0.7658730159	0.525	0.8739522015	193.941625	160.69	7.92	0.0188957726	163.57	276.9809585492	277.3299107507	278.961275203	-0.5703721657	1.0904700222
186212	I 1 2/m 1	Ba2Ce(TaO6)	Perovskite#BaBiO3(mS20)	Zhou Qingdi; Blanchard, P.; Kennedy, B.J.; Reynolds, E.; Zhang Zhaoming; Miller, W.; Aitken, J.B.; Avdeev, M.; Jang Lingyun; Kimpton, J.A.	6.10944(7) 6.07119(7) 8.57961(9) 90 90.1986 90	318.23	691.744	293	2012		Ba	1	_	0	Ce	0.5	Ta	0.5	O	3	6.10944	6.07119	8.57961	90	90.1986	90	12	monoclinic	56	0	58	73	8	14	0	32	52	101	2.15	0	1.85	1.45	0.6	0.89	0	1.12	1.5	3.44	137.327	0	140.116	180.94788	15.9994	38.16	0	20.69	10.85	17.36	18	0	11	57	0.02658	272	0	205	74	5.3	5.02	0	5.16	3.31	6.83	6	0	8	6	2	2	0	4	5	16	2	4	-2	1.49	0.965	1.26	1.5440414508	1.1825396825	0.7658730159	0.525	0.8739522015	193.941625	160.69	7.92	0.0199890671	163.57	276.9809585492	277.3299107507	278.961275203	-0.5703721657	1.0904700222
51662	R 3 c H	Bi(Mn0.2Fe0.8)O3	LiNbO3	Sosnowska, I.; Schaefer, W.; Kockelmann, W.; Troyanchuk, I.O.	5.5729(2) 5.5729(2) 13.8097(8) 9 9 12	371.43	312.645	293	2001		Bi	1	_	0	Mn	0.2	Fe	0.8	O	3	5.5729	5.5729	13.8097	9	9	12	161	trigonal	83	0	25	26	8	87	0	60	61	101	1.6	0	1.4	1.4	0.6	2.02	0	1.55	1.83	3.44	208.9804	0	54.938045	55.845	15.9994	21.31	0	7.35	7.09	17.36	8	0	7.8	80	0.02658	48	0	68	62	5.3	4.75	0	8.89	2.87	6.83	6	0	4	4	2	15	0	7	8	16	3	3	-2	1.17	0.696	1.26	1.6810344828	0.9285714286	0.5523809524	0.474	0.8784608785	62.354	38.09	7.13	0.0001190579	43.54	52.7929655172	53.1974263957	54.98544973	-0.626842397	1.2185287356
51663	R 3 c H	Bi(Mn0.1Fe0.9)O3	LiNbO3	Sosnowska, I.; Schaefer, W.; Kockelmann, W.; Troyanchuk, I.O.	5.5780(1) 5.5780(1) 13.8525(4) 9 9 12	373.26	312.736	293	2001		Bi	1	_	0	Mn	0.1	Fe	0.9	O	3	5.578	5.578	13.8525	9	9	12	161	trigonal	83	0	25	26	8	87	0	60	61	101	1.6	0	1.4	1.4	0.6	2.02	0	1.55	1.83	3.44	208.9804	0	54.938045	55.845	15.9994	21.31	0	7.35	7.09	17.36	8	0	7.8	80	0.02658	48	0	68	62	5.3	4.75	0	8.89	2.87	6.83	6	0	4	4	2	15	0	7	8	16	3	3	-2	1.17	0.693	1.26	1.6883116883	0.9285714286	0.55	0.477	0.8798102807	62.354	38.09	7.13	0.0001190579	43.54	52.7886883117	53.1914985924	54.98544973	-0.6258031039	1.2228059412
65736	R 3 c H	(Li1.2Cu.8)Ta2O6	LiNbO3	Kumada, N.; Hosoda, S.; Muto, F.; Kinomura, N.	5.176(2) 5.176(2) 13.81(1) 90 90 120	320.42	517.0608	293	1989		Li	0.6	Cu	0.4	Ta	1	_	0	O	3	5.176	5.176	13.81	90	90	120	161	trigonal	3	29	73	0	8	12	72	52	0	101	1.45	1.35	1.45	0	0.6	0.98	1.9	1.5	0	3.44	6.941	63.546	180.94788	0	15.9994	13.02	7.11	10.85	0	17.36	85	400	57	0	0.02658	164.1125	46.5	74	0	5.3	3.49	3.61	3.31	0	6.83	2	4	6	0	2	1	11	5	0	16	1	5	-2	0.904	0.78	1.26	1.158974359	0.7174603175	0.619047619	0.124	0.7500877816	69.451375	54.53	2.93	0.0008391204	58.03	165.077525641	165.7036134226	167.105212991	-0.6482956974	1.1183076923
82615	R 3 c H	(Bi0.93La0.07)(FeO3)	LiNbO3	Sosnowska, I.; Przenioslo, R.; Fischer, P.; Murashov, V.A.	5.5734(5) 5.5734(5) 13.8025(8) 90 90 120	371.3	307.9221	293	1996		Bi	0.93	La	0.07	Fe	1	_	0	O	3	5.5734	5.5734	13.8025	90	90	120	161	trigonal	83	57	26	0	8	87	33	61	0	101	1.6	1.95	1.4	0	0.6	2.02	1.1	1.83	0	3.44	208.9804	138.90547	55.845	0	15.9994	21.31	22.39	7.09	0	17.36	8	13	80	0	0.02658	48	215	62	0	5.3	4.75	3.75	2.87	0	6.83	6	8	4	0	2	15	3	8	0	16	3	3	-2	1.17014	0.69	1.26	1.6958550725	0.9286825397	0.5476190476	0.48014	0.8812146017	56.074	31.09	7.41	2.42975354706053E-06	37.26	52.7842849275	53.1853595292	54.98544973	-0.6247202809	1.2272093253
151759	R 3 c H	(Li0.12Na0.88)(NbO3)	LiNbO3	Yuzyuk, Yu.I.; Gagarina, E.; Simon, P.; Reznitchenko, L.A.; Hennet, L.; Thiaudiere, D.	5.47398(7) 5.47398(7) 13.7313(1) 90 90 120	356.33	161.9709	293	2004		Li	0.12	Na	0.88	Nb	1	_	0	O	3	5.47398	5.47398	13.7313	90	90	120	161	trigonal	3	11	41	0	8	12	11	53	0	101	1.45	1.8	1.45	0	0.6	0.98	0.93	1.6	0	3.44	6.941	22.98976928	92.90638	0	15.9994	13.02	23.78	10.83	0	17.36	85	140	54	0	0.02658	164.1125	162.7	98	0	5.3	3.49	4.23	3.3	0	6.83	2	3	5	0	2	1	1	5	0	16	1	5	-2	1.1288	0.78	1.26	1.4471794872	0.8958730159	0.619047619	0.3488	0.8280081759	93.351375	78.53	2.83	0.0008391204	81.93	165.0141205128	165.4933286888	167.105212991	-0.5930109165	1.1817128205
152436	R 3 c H	Pb(Hf0.583Ti0.417)O3	LiNbO3	Frantti, J.; Fujioka, Y.; Eriksson, S.; Hull, S.; Kakihana, M.	5.72243(23) 5.72243(23) 14.13730(96) 90 90 120	400.92	379.221	140	2005		Pb	1	_	0	Hf	0.583	Ti	0.417	O	3	5.72243	5.72243	14.1373	90	90	120	161	trigonal	82	0	72	22	8	82	0	50	51	101	1.8	0	1.55	1.4	0.6	2.33	0	1.3	1.54	3.44	207.2	0	178.49	47.867	15.9994	18.26	0	13.44	10.64	17.36	35	0	23	22	0.02658	47	0	103	100	5.3	4.95	0	3.2	2.95	6.83	6	0	6	4	2	14	0	4	4	16	2	4	-2	1.33	0.806215	1.26	1.6496840173	1.0555555556	0.6398531746	0.523785	0.8863581783	95.868	78.94	6.77	3.66361486339432E-05	81.64	51.8741009827	52.236674161	53.9997837642	-0.6200426813	1.1380941392
163680	R 3 c H	(Bi0.8Ca0.2)(FeO3)	LiNbO3	Chen Weitin; Williams, A.J.; Ortega-San Martin, L.; Li Ming; Sinclair, D.C.; Zhou Wuzong; Attfield, J.P.	5.53921(4) 5.53921(4) 13.57981(22) 90 90 120	360.84	279.047	300	2009		Bi	0.8	Ca	0.2	Fe	1	_	0	O	3	5.53921	5.53921	13.57981	90	90	120	161	trigonal	83	20	26	0	8	87	16	61	0	101	1.6	1.8	1.4	0	0.6	2.02	1	1.83	0	3.44	208.9804	40.078	55.845	0	15.9994	21.31	26.2	7.09	0	17.36	8	200	80	0	0.02658	48	160.8	62	0	5.3	4.75	5.58	2.87	0	6.83	6	4	4	0	2	15	2	8	0	16	3.2	2.8	-2	1.11	0.702	1.26	1.5811965812	0.880952381	0.5571428571	0.408	0.8541503932	56.074	31.09	7.41	2.42975354706053E-06	37.26	52.8268034188	53.272953812	54.98544973	-0.6453651085	1.1846908341
163686	R 3 c H	(Bi0.9Ca0.1)(FeO3)	LiNbO3	Chen Weitin; Williams, A.J.; Ortega-San Martin, L.; Li Ming; Sinclair, D.C.; Zhou Wuzong; Attfield, J.P.	5.56694(11) 5.56694(11) 13.7581(22) 90 90 120	369.25	295.937	300	2009		Bi	0.9	Ca	0.1	Fe	1	_	0	O	3	5.56694	5.56694	13.7581	90	90	120	161	trigonal	83	20	26	0	8	87	16	61	0	101	1.6	1.8	1.4	0	0.6	2.02	1	1.83	0	3.44	208.9804	40.078	55.845	0	15.9994	21.31	26.2	7.09	0	17.36	8	200	80	0	0.02658	48	160.8	62	0	5.3	4.75	5.58	2.87	0	6.83	6	4	4	0	2	15	2	8	0	16	3.1	2.9	-2	1.14	0.696	1.26	1.6379310345	0.9047619048	0.5523809524	0.444	0.8676156824	56.074	31.09	7.41	2.42975354706053E-06	37.26	52.8060689655	53.229684648	54.98544973	-0.6351528626	1.2054252874
182003	R 3 c H	(Bi0.88Sm0.12)(FeO3)	LiNbO3	Saxin, S.; Knee, C.S.	5.56953(4) 5.56953(4) 13.8020(2) 90 90 120	370.77	305.7914	293	2011		Bi	0.88	Sm	0.12	Fe	1	_	0	O	3	5.56953	5.56953	13.802	90	90	120	161	trigonal	83	62	26	0	8	87	28	61	0	101	1.6	1.85	1.4	0	0.6	2.02	1.17	1.83	0	3.44	208.9804	150.36	55.845	0	15.9994	21.31	19.98	7.09	0	17.36	8	13	80	0	0.02658	48	192	62	0	5.3	4.75	9	2.87	0	6.83	6	8	4	0	2	15	8	8	0	16	3	3	-2	1.16136	0.69	1.26	1.6831304348	0.9217142857	0.5476190476	0.47136	0.878030808	56.074	31.09	7.41	2.42975354706053E-06	37.26	52.7882295652	53.1949003733	54.98544973	-0.6271733878	1.2232646877
186206	R 3 c H	Bi(Ga0.4Cr0.6)O3	LiNbO3	Belik, A.A.; Rusakov, D.A.; Furubayashi, T.; Takayama Muromachi, E.	5.51623(8) 5.51623(8) 13.61391(17) 90 90 120	358.76	316.065	293	2012		Bi	1	_	0	Ga	0.4	Cr	0.6	O	3	5.51623	5.51623	13.61391	90	90	120	161	trigonal	83	0	31	24	8	87	0	81	57	101	1.6	0	1.3	1.4	0.6	2.02	0	1.81	1.66	3.44	208.9804	0	69.723	51.9961	15.9994	21.31	0	11.8	7.23	17.36	8	0	29	94	0.02658	48	0	50	83	5.3	4.75	0	4.51	2.88	6.83	6	0	4	4	2	15	0	13	6	16	3	3	-2	1.17	0.757	1.26	1.5455746367	0.9285714286	0.6007936508	0.413	0.8518936432	44.094	14.09	7.39	0.0001403183	25.28	52.8674253633	53.3063190065	54.9635581854	-0.6470650535	1.1440688896
186448	R 3 c H	Bi(Mg0.5Ti0.5)O3	LiNbO3	Yoneda, Yasuhiro; Saitoh, Hiroyuki; Yoshii, Kenji	5.6589(45) 5.6589(45) 13.943(79) 90 90 120	386.68	293.082	293	2011		Bi	1	_	0	Mg	0.5	Ti	0.5	O	3	5.6589	5.6589	13.943	90	90	120	161	trigonal	83	0	12	22	8	87	0	73	51	101	1.6	0	1.5	1.4	0.6	2.02	0	1.31	1.54	3.44	208.9804	0	24.305	47.867	15.9994	21.31	0	14	10.64	17.36	8	0	160	22	0.02658	48	0	71.2	100	5.3	4.75	0	3.21	2.95	6.83	6	0	3	4	2	15	0	2	4	16	3	3	-2	1.17	0.8025	1.26	1.4579439252	0.9285714286	0.6369047619	0.3675	0.8331003531	65.794	46.29	6.89	3.09793577250218E-05	46.98	52.9095560748	53.3751564279	54.9974949866	-0.6610904195	1.1019381781
187231	R 3 c H	(Bi0.87La0.13)(FeO3)	LiNbO3	Khomchenko, V.A.; Troyanchuk, I.O.; Karpinsky, D.V.; Das, S.; Amaral, V.S.; Tovar, M.; Sikolenko, V.; Paixao, J.A.	5.57933(1) 5.57933(1) 13.79668(2) 90 90 120	371.94	303.7179	293	2012		Bi	0.87	La	0.13	Fe	1	_	0	O	3	5.57933	5.57933	13.79668	90	90	120	161	trigonal	83	57	26	0	8	87	33	61	0	101	1.6	1.95	1.4	0	0.6	2.02	1.1	1.83	0	3.44	208.9804	138.90547	55.845	0	15.9994	21.31	22.39	7.09	0	17.36	8	13	80	0	0.02658	48	215	62	0	5.3	4.75	3.75	2.87	0	6.83	6	8	4	0	2	15	3	8	0	16	3	3	-2	1.17026	0.69	1.26	1.6960289855	0.9287777778	0.5476190476	0.48026	0.8812581159	56.074	31.09	7.41	2.42975354706053E-06	37.26	52.7842310145	53.1852291304	54.98544973	-0.6246867085	1.2272632384
192512	R 3 c H	(Bi0.98Dy0.02)(FeO3)	LiNbO3	Lennox, Robert C.; Price, Mark C.; Jamieson, William; Jura, Marek; Daoud-Aladine, Aziz; Murray, Claire A.; Tang, Chiu; Arnold, Donna C.	5.57716(9) 5.57716(9) 13.8640(2) 90 90 120	373.47	311.8974	293	2014		Bi	0.98	Dy	0.02	Fe	1	_	0	O	3	5.57716	5.57716	13.864	90	90	120	161	trigonal	83	66	26	0	8	87	24	61	0	101	1.6	1.75	1.4	0	0.6	2.02	1.22	1.83	0	3.44	208.9804	162.5	55.845	0	15.9994	21.31	19.01	7.09	0	17.36	8	11	80	0	0.02658	48	163	62	0	5.3	4.75	3.59	2.87	0	6.83	6	8	4	0	2	15	12	8	0	16	3	3	-2	1.16764	0.69	1.26	1.6922318841	0.9266984127	0.5476190476	0.47764	0.8803080545	56.074	31.09	7.41	2.42975354706053E-06	37.26	52.7854081159	53.1880761704	54.98544973	-0.6254194315	1.2260861369
192513	R 3 c H	(Bi0.95Dy0.05)(FeO3)	LiNbO3	Lennox, Robert C.; Price, Mark C.; Jamieson, William; Jura, Marek; Daoud-Aladine, Aziz; Murray, Claire A.; Tang, Chiu; Arnold, Donna C.	5.57447(5) 5.57447(5) 13.8541(2) 90 90 120	372.84	310.503	293	2014		Bi	0.95	Dy	0.05	Fe	1	_	0	O	3	5.57447	5.57447	13.8541	90	90	120	161	trigonal	83	66	26	0	8	87	24	61	0	101	1.6	1.75	1.4	0	0.6	2.02	1.22	1.83	0	3.44	208.9804	162.5	55.845	0	15.9994	21.31	19.01	7.09	0	17.36	8	11	80	0	0.02658	48	163	62	0	5.3	4.75	3.59	2.87	0	6.83	6	8	4	0	2	15	12	8	0	16	3	3	-2	1.1641	0.69	1.26	1.6871014493	0.9238888889	0.5476190476	0.4741	0.8790243837	56.074	31.09	7.41	2.42975354706053E-06	37.26	52.7869985507	53.1919229345	54.98544973	-0.6264085334	1.2244957021
235876	R 3 c H	(Li0.1Ag0.9)NbO3	LiNbO3	Farid, Umair; Khan, Hidayat Ullah; Avdeev, Maxim; Whittle, Thomas A.; Kennedy, Brendan J.	5.515353(19) 5.515353(19) 13.80619(6) 90 90 120	363.71	238.6839	293	2019		Li	0.1	Ag	0.9	Nb	1	_	0	O	3	5.515353	5.515353	13.80619	90	90	120	161	trigonal	3	47	41	0	8	12	71	53	0	101	1.45	1.6	1.45	0	0.6	0.98	1.93	1.6	0	3.44	6.941	107.8682	92.90638	0	15.9994	13.02	10.27	10.83	0	17.36	85	430	54	0	0.02658	164.1125	55	98	0	5.3	3.49	4.09	3.3	0	6.83	2	5	5	0	2	1	11	5	0	16	1	5	-2	1.251	0.78	1.26	1.6038461538	0.9928571429	0.619047619	0.471	0.8703652586	93.351375	78.53	2.83	0.0008391204	81.93	164.9796538462	165.3790191048	167.105212991	-0.5612139932	1.2161794872
235995	R 3 c H	(Ho0.05Bi0.95)FeO3	LiNbO3	Singh, Jogender; Agarwal, Ashish; Sanghi, Sujata; Prakash, Pulkit; Das, A.; Prajapat, C.L.; Rangi, Manisha	5.56087(15) 5.56087(15) 13.807(8) 90 90 120	369.76	310.6245	6	2019		Ho	0.05	Bi	0.95	Fe	1	_	0	O	3	5.56087	5.56087	13.807	90	90	120	161	trigonal	67	83	26	0	8	23	87	61	0	101	1.75	1.6	1.4	0	0.6	1.23	2.02	1.83	0	3.44	164.93032	208.9804	55.845	0	15.9994	18.74	21.31	7.09	0	17.36	16	8	80	0	0.02658	156	48	62	0	5.3	3.58	4.75	2.87	0	6.83	8	6	4	0	2	13	15	8	0	16	3	3	-2	1.16355	0.69	1.26	1.6863043478	0.923452381	0.5476190476	0.47355	0.8788249434	54.810625	33.51	9.15	0.0001438317	39.68	162.7872456522	163.1925205955	164.98544973	-0.5945781051	1.2562326087
237369	R 3 c H	Bi(Co0.2Fe0.8)O3	LiNbO3	Sosnowska, Izabela; Azuma, Masaki; Przenioslo, Radoslaw; Wardecki, Dariusz; Chen, Wei-tin; Oka, Kengo; Shimakawa, Yuichi	5.55507(2) 5.55507(2) 13.77001(4) 90 90 120	368	313.443	295	2013		Bi	1	_	0	Co	0.2	Fe	0.8	O	3	5.55507	5.55507	13.77001	90	90	120	161	trigonal	83	0	27	26	8	87	0	64	61	101	1.6	0	1.35	1.4	0.6	2.02	0	1.88	1.83	3.44	208.9804	0	58.933195	55.845	15.9994	21.31	0	6.67	7.09	17.36	8	0	100	80	0.02658	48	0	55	62	5.3	4.75	0	2.51	2.87	6.83	6	0	4	4	2	15	0	9	8	16	3	3	-2	1.17	0.689	1.26	1.6981132075	0.9285714286	0.5468253968	0.481	0.8816159458	49.024	23.09	7.46	0.0001190579	30.21	52.7828867925	53.1835027382	54.9757233578	-0.6244105878	1.2286074604
237370	R 3 c H	Bi(Fe0.8Co0.2)O3	LiNbO3	Sosnowska, Izabela; Azuma, Masaki; Przenioslo, Radoslaw; Wardecki, Dariusz; Chen, Wei-tin; Oka, Kengo; Shimakawa, Yuichi	5.54216(2) 5.54216(2) 13.71829(4) 90 90 120	364.91	313.443	10	2013		Bi	1	_	0	Fe	0.8	Co	0.2	O	3	5.54216	5.54216	13.71829	90	90	120	161	trigonal	83	0	26	27	8	87	0	61	64	101	1.6	0	1.4	1.35	0.6	2.02	0	1.83	1.88	3.44	208.9804	0	55.845	58.933195	15.9994	21.31	0	7.09	6.67	17.36	8	0	80	100	0.02658	48	0	62	55	5.3	4.75	0	2.87	2.51	6.83	6	0	4	4	2	15	0	8	9	16	3	3	-2	1.17	0.689	1.26	1.6981132075	0.9285714286	0.5468253968	0.481	0.8816159458	56.074	31.09	7.41	0.0001494298	37.26	52.7828867925	53.1835027382	54.98544973	-0.6244105878	1.2286074604
244474	R 3 c H	Li(Nb0.70Ta0.30)O3	LiNbO3	Huband, S.; Keeble, D.S.; Zhang, N.; Glazer, A.M.; Bartasyte, A.; Thomas, P.A.	5.145(1) 5.145(1) 13.841(5) 9 9 12	317.29	174.258	293	2017		Li	1	_	0	Nb	0.7	Ta	0.3	O	3	5.145	5.145	13.841	9	9	12	161	trigonal	3	0	41	73	8	12	0	53	52	101	1.45	0	1.45	1.45	0.6	0.98	0	1.6	1.5	3.44	6.941	0	92.90638	180.94788	15.9994	13.02	0	10.83	10.85	17.36	85	0	54	57	0.02658	164.1125	0	98	74	5.3	3.49	0	3.3	3.31	6.83	2	0	5	6	2	1	0	5	5	16	1	5	-2	0.9	0.78	1.26	1.1538461538	0.7142857143	0.619047619	0.12	0.7487012977	93.351375	78.53	2.83	0.0321469907	81.93	165.0786538462	165.7073551439	167.105212991	-0.6492401641	1.1171794872
244475	R 3 c H	Li(Nb0.47Ta0.53)O3	LiNbO3	Huband, S.; Keeble, D.S.; Zhang, N.; Glazer, A.M.; Bartasyte, A.; Thomas, P.A.	5.147(1) 5.147(1) 13.834(5) 9 9 12	317.38	194.5072	293	2017		Li	1	_	0	Nb	0.47	Ta	0.53	O	3	5.147	5.147	13.834	9	9	12	161	trigonal	3	0	41	73	8	12	0	53	52	101	1.45	0	1.45	1.45	0.6	0.98	0	1.6	1.5	3.44	6.941	0	92.90638	180.94788	15.9994	13.02	0	10.83	10.85	17.36	85	0	54	57	0.02658	164.1125	0	98	74	5.3	3.49	0	3.3	3.31	6.83	2	0	5	6	2	1	0	5	5	16	1	5	-2	0.9	0.78	1.26	1.1538461538	0.7142857143	0.619047619	0.12	0.7487012977	93.351375	78.53	2.83	0.0321469907	81.93	165.0786538462	165.7073551439	167.105212991	-0.6492401641	1.1171794872
244476	R 3 c H	Li(Nb0.11Ta0.89)O3	LiNbO3	Huband, S.; Keeble, D.S.; Zhang, N.; Glazer, A.M.; Bartasyte, A.; Thomas, P.A.	5.151(1) 5.151(1) 13.776(5) 9 9 12	316.54	226.2016	293	2017		Li	1	_	0	Nb	0.11	Ta	0.89	O	3	5.151	5.151	13.776	9	9	12	161	trigonal	3	0	41	73	8	12	0	53	52	101	1.45	0	1.45	1.45	0.6	0.98	0	1.6	1.5	3.44	6.941	0	92.90638	180.94788	15.9994	13.02	0	10.83	10.85	17.36	85	0	54	57	0.02658	164.1125	0	98	74	5.3	3.49	0	3.3	3.31	6.83	2	0	5	6	2	1	0	5	5	16	1	5	-2	0.9	0.78	1.26	1.1538461538	0.7142857143	0.619047619	0.12	0.7487012977	93.351375	78.53	2.83	0.0321469907	81.93	165.0786538462	165.7073551439	167.105212991	-0.6492401641	1.1171794872
244478	R 3 c H	Li(Nb0.08Ta0.92)O3	LiNbO3	Huband, S.; Keeble, D.S.; Zhang, N.; Glazer, A.M.; Bartasyte, A.; Thomas, P.A.	5.149(1) 5.149(1) 13.781(5) 9 9 12	316.41	228.8428	293	2017		Li	1	_	0	Nb	0.08	Ta	0.92	O	3	5.149	5.149	13.781	9	9	12	161	trigonal	3	0	41	73	8	12	0	53	52	101	1.45	0	1.45	1.45	0.6	0.98	0	1.6	1.5	3.44	6.941	0	92.90638	180.94788	15.9994	13.02	0	10.83	10.85	17.36	85	0	54	57	0.02658	164.1125	0	98	74	5.3	3.49	0	3.3	3.31	6.83	2	0	5	6	2	1	0	5	5	16	1	5	-2	0.9	0.78	1.26	1.1538461538	0.7142857143	0.619047619	0.12	0.7487012977	93.351375	78.53	2.83	0.0321469907	81.93	165.0786538462	165.7073551439	167.105212991	-0.6492401641	1.1171794872
