Repository: ihalage/analogmat

## Supplementary Materials for "Analogical discovery of disordered perovskites by crystal structure information hidden in unsupervised material fingerprints"

### Achintha Ihalage and Yang Hao

# DESCRIPTION: <p>Dielectric properties of (Ba0.5Sr0.5)TiO3 thin films</p>

# DESCRIPTION: <p>The dielectric properties of (Ba0.5Sr0.5)TiO3 (BST) thin films with high electrical resistivity were investigated. BST films are deposited on Pt/TiO2/SiO2/Si substrates by a metal-organic deposition (MOD) method. The dielectric permittivity and ac conductivity of the films are measured in the frequency range 102-105 Hz. The dielectric permittivity εr decreases slightly with frequency f ...</p>

File: analogmat/ICSD_data/ICSD_all_data.csv (part 17 of 35)
CollectionCode	HMS	StructuredFormula	StructureType	Authors	CellParameter	CellVolume	FormulaWeight	Temperature	PublicationYear	Quality	A1	A1_frac	A2	A2_frac	B1	B1_frac	B2	B2_frac	O	O_frac	a	b	c	alpha	beta	gamma	SpaceGroupNum	CrystalClass	atom_numA1	atom_numA2	atom_numB1	atom_numB2	atom_numO	mend_numA1	mend_numA2	mend_numB1	mend_numB2	mend_numO	atomic_rA1	atomic_rA2	atomic_rB1	atomic_rB2	atomic_rO	A1_X	A2_X	B1_X	B2_X	O_X	M_A1	M_A2	M_B1	M_B2	M_O	V_A1	V_A2	V_B1	V_B2	V_O	therm_con_A1	therm_con_A2	therm_con_B1	therm_con_B2	therm_con_O	polarizability_A1	polarizability_A2	polarizability_B1	polarizability_B2	polarizability_O	lattice_const_A1	lattice_const_A2	lattice_const_B1	lattice_const_B2	lattice_const_O	Row_A1	Row_A2	Row_B1	Row_B2	Row_O	Group_A1	Group_A2	Group_B1	Group_B2	Group_O	nA	nB	nO	rA_avg	rB_avg	rO	rA/rB	rA/rO	rB/rO	rA-rB	Goldschmidt_TF	SISSO_1	SISSO_2	SISSO_3	SISSO_4	SISSO_5	SISSO_6	SISSO_7	SISSO_8	SISSO_9	SISSO_10
244479	R 3 c H	Li(Nb0.40Ta0.60)O3	LiNbO3	Huband, S.; Keeble, D.S.; Zhang, N.; Glazer, A.M.; Bartasyte, A.; Thomas, P.A.	5.147(1) 5.147(1) 13.798(5) 9 9 12	316.55	200.67	294	2017		Li	1	_	0	Nb	0.4	Ta	0.6	O	3	5.147	5.147	13.798	9	9	12	161	trigonal	3	0	41	73	8	12	0	53	52	101	1.45	0	1.45	1.45	0.6	0.98	0	1.6	1.5	3.44	6.941	0	92.90638	180.94788	15.9994	13.02	0	10.83	10.85	17.36	85	0	54	57	0.02658	164.1125	0	98	74	5.3	3.49	0	3.3	3.31	6.83	2	0	5	6	2	1	0	5	5	16	1	5	-2	0.9	0.78	1.26	1.1538461538	0.7142857143	0.619047619	0.12	0.7487012977	93.351375	78.53	2.83	0.0321469907	81.93	165.0786538462	165.7073551439	167.105212991	-0.6492401641	1.1171794872
244480	R 3 c H	Li(Nb0.36Ta0.64)O3	LiNbO3	Huband, S.; Keeble, D.S.; Zhang, N.; Glazer, A.M.; Bartasyte, A.; Thomas, P.A.	5.149(1) 5.149(1) 13.786(5) 9 9 12	316.52	204.1916	294	2017		Li	1	_	0	Nb	0.36	Ta	0.64	O	3	5.149	5.149	13.786	9	9	12	161	trigonal	3	0	41	73	8	12	0	53	52	101	1.45	0	1.45	1.45	0.6	0.98	0	1.6	1.5	3.44	6.941	0	92.90638	180.94788	15.9994	13.02	0	10.83	10.85	17.36	85	0	54	57	0.02658	164.1125	0	98	74	5.3	3.49	0	3.3	3.31	6.83	2	0	5	6	2	1	0	5	5	16	1	5	-2	0.9	0.78	1.26	1.1538461538	0.7142857143	0.619047619	0.12	0.7487012977	93.351375	78.53	2.83	0.0321469907	81.93	165.0786538462	165.7073551439	167.105212991	-0.6492401641	1.1171794872
245829	R 3 c H	(Bi0.93K0.07)(FeO3)	LiNbO3	Dhahri, J.; Boudard, M.; Zemni, S.; Roussel, H.; Oumezzine, M.	5.6069(2) 5.6069(2) 13.7346(2) 90 90 120	373.93	300.9354	293	2008		Bi	0.93	K	0.07	Fe	1	_	0	O	3	5.6069	5.6069	13.7346	90	90	120	161	trigonal	83	19	26	0	8	87	10	61	0	101	1.6	2.2	1.4	0	0.6	2.02	0.82	1.83	0	3.44	208.9804	39.0983	55.845	0	15.9994	21.31	45.94	7.09	0	17.36	8	100	80	0	0.02658	48	289.7	62	0	5.3	4.75	5.23	2.87	0	6.83	6	4	4	0	2	15	1	8	0	16	3.0666666667	3	-2	1.1666	0.69	1.26	1.6907246377	0.9258730159	0.5476190476	0.4766	0.8799309309	56.074	31.09	7.41	2.42975354706053E-06	37.26	52.7858753623	53.1892062932	54.98544973	-0.6257101241	1.2256188906
250773	R 3 c H	(Li0.20Na0.80)NbO3	LiNbO3	Peel, Martin D.; Ashbrook, Sharon E.; Lightfoot, Philip	5.45354(3) 5.45354(3) 13.74732(13) 90 90 120	354.08	160.6868	293	2013		Li	0.2	Na	0.8	Nb	1	_	0	O	3	5.45354	5.45354	13.74732	90	90	120	161	trigonal	3	11	41	0	8	12	11	53	0	101	1.45	1.8	1.45	0	0.6	0.98	0.93	1.6	0	3.44	6.941	22.98976928	92.90638	0	15.9994	13.02	23.78	10.83	0	17.36	85	140	54	0	0.02658	164.1125	162.7	98	0	5.3	3.49	4.23	3.3	0	6.83	2	3	5	0	2	1	1	5	0	16	1	5	-2	1.108	0.78	1.26	1.4205128205	0.8793650794	0.619047619	0.328	0.8207984597	93.351375	78.53	2.83	0.0008391204	81.93	165.0199871795	165.5127856392	167.105212991	-0.598303866	1.1758461538
250774	R 3 c H	(Li0.96Na0.04)NbO3	LiNbO3	Peel, Martin D.; Ashbrook, Sharon E.; Lightfoot, Philip	5.16500(1) 5.16500(1) 13.85446(5) 90 90 120	320.08	148.488	293	2013		Li	0.96	Na	0.04	Nb	1	_	0	O	3	5.165	5.165	13.85446	90	90	120	161	trigonal	3	11	41	0	8	12	11	53	0	101	1.45	1.8	1.45	0	0.6	0.98	0.93	1.6	0	3.44	6.941	22.98976928	92.90638	0	15.9994	13.02	23.78	10.83	0	17.36	85	140	54	0	0.02658	164.1125	162.7	98	0	5.3	3.49	4.23	3.3	0	6.83	2	3	5	0	2	1	1	5	0	16	1	5	-2	0.9104	0.78	1.26	1.1671794872	0.7225396825	0.619047619	0.1304	0.7523061558	93.351375	78.53	2.83	0.0008391204	81.93	165.0757205128	165.6976266686	167.105212991	-0.646781626	1.1201128205
252622	R 3 c H	(Bi0.9Pb0.1)FeO3	LiNbO3	Chou, Hsiung; Yen, Chen-Wei; Yang, Chun-Chuen; Dwivedi, G.D.; Yang, Kung Shuang; Wu, C.P.; Liu, K.C.; Li, Wen-Hsien	5.6133(6) 5.6133(6) 13.8253(16) 90 90 120	377.26	312.648	728	2016		Bi	0.9	Pb	0.1	Fe	1	_	0	O	3	5.6133	5.6133	13.8253	90	90	120	161	trigonal	83	82	26	0	8	87	82	61	0	101	1.6	1.8	1.4	0	0.6	2.02	2.33	1.83	0	3.44	208.9804	207.2	55.845	0	15.9994	21.31	18.26	7.09	0	17.36	8	35	80	0	0.02658	48	47	62	0	5.3	4.75	4.95	2.87	0	6.83	6	6	4	0	2	15	14	8	0	16	3.1	2.9	-2	1.1445	0.696	1.26	1.6443965517	0.9083333333	0.5523809524	0.4485	0.8692424618	56.074	31.09	7.41	2.42975354706053E-06	37.26	52.8041034483	53.2248459101	54.98544973	-0.6339111176	1.2073908046
425981	R 3 c H	Mn2Fe(NbO6)	LiNbO3	Li, Man-Rong; Walker, David; Retuerto, Maria; Sarkar, Tapati; Hadermann, Joke; Stephens, Peter W.; Croft, Mark; Ignatov, Alexander; Grams, Christoph P.; Hemberger, Joachim; Nowik, Israel; Halasyamani, P.Shiv; Tran, T.Thao; Mukherjee, Swarnakamal; Dasgupta, Tanusri Saha; Greenblatt, Martha	5.274030(53) 5.274030(53) 13.93381(18) 90 90 120	335.65	354.634	298	2013		Mn	1	_	0	Fe	0.5	Nb	0.5	O	3	5.27403	5.27403	13.93381	90	90	120	161	trigonal	25	0	26	41	8	60	0	61	53	101	1.4	0	1.4	1.45	0.6	1.55	0	1.83	1.6	3.44	54.938045	0	55.845	92.90638	15.9994	7.35	0	7.09	10.83	17.36	7.8	0	80	54	0.02658	68	0	62	98	5.3	8.89	0	2.87	3.3	6.83	4	0	4	5	2	7	0	8	5	16	2	4	-2	0.81	0.735	1.26	1.1020408163	0.6428571429	0.5833333333	0.075	0.7336897429	57.426	45.25	5.12	0.0002435185	51.42	70.9729591837	71.6316489266	72.98544973	-0.7260420913	1.043707483
425982	R 3 c H	Mn2Fe(TaO6)	LiNbO3	Li, Man-Rong; Walker, David; Retuerto, Maria; Sarkar, Tapati; Hadermann, Joke; Stephens, Peter W.; Croft, Mark; Ignatov, Alexander; Grams, Christoph P.; Hemberger, Joachim; Nowik, Israel; Halasyamani, P.Shiv; Tran, T.Thao; Mukherjee, Swarnakamal; Dasgupta, Tanusri Saha; Greenblatt, Martha	5.27208(10) 5.27208(10) 13.88923(33) 90 90 120	334.33	442.674	298	2013		Mn	1	_	0	Fe	0.5	Ta	0.5	O	3	5.27208	5.27208	13.88923	90	90	120	161	trigonal	25	0	26	73	8	60	0	61	52	101	1.4	0	1.4	1.45	0.6	1.55	0	1.83	1.5	3.44	54.938045	0	55.845	180.94788	15.9994	7.35	0	7.09	10.85	17.36	7.8	0	80	57	0.02658	68	0	62	74	5.3	8.89	0	2.87	3.31	6.83	4	0	4	6	2	7	0	8	5	16	2	4	-2	0.81	0.735	1.26	1.1020408163	0.6428571429	0.5833333333	0.075	0.7336897429	57.426	45.25	5.12	0.0002574074	51.42	70.9729591837	71.6316489266	72.98544973	-0.7260420913	1.043707483
108827	R 3 c H	(Li0.92Cu0.08)(NbO3)	LiNbO3	Kumada, N.; Kinomura, N.	5.155 5.155 13.86 90 90 120	318.97	152.3749	293	1990		Li	0.92	Cu	0.08	Nb	1	_	0	O	3	5.155	5.155	13.86	90	90	120	161	trigonal	3	29	41	0	8	12	72	53	0	101	1.45	1.35	1.45	0	0.6	0.98	1.9	1.6	0	3.44	6.941	63.546	92.90638	0	15.9994	13.02	7.11	10.83	0	17.36	85	400	54	0	0.02658	164.1125	46.5	98	0	5.3	3.49	3.61	3.3	0	6.83	2	4	5	0	2	1	11	5	0	16	1	5	-2	0.9008	0.78	1.26	1.1548717949	0.7149206349	0.619047619	0.1208	0.7489785945	93.351375	78.53	2.83	0.0008391204	81.93	165.0784282051	165.7066067996	167.105212991	-0.6490513833	1.1174051282
108828	R 3 c H	(Li0.86Cu0.14)(NbO3)	LiNbO3	Kumada, N.; Kinomura, N.	5.153 5.153 13.87 90 90 120	318.95	155.7715	293	1990		Li	0.86	Cu	0.14	Nb	1	_	0	O	3	5.153	5.153	13.87	90	90	120	161	trigonal	3	29	41	0	8	12	72	53	0	101	1.45	1.35	1.45	0	0.6	0.98	1.9	1.6	0	3.44	6.941	63.546	92.90638	0	15.9994	13.02	7.11	10.83	0	17.36	85	400	54	0	0.02658	164.1125	46.5	98	0	5.3	3.49	3.61	3.3	0	6.83	2	4	5	0	2	1	11	5	0	16	1	5	-2	0.9014	0.78	1.26	1.1556410256	0.7153968254	0.619047619	0.1214	0.7491865671	93.351375	78.53	2.83	0.0008391204	81.93	165.0782589744	165.7060455414	167.105212991	-0.6489097608	1.117574359
108829	R 3 c H	(Li0.76Cu0.24)(NbO3)	LiNbO3	Kumada, N.; Kinomura, N.	5.168 5.168 13.89 90 90 120	321.28	161.4326	293	1990		Li	0.76	Cu	0.24	Nb	1	_	0	O	3	5.168	5.168	13.89	90	90	120	161	trigonal	3	29	41	0	8	12	72	53	0	101	1.45	1.35	1.45	0	0.6	0.98	1.9	1.6	0	3.44	6.941	63.546	92.90638	0	15.9994	13.02	7.11	10.83	0	17.36	85	400	54	0	0.02658	164.1125	46.5	98	0	5.3	3.49	3.61	3.3	0	6.83	2	4	5	0	2	1	11	5	0	16	1	5	-2	0.9024	0.78	1.26	1.1569230769	0.7161904762	0.619047619	0.1224	0.7495331881	93.351375	78.53	2.83	0.0008391204	81.93	165.0779769231	165.7051101111	167.105212991	-0.6486736529	1.1178564103
158761	R 3 c H	Bi((Fe0.99Nb0.01)O3)	LiNbO3	Jun Youn-Ki; Hong Seong-Hyeon	5.58064(4) 5.58064(4) 13.86776(13) 90 90 120	374.03	313.1976	293	2007		Bi	1	_	0	Fe	0.99	Nb	0.01	O	3	5.58064	5.58064	13.86776	90	90	120	161	trigonal	83	0	26	41	8	87	0	61	53	101	1.6	0	1.4	1.45	0.6	2.02	0	1.83	1.6	3.44	208.9804	0	55.845	92.90638	15.9994	21.31	0	7.09	10.83	17.36	8	0	80	54	0.02658	48	0	62	98	5.3	4.75	0	2.87	3.3	6.83	6	0	4	5	2	15	0	8	5	16	3	2.8	-2	1.17	0.7041	1.26	1.6616957818	0.9285714286	0.5588095238	0.4659	0.8748380827	56.074	31.09	7.41	7.95744286662324E-05	37.26	52.8042042182	53.2131423009	54.98544973	-0.6296268754	1.2072900347
160551	R 3 c H	(Bi0.7Ca0.3)(FeO3)	LiNbO3	Khomchenko, V.A.; Kiselev, D.A.; Vieira, J.M.; Jian Li; Kholkin, A.L.; Lopes, A.M.L.; Pogorelov, Y.G.; Araujo, J.P.; Maglione, M.	5.5395(1) 5.5395(1) 13.5674(1) 90 90 120	360.55	262.157	293	2008		Bi	0.7	Ca	0.3	Fe	1	_	0	O	3	5.5395	5.5395	13.5674	90	90	120	161	trigonal	83	20	26	0	8	87	16	61	0	101	1.6	1.8	1.4	0	0.6	2.02	1	1.83	0	3.44	208.9804	40.078	55.845	0	15.9994	21.31	26.2	7.09	0	17.36	8	200	80	0	0.02658	48	160.8	62	0	5.3	4.75	5.58	2.87	0	6.83	6	4	4	0	2	15	2	8	0	16	3.1	2.9	-2	1.107	0.696	1.26	1.5905172414	0.8785714286	0.5523809524	0.411	0.8556859668	56.074	31.09	7.41	2.42975354706053E-06	37.26	52.8204827586	53.2651687254	54.98544973	-0.6442064919	1.1910114943
160552	R 3 c H	(Bi0.7Sr0.3)(FeO3)	LiNbO3	Khomchenko, V.A.; Kiselev, D.A.; Vieira, J.M.; Jian Li; Kholkin, A.L.; Lopes, A.M.L.; Pogorelov, Y.G.; Araujo, J.P.; Maglione, M.	5.5870(1) 5.5870(1) 13.6845(1) 90 90 120	369.93	276.419	293	2008		Bi	0.7	Sr	0.3	Fe	1	_	0	O	3	5.587	5.587	13.6845	90	90	120	161	trigonal	83	38	26	0	8	87	15	61	0	101	1.6	2	1.4	0	0.6	2.02	0.95	1.83	0	3.44	208.9804	87.62	55.845	0	15.9994	21.31	33.94	7.09	0	17.36	8	35	80	0	0.02658	48	197.2	62	0	5.3	4.75	6.08	2.87	0	6.83	6	5	4	0	2	15	2	8	0	16	3.1	2.9	-2	1.161	0.696	1.26	1.6681034483	0.9214285714	0.5523809524	0.465	0.8752073197	56.074	31.09	7.41	2.42975354706053E-06	37.26	52.7968965517	53.2071038714	54.98544973	-0.6293434647	1.2145977011
160553	R 3 c H	(Bi0.7Pb0.3)(FeO3)	LiNbO3	Khomchenko, V.A.; Kiselev, D.A.; Vieira, J.M.; Jian Li; Kholkin, A.L.; Lopes, A.M.L.; Pogorelov, Y.G.; Araujo, J.P.; Maglione, M.	5.6004(1) 5.6004(1) 13.7291(1) 90 90 120	372.92	312.29	293	2008		Bi	0.7	Pb	0.3	Fe	1	_	0	O	3	5.6004	5.6004	13.7291	90	90	120	161	trigonal	83	82	26	0	8	87	82	61	0	101	1.6	1.8	1.4	0	0.6	2.02	2.33	1.83	0	3.44	208.9804	207.2	55.845	0	15.9994	21.31	18.26	7.09	0	17.36	8	35	80	0	0.02658	48	47	62	0	5.3	4.75	4.95	2.87	0	6.83	6	6	4	0	2	15	14	8	0	16	3.1	2.9	-2	1.135	0.696	1.26	1.6307471264	0.9007936508	0.5523809524	0.439	0.8658081498	56.074	31.09	7.41	2.42975354706053E-06	37.26	52.8082528736	53.2350610233	54.98544973	-0.6365305721	1.2032413793
160554	R 3 c H	(Bi0.7Ba0.3)(FeO3)	LiNbO3	Khomchenko, V.A.; Kiselev, D.A.; Vieira, J.M.; Jian Li; Kholkin, A.L.; Lopes, A.M.L.; Pogorelov, Y.G.; Araujo, J.P.; Maglione, M.	5.6368(1) 5.6368(1) 13.8392(1) 90 90 120	380.81	291.335	293	2008		Bi	0.7	Ba	0.3	Fe	1	_	0	O	3	5.6368	5.6368	13.8392	90	90	120	161	trigonal	83	56	26	0	8	87	14	61	0	101	1.6	2.15	1.4	0	0.6	2.02	0.89	1.83	0	3.44	208.9804	137.327	55.845	0	15.9994	21.31	38.16	7.09	0	17.36	8	18	80	0	0.02658	48	272	62	0	5.3	4.75	5.02	2.87	0	6.83	6	6	4	0	2	15	2	8	0	16	3.1	2.9	-2	1.212	0.696	1.26	1.7413793103	0.9619047619	0.5523809524	0.516	0.8936441529	56.074	31.09	7.41	2.42975354706053E-06	37.26	52.7746206897	53.1522648426	54.98544973	-0.6150818325	1.2368735632
160919	R 3 c H	(Bi0.95Eu0.05)(FeO3)	LiNbO3	Freitas, V.F.; Grande, H.L.C.; de Medeiros, S.N.; Santos, I.A.; Cotica, L.F.; Coelho, A.A.	5.5943(9) 5.5943(9) 13.887(1) 90 90 120	376.38	309.976	293	2008		Bi	0.95	Eu	0.05	Fe	1	_	0	O	3	5.5943	5.5943	13.887	90	90	120	161	trigonal	83	63	26	0	8	87	18	61	0	101	1.6	1.85	1.4	0	0.6	2.02	1.2	1.83	0	3.44	208.9804	151.964	55.845	0	15.9994	21.31	28.97	7.09	0	17.36	8	14	80	0	0.02658	48	184	62	0	5.3	4.75	4.61	2.87	0	6.83	6	8	4	0	2	15	9	8	0	16	3	3	-2	1.16585	0.69	1.26	1.6896376812	0.9252777778	0.5476190476	0.47585	0.8796589667	56.074	31.09	7.41	2.42975354706053E-06	37.26	52.7862123188	53.1900212856	54.98544973	-0.6259197019	1.225281934
164839	R 3 c H	(Bi0.85La0.15)(FeO3)	LiNbO3	Troyanchuk, I.O.; Bushinskii, M.V.; Karoinsky, D.V.; Mantytskaya, O.S.; Fedotova, V.V.; Prochnenko, O.I.	5.573(3) 5.573(3) 13.848(1) 90 90 120	372.47	302.3165	293	2009		Bi	0.85	La	0.15	Fe	1	_	0	O	3	5.573	5.573	13.848	90	90	120	161	trigonal	83	57	26	0	8	87	33	61	0	101	1.6	1.95	1.4	0	0.6	2.02	1.1	1.83	0	3.44	208.9804	138.90547	55.845	0	15.9994	21.31	22.39	7.09	0	17.36	8	13	80	0	0.02658	48	215	62	0	5.3	4.75	3.75	2.87	0	6.83	6	8	4	0	2	15	3	8	0	16	3	3	-2	1.1703	0.69	1.26	1.6960869565	0.9288095238	0.5476190476	0.4803	0.8812726207	56.074	31.09	7.41	2.42975354706053E-06	37.26	52.7842130435	53.1851856642	54.98544973	-0.6246755174	1.2272812094
166042	R 3 c H	(Bi0.9Gd0.1)(FeO3)	LiNbO3	Khomchenko, V.A.; Shvartsman, V.V.; Borisov, P.; Kleemann, W.; Kiselev, D.A.; Bdikin, I.K.; Vieira, J.M.; Kholkin, A.L.	5.5694(1) 5.5694(1) 13.8112(1) 90 90 120	371	307.654	293	2009		Bi	0.9	Gd	0.1	Fe	1	_	0	O	3	5.5694	5.5694	13.8112	90	90	120	161	trigonal	83	64	26	0	8	87	27	61	0	101	1.6	1.8	1.4	0	0.6	2.02	1.2	1.83	0	3.44	208.9804	157.25	55.845	0	15.9994	21.31	19.9	7.09	0	17.36	8	11	80	0	0.02658	48	158	62	0	5.3	4.75	3.64	2.87	0	6.83	6	8	4	0	2	15	10	8	0	16	3	3	-2	1.1608	0.69	1.26	1.6823188406	0.9212698413	0.5476190476	0.4708	0.8778277415	56.074	31.09	7.41	2.42975354706053E-06	37.26	52.7884811594	53.1955089009	54.98544973	-0.6273296308	1.2230130935
167232	R 3 c H	(Bi0.8Ba0.2)(FeO3)	LiNbO3	Khomchenko, V.A.; Shvartsman, V.V.; Borisov, P.; Kleemann, W.; Kiselev, D.A.; Bdikin, I.K.; Vieira, J.M.; Kholkin, A.L.	5.6318(1) 5.6318(1) 13.7944(1) 90 90 120	378.9	298.499	293	2009		Bi	0.8	Ba	0.2	Fe	1	_	0	O	3	5.6318	5.6318	13.7944	90	90	120	161	trigonal	83	56	26	0	8	87	14	61	0	101	1.6	2.15	1.4	0	0.6	2.02	0.89	1.83	0	3.44	208.9804	137.327	55.845	0	15.9994	21.31	38.16	7.09	0	17.36	8	18	80	0	0.02658	48	272	62	0	5.3	4.75	5.02	2.87	0	6.83	6	6	4	0	2	15	2	8	0	16	3.2	2.8	-2	1.18	0.702	1.26	1.6809116809	0.9365079365	0.5571428571	0.478	0.8793784639	56.074	31.09	7.41	2.42975354706053E-06	37.26	52.7970883191	53.1984667829	54.98544973	-0.6261358103	1.2144059338
167233	R 3 c H	(Bi0.88Ba0.12)(FeO3)	LiNbO3	Khomchenko, V.A.; Shvartsman, V.V.; Borisov, P.; Kleemann, W.; Kiselev, D.A.; Bdikin, I.K.; Vieira, J.M.; Kholkin, A.L.	5.6050(1) 5.6050(1) 13.7988(1) 90 90 120	375.42	304.2302	293	2009		Bi	0.88	Ba	0.12	Fe	1	_	0	O	3	5.605	5.605	13.7988	90	90	120	161	trigonal	83	56	26	0	8	87	14	61	0	101	1.6	2.15	1.4	0	0.6	2.02	0.89	1.83	0	3.44	208.9804	137.327	55.845	0	15.9994	21.31	38.16	7.09	0	17.36	8	18	80	0	0.02658	48	272	62	0	5.3	4.75	5.02	2.87	0	6.83	6	6	4	0	2	15	2	8	0	16	3.32	2.8	-2	1.149	0.702	1.26	1.6367521368	0.9119047619	0.5571428571	0.447	0.8682060326	56.074	31.09	7.41	2.42975354706053E-06	37.26	52.8102478632	53.2314538958	54.98544973	-0.6347024372	1.2012463896
168741	R 3 c H	(Bi0.98Y0.02)(FeO3)	LiNbO3	Bellakki, M.B.; Manivannan, V.	5.576(7) 5.576(7) 13.852(3) 90 90 120	372.98	310.4255	293	2010		Bi	0.98	Y	0.02	Fe	1	_	0	O	3	5.576	5.576	13.852	90	90	120	161	trigonal	83	39	26	0	8	87	25	61	0	101	1.6	1.8	1.4	0	0.6	2.02	1.22	1.83	0	3.44	208.9804	88.90585	55.845	0	15.9994	21.31	19.88	7.09	0	17.36	8	17	80	0	0.02658	48	162	62	0	5.3	4.75	3.65	2.87	0	6.83	6	5	4	0	2	15	3	8	0	16	3	3	-2	1.1674	0.69	1.26	1.691884058	0.9265079365	0.5476190476	0.4774	0.880221026	56.074	31.09	7.41	2.42975354706053E-06	37.26	52.785515942	53.188336968	54.98544973	-0.6254865225	1.2259783108
168742	R 3 c H	(Bi0.95Y0.05)(FeO3)	LiNbO3	Bellakki, M.B.; Manivannan, V.	5.575(4) 5.575(4) 13.850(3) 90 90 120	372.8	306.8233	293	2010		Bi	0.95	Y	0.05	Fe	1	_	0	O	3	5.575	5.575	13.85	90	90	120	161	trigonal	83	39	26	0	8	87	25	61	0	101	1.6	1.8	1.4	0	0.6	2.02	1.22	1.83	0	3.44	208.9804	88.90585	55.845	0	15.9994	21.31	19.88	7.09	0	17.36	8	17	80	0	0.02658	48	162	62	0	5.3	4.75	3.65	2.87	0	6.83	6	5	4	0	2	15	3	8	0	16	3	3	-2	1.1635	0.69	1.26	1.6862318841	0.9234126984	0.5476190476	0.4735	0.8788068124	56.074	31.09	7.41	2.42975354706053E-06	37.26	52.7872681159	53.1925749284	54.98544973	-0.6265760736	1.2242261369
168743	R 3 c H	(Bi0.9Y0.1)(FeO3)	LiNbO3	Bellakki, M.B.; Manivannan, V.	5.571(2) 5.571(2) 13.789(2) 90 90 120	370.62	300.8195	293	2010		Bi	0.9	Y	0.1	Fe	1	_	0	O	3	5.571	5.571	13.789	90	90	120	161	trigonal	83	39	26	0	8	87	25	61	0	101	1.6	1.8	1.4	0	0.6	2.02	1.22	1.83	0	3.44	208.9804	88.90585	55.845	0	15.9994	21.31	19.88	7.09	0	17.36	8	17	80	0	0.02658	48	162	62	0	5.3	4.75	3.65	2.87	0	6.83	6	5	4	0	2	15	3	8	0	16	3	3	-2	1.157	0.69	1.26	1.6768115942	0.9182539683	0.5476190476	0.467	0.8764497898	56.074	31.09	7.41	2.42975354706053E-06	37.26	52.7901884058	53.1996381956	54.98544973	-0.6283891553	1.2213058471
181404	R 3 c H	(Bi0.98Mg0.02)(FeO3)	LiNbO3	Madhu, C.; Bellakki, M.B.; Manivannan, V.	5.575(6) 5.575(6) 13.864(2) 90 90 120	373.17	309.1336	293	2010		Bi	0.98	Mg	0.02	Fe	1	_	0	O	3	5.575	5.575	13.864	90	90	120	161	trigonal	83	12	26	0	8	87	73	61	0	101	1.6	1.5	1.4	0	0.6	2.02	1.31	1.83	0	3.44	208.9804	24.305	55.845	0	15.9994	21.31	14	7.09	0	17.36	8	160	80	0	0.02658	48	71.2	62	0	5.3	4.75	3.21	2.87	0	6.83	6	3	4	0	2	15	2	8	0	16	3.1977777778	2.9	-2	1.1344	0.696	1.26	1.6298850575	0.9003174603	0.5523809524	0.4384	0.8655912458	56.074	31.09	7.41	2.42975354706053E-06	37.26	52.8085149425	53.2357061884	54.98544973	-0.6366957551	1.2029793103
181405	R 3 c H	(Bi0.95Mg0.05)(FeO3)	LiNbO3	Madhu, C.; Bellakki, M.B.; Manivannan, V.	5.574(2) 5.574(2) 13.859(1) 90 90 120	372.9	303.5935	293	2010		Bi	0.95	Mg	0.05	Fe	1	_	0	O	3	5.574	5.574	13.859	90	90	120	161	trigonal	83	12	26	0	8	87	73	61	0	101	1.6	1.5	1.4	0	0.6	2.02	1.31	1.83	0	3.44	208.9804	24.305	55.845	0	15.9994	21.31	14	7.09	0	17.36	8	160	80	0	0.02658	48	71.2	62	0	5.3	4.75	3.21	2.87	0	6.83	6	3	4	0	2	15	2	8	0	16	3.1611111111	2.9	-2	1.126	0.696	1.26	1.617816092	0.8936507937	0.5523809524	0.43	0.862554591	56.074	31.09	7.41	2.42975354706053E-06	37.26	52.812183908	53.244738499	54.98544973	-0.6390051108	1.1993103448
181406	R 3 c H	(Bi0.98Al0.02)(FeO3)	LiNbO3	Madhu, C.; Bellakki, M.B.; Manivannan, V.	5.574(5) 5.574(5) 13.859(3) 90 90 120	372.9	309.187	293	2010		Bi	0.98	Al	0.02	Fe	1	_	0	O	3	5.574	5.574	13.859	90	90	120	161	trigonal	83	13	26	0	8	87	80	61	0	101	1.6	1.25	1.4	0	0.6	2.02	1.61	1.83	0	3.44	208.9804	26.9815386	55.845	0	15.9994	21.31	10	7.09	0	17.36	8	235	80	0	0.02658	48	57.8	62	0	5.3	4.75	4.05	2.87	0	6.83	6	3	4	0	2	15	13	8	0	16	3	3	-2	1.1601	0.69	1.26	1.6813043478	0.9207142857	0.5476190476	0.4701	0.8775739083	56.074	31.09	7.41	2.42975354706053E-06	37.26	52.7887956522	53.1962695605	54.98544973	-0.6275248976	1.2226986007
181565	R 3 c H	(Bi0.815La0.185)(FeO3)	LiNbO3	Troyanchuk, I.O.; Karpinsky, D.V.; Bushinskii, M.V.; Khomchenko, V.A.; Kakazei, G.N.; Araujo, J.P.; Tovar, M.; Sikolenko, V.; Efimov, V.; Kholkin, A.L.	5.5663(10) 5.5663(10) 13.7447(20) 90 90 120	368.81	299.8641	293	2011		Bi	0.815	La	0.185	Fe	1	_	0	O	3	5.5663	5.5663	13.7447	90	90	120	161	trigonal	83	57	26	0	8	87	33	61	0	101	1.6	1.95	1.4	0	0.6	2.02	1.1	1.83	0	3.44	208.9804	138.90547	55.845	0	15.9994	21.31	22.39	7.09	0	17.36	8	13	80	0	0.02658	48	215	62	0	5.3	4.75	3.75	2.87	0	6.83	6	8	4	0	2	15	3	8	0	16	3	3	-2	1.17037	0.69	1.26	1.6961884058	0.9288650794	0.5476190476	0.48037	0.881298004	56.074	31.09	7.41	2.42975354706053E-06	37.26	52.7841815942	53.1851095982	54.98544973	-0.6246559327	1.2273126587
183933	R 3 c H	Bi((Fe0.95Mn0.05)O3)	LiNbO3	Chauhan, S.; Kumar, M.; Chhoker, S.; Katyal, S.C.; Singh, H.; Jewariya, M.; Yadav, K.L.	5.575 5.575 13.8523 90 90 120	372.86	312.7815	293	2012		Bi	1	_	0	Fe	0.95	Mn	0.05	O	3	5.575	5.575	13.8523	90	90	120	161	trigonal	83	0	26	25	8	87	0	61	60	101	1.6	0	1.4	1.4	0.6	2.02	0	1.83	1.55	3.44	208.9804	0	55.845	54.938045	15.9994	21.31	0	7.09	7.35	17.36	8	0	80	7.8	0.02658	48	0	62	68	5.3	4.75	0	2.87	8.89	6.83	6	0	4	4	2	15	0	8	7	16	3	3	-2	1.17	0.6915	1.26	1.6919739696	0.9285714286	0.5488095238	0.4785	0.8804865377	56.074	31.09	7.41	9.41529499485955E-06	37.26	52.7865260304	53.188512568	54.98544973	-0.6252818224	1.2249682225
183934	R 3 c H	Bi((Fe0.9Mn0.1)O3)	LiNbO3	Chauhan, S.; Kumar, M.; Chhoker, S.; Katyal, S.C.; Singh, H.; Jewariya, M.; Yadav, K.L.	5.5738 5.5738 13.846 90 90 120	372.53	312.736	293	2012		Bi	1	_	0	Fe	0.9	Mn	0.1	O	3	5.5738	5.5738	13.846	90	90	120	161	trigonal	83	0	26	25	8	87	0	61	60	101	1.6	0	1.4	1.4	0.6	2.02	0	1.83	1.55	3.44	208.9804	0	55.845	54.938045	15.9994	21.31	0	7.09	7.35	17.36	8	0	80	7.8	0.02658	48	0	62	68	5.3	4.75	0	2.87	8.89	6.83	6	0	4	4	2	15	0	8	7	16	3	3	-2	1.17	0.693	1.26	1.6883116883	0.9285714286	0.55	0.477	0.8798102807	56.074	31.09	7.41	9.41529499485955E-06	37.26	52.7886883117	53.1914985924	54.98544973	-0.6258031039	1.2228059412
184772	R 3 c H	(Bi0.95La0.05)(FeO3)	LiNbO3	Kumar, A.; Yadav, K.L.; Rani, J.	5.5845 5.5845 13.9198 90 90 120	375.95	309.3235	293	2012		Bi	0.95	La	0.05	Fe	1	_	0	O	3	5.5845	5.5845	13.9198	90	90	120	161	trigonal	83	57	26	0	8	87	33	61	0	101	1.6	1.95	1.4	0	0.6	2.02	1.1	1.83	0	3.44	208.9804	138.90547	55.845	0	15.9994	21.31	22.39	7.09	0	17.36	8	13	80	0	0.02658	48	215	62	0	5.3	4.75	3.75	2.87	0	6.83	6	8	4	0	2	15	3	8	0	16	3	3	-2	1.1701	0.69	1.26	1.6957971014	0.9286507937	0.5476190476	0.4801	0.8812000969	56.074	31.09	7.41	2.42975354706053E-06	37.26	52.7843028986	53.1854029955	54.98544973	-0.6247314714	1.2271913543
185503	R 3 c H	(Bi0.8Sr0.2)(FeO3)	LiNbO3	Reetu; Agarwal, A.; Sanghi, S.; Ashima	5.581 5.581 13.7613 90 90 120	371.21	288.555	293	2011		Bi	0.8	Sr	0.2	Fe	1	_	0	O	3	5.581	5.581	13.7613	90	90	120	161	trigonal	83	38	26	0	8	87	15	61	0	101	1.6	2	1.4	0	0.6	2.02	0.95	1.83	0	3.44	208.9804	87.62	55.845	0	15.9994	21.31	33.94	7.09	0	17.36	8	35	80	0	0.02658	48	197.2	62	0	5.3	4.75	6.08	2.87	0	6.83	6	5	4	0	2	15	2	8	0	16	3.2	2.8	-2	1.146	0.702	1.26	1.6324786325	0.9095238095	0.5571428571	0.444	0.8671248295	56.074	31.09	7.41	2.42975354706053E-06	37.26	52.8115213675	53.234646197	54.98544973	-0.6355272021	1.1999728854
186678	R 3 c H	(Bi0.95Ho0.05)(FeO3)	LiNbO3	Durga Rao, T.; Karthik, T.; Srinivas, A.; Asthana, S.	5.5740(1) 5.5740(1) 13.8494(7) 90 90 120	372.65	310.6245	293	2012		Bi	0.95	Ho	0.05	Fe	1	_	0	O	3	5.574	5.574	13.8494	90	90	120	161	trigonal	83	67	26	0	8	87	23	61	0	101	1.6	1.75	1.4	0	0.6	2.02	1.23	1.83	0	3.44	208.9804	164.93032	55.845	0	15.9994	21.31	18.74	7.09	0	17.36	8	16	80	0	0.02658	48	156	62	0	5.3	4.75	3.58	2.87	0	6.83	6	8	4	0	2	15	13	8	0	16	3	3	-2	1.16355	0.69	1.26	1.6863043478	0.923452381	0.5476190476	0.47355	0.8788249434	56.074	31.09	7.41	2.42975354706053E-06	37.26	52.7872456522	53.1925205955	54.98544973	-0.6265621131	1.2242486007
186679	R 3 c H	(Bi0.9Ho0.1)(FeO3)	LiNbO3	Durga Rao, T.; Karthik, T.; Srinivas, A.; Asthana, S.	5.5716(3) 5.5716(3) 13.8393(3) 90 90 120	372.05	308.422	293	2012		Bi	0.9	Ho	0.1	Fe	1	_	0	O	3	5.5716	5.5716	13.8393	90	90	120	161	trigonal	83	67	26	0	8	87	23	61	0	101	1.6	1.75	1.4	0	0.6	2.02	1.23	1.83	0	3.44	208.9804	164.93032	55.845	0	15.9994	21.31	18.74	7.09	0	17.36	8	16	80	0	0.02658	48	156	62	0	5.3	4.75	3.58	2.87	0	6.83	6	8	4	0	2	15	13	8	0	16	3	3	-2	1.1571	0.69	1.26	1.6769565217	0.9183333333	0.5476190476	0.4671	0.8764860517	56.074	31.09	7.41	2.42975354706053E-06	37.26	52.7901434783	53.19952953	54.98544973	-0.6283612886	1.2213507746
188046	R 3 c H	Bi(Fe0.9Ti0.1)O3	LiNbO3	Khomchenko, V.A.; Troyanchuk, I.O.; Sikolenko, V.; Paixao, J.A.	5.58036(2) 5.58036(2) 13.79510(4) 90 90 120	372.03	312.032	300	2013		Bi	1	_	0	Fe	0.9	Ti	0.1	O	3	5.58036	5.58036	13.7951	90	90	120	161	trigonal	83	0	26	22	8	87	0	61	51	101	1.6	0	1.4	1.4	0.6	2.02	0	1.83	1.54	3.44	208.9804	0	55.845	47.867	15.9994	21.31	0	7.09	10.64	17.36	8	0	80	22	0.02658	48	0	62	100	5.3	4.75	0	2.87	2.95	6.83	6	0	4	4	2	15	0	8	4	16	3	3	-2	1.17	0.7015	1.26	1.6678545973	0.9285714286	0.5567460317	0.4685	0.8759976948	56.074	31.09	7.41	3.09793577250218E-05	37.26	52.8006454027	53.2081430975	54.98544973	-0.6287365123	1.2108488502
188317	R 3 c H	(Bi0.95Ca0.05)(FeO3)	LiNbO3	Khomchenko, V.A.; Troyanchuk, I.O.; Toebbens, D.M.; Sikolenko, V.; Paixao, J.A.	5.57492(1) 5.57492(1) 13.83839(2) 90 90 120	372.47	304.382	310	2013		Bi	0.95	Ca	0.05	Fe	1	_	0	O	3	5.57492	5.57492	13.83839	90	90	120	161	trigonal	83	20	26	0	8	87	16	61	0	101	1.6	1.8	1.4	0	0.6	2.02	1	1.83	0	3.44	208.9804	40.078	55.845	0	15.9994	21.31	26.2	7.09	0	17.36	8	200	80	0	0.02658	48	160.8	62	0	5.3	4.75	5.58	2.87	0	6.83	6	4	4	0	2	15	2	8	0	16	3.1611111111	2.9	-2	1.14	0.696	1.26	1.6379310345	0.9047619048	0.5523809524	0.444	0.8676156824	56.074	31.09	7.41	2.42975354706053E-06	37.26	52.8060689655	53.229684648	54.98544973	-0.6351528626	1.2054252874
188828	R 3 c H	(Bi0.95Pr0.05)(FeO3)	LiNbO3	Varshney, Dinesh; Sharma, Poorva; Kumar, Ashwini	5.5763 5.5763 13.8393 90 90 120	372.68	309.4235	293	2012		Bi	0.95	Pr	0.05	Fe	1	_	0	O	3	5.5763	5.5763	13.8393	90	90	120	161	trigonal	83	59	26	0	8	87	31	61	0	101	1.6	1.85	1.4	0	0.6	2.02	1.13	1.83	0	3.44	208.9804	140.90765	55.845	0	15.9994	21.31	20.8	7.09	0	17.36	8	13	80	0	0.02658	48	216	62	0	5.3	4.75	3.67	2.87	0	6.83	6	8	4	0	2	15	5	8	0	16	3	3	-2	1.169	0.69	1.26	1.6942028986	0.9277777778	0.5476190476	0.479	0.8808012162	56.074	31.09	7.41	2.42975354706053E-06	37.26	52.7847971014	53.1865983176	54.98544973	-0.6250391584	1.2266971514
191992	R 3 c H	(Bi0.99Dy0.01)(FeO3)	LiNbO3	Barbar, S.K.; Jangid, S.; Roy, M.; Chou, F.C.	5.5671 5.5671 13.8397 90 90 120	371.46	312.3622	293	2013		Bi	0.99	Dy	0.01	Fe	1	_	0	O	3	5.5671	5.5671	13.8397	90	90	120	161	trigonal	83	66	26	0	8	87	24	61	0	101	1.6	1.75	1.4	0	0.6	2.02	1.22	1.83	0	3.44	208.9804	162.5	55.845	0	15.9994	21.31	19.01	7.09	0	17.36	8	11	80	0	0.02658	48	163	62	0	5.3	4.75	3.59	2.87	0	6.83	6	8	4	0	2	15	12	8	0	16	3	3	-2	1.16882	0.69	1.26	1.693942029	0.9276349206	0.5476190476	0.47882	0.8807359448	56.074	31.09	7.41	2.42975354706053E-06	37.26	52.784877971	53.1867939158	54.98544973	-0.6250894976	1.2266162819
191994	R 3 c H	(Bi0.9Dy0.1)(FeO3)	LiNbO3	Barbar, S.K.; Jangid, S.; Roy, M.; Chou, F.C.	5.5556 5.5556 13.8021 90 90 120	368.92	308.179	293	2013		Bi	0.9	Dy	0.1	Fe	1	_	0	O	3	5.5556	5.5556	13.8021	90	90	120	161	trigonal	83	66	26	0	8	87	24	61	0	101	1.6	1.75	1.4	0	0.6	2.02	1.22	1.83	0	3.44	208.9804	162.5	55.845	0	15.9994	21.31	19.01	7.09	0	17.36	8	11	80	0	0.02658	48	163	62	0	5.3	4.75	3.59	2.87	0	6.83	6	8	4	0	2	15	12	8	0	16	3	3	-2	1.1582	0.69	1.26	1.6785507246	0.9192063492	0.5476190476	0.4682	0.8768849324	56.074	31.09	7.41	2.42975354706053E-06	37.26	52.7896492754	53.1983342078	54.98544973	-0.6280546998	1.2218449775
193416	R 3 c H	(Bi0.9Nd0.1)(FeO3)	LiNbO3	Durga Rao, T.; Asthana, Saket	5.5756(6) 5.5756(6) 13.8154(4) 90 90 120	371.94	306.353	293	2014		Bi	0.9	Nd	0.1	Fe	1	_	0	O	3	5.5756	5.5756	13.8154	90	90	120	161	trigonal	83	60	26	0	8	87	30	61	0	101	1.6	1.85	1.4	0	0.6	2.02	1.14	1.83	0	3.44	208.9804	144.242	55.845	0	15.9994	21.31	20.59	7.09	0	17.36	8	17	80	0	0.02658	48	208	62	0	5.3	4.75	3.66	2.87	0	6.83	6	8	4	0	2	15	6	8	0	16	3	3	-2	1.1653	0.69	1.26	1.6888405797	0.9248412698	0.5476190476	0.4753	0.8794595264	56.074	31.09	7.41	2.42975354706053E-06	37.26	52.7864594203	53.1906189467	54.98544973	-0.6260733623	1.2250348326
193448	R 3 c H	(Bi0.875Pr0.125)(FeO3)	LiNbO3	Karpinsky, Dmitry V.; Troyanchuk, Igor O.; Tovar, Michael; Sikolenko, Vadim; Efimov, Vadim; Efimova, Ekaterina; Shur, Vladimir Ya.; Kholkin, Andrei L.	5.5926(6) 5.5926(6) 13.8383(7) 90 90 120	374.84	304.3183	673	2014		Bi	0.875	Pr	0.125	Fe	1	_	0	O	3	5.5926	5.5926	13.8383	90	90	120	161	trigonal	83	59	26	0	8	87	31	61	0	101	1.6	1.85	1.4	0	0.6	2.02	1.13	1.83	0	3.44	208.9804	140.90765	55.845	0	15.9994	21.31	20.8	7.09	0	17.36	8	13	80	0	0.02658	48	216	62	0	5.3	4.75	3.67	2.87	0	6.83	6	8	4	0	2	15	5	8	0	16	3	3	-2	1.1675	0.69	1.26	1.6920289855	0.9265873016	0.5476190476	0.4775	0.8802572879	56.074	31.09	7.41	2.42975354706053E-06	37.26	52.7854710145	53.1882283024	54.98544973	-0.6254585685	1.2260232384
193689	R 3 c H	Bi((Fe0.98Co0.02)O3)	LiNbO3	Ray, J.; Biswal, A.K.; Babu, P.D.; Siruguri, V.; Vishwakarma, P.N.	5.5809(6) 5.5809(6) 13.8714(2) 90 90 120	374.16	312.8886	300	2015		Bi	1	_	0	Fe	0.98	Co	0.02	O	3	5.5809	5.5809	13.8714	90	90	120	161	trigonal	83	0	26	27	8	87	0	61	64	101	1.6	0	1.4	1.35	0.6	2.02	0	1.83	1.88	3.44	208.9804	0	55.845	58.933195	15.9994	21.31	0	7.09	6.67	17.36	8	0	80	100	0.02658	48	0	62	55	5.3	4.75	0	2.87	2.51	6.83	6	0	4	4	2	15	0	8	9	16	3	3	-2	1.17	0.6899	1.26	1.6958979562	0.9285714286	0.5475396825	0.4801	0.8812090252	56.074	31.09	7.41	0.0001494298	37.26	52.7842020438	53.185311069	54.98544973	-0.6247245831	1.2272922091
194413	R 3 c H	(Bi0.9La0.1)(FeO3)	LiNbO3	Knee, Christopher S.; Tucker, Matthew G.; Manuel, Pascal; Cai, Shengzhen; Bielecki, Johan; Boerjesson, Lars; Eriksson, Sten G.	5.5786(2) 5.5786(2) 13.809(1) 90 90 120	372.17	305.82	293	2014		Bi	0.9	La	0.1	Fe	1	_	0	O	3	5.5786	5.5786	13.809	90	90	120	161	trigonal	83	57	26	0	8	87	33	61	0	101	1.6	1.95	1.4	0	0.6	2.02	1.1	1.83	0	3.44	208.9804	138.90547	55.845	0	15.9994	21.31	22.39	7.09	0	17.36	8	13	80	0	0.02658	48	215	62	0	5.3	4.75	3.75	2.87	0	6.83	6	8	4	0	2	15	3	8	0	16	3	3	-2	1.1702	0.69	1.26	1.695942029	0.9287301587	0.5476190476	0.4802	0.8812363588	56.074	31.09	7.41	2.42975354706053E-06	37.26	52.784257971	53.1852943298	54.98544973	-0.6247034948	1.2272362819
195642	R 3 c H	(Bi0.825Sm0.175)(FeO3)	LiNbO3	Sharma, Poorva; Satapathy, S.; Varshney, Dinesh; Gupta, P.K.	5.5531(3) 5.5531(3) 13.7656(3) 90 90 120	367.62	302.5668	293	2015		Bi	0.825	Sm	0.175	Fe	1	_	0	O	3	5.5531	5.5531	13.7656	90	90	120	161	trigonal	83	62	26	0	8	87	28	61	0	101	1.6	1.85	1.4	0	0.6	2.02	1.17	1.83	0	3.44	208.9804	150.36	55.845	0	15.9994	21.31	19.98	7.09	0	17.36	8	13	80	0	0.02658	48	192	62	0	5.3	4.75	9	2.87	0	6.83	6	8	4	0	2	15	8	8	0	16	3	3	-2	1.1574	0.69	1.26	1.6773913043	0.9185714286	0.5476190476	0.4674	0.8765948374	56.074	31.09	7.41	2.42975354706053E-06	37.26	52.7900086957	53.199203533	54.98544973	-0.6282776836	1.2214855572
196143	R 3 c H	(Bi0.93Y0.07)(FeO3)	LiNbO3	Perejon, Antonio; Gil-Gonzalez, Eva; Sanchez-Jimenez, Pedro E.; Criado, Jose M.; Perez-Maqueda, Luis A.	5.56776(5) 5.56776(5) 13.83335(5) 90 90 120	371.39	304.4218	293	2015		Bi	0.93	Y	0.07	Fe	1	_	0	O	3	5.56776	5.56776	13.83335	90	90	120	161	trigonal	83	39	26	0	8	87	25	61	0	101	1.6	1.8	1.4	0	0.6	2.02	1.22	1.83	0	3.44	208.9804	88.90585	55.845	0	15.9994	21.31	19.88	7.09	0	17.36	8	17	80	0	0.02658	48	162	62	0	5.3	4.75	3.65	2.87	0	6.83	6	5	4	0	2	15	3	8	0	16	3	3	-2	1.1609	0.69	1.26	1.6824637681	0.9213492063	0.5476190476	0.4709	0.8778640034	56.074	31.09	7.41	2.42975354706053E-06	37.26	52.7884362319	53.1954002353	54.98544973	-0.6273017322	1.223058021
196246	R 3 c H	(Bi0.9Ba0.1)(FeO3)	LiNbO3	Das, Rajasree; Sharma, Sucheta; Mandal, Kalyan	5.5926(3) 5.5926(3) 13.8816(5) 90 90 120	376.01	305.663	293	2016		Bi	0.9	Ba	0.1	Fe	1	_	0	O	3	5.5926	5.5926	13.8816	90	90	120	161	trigonal	83	56	26	0	8	87	14	61	0	101	1.6	2.15	1.4	0	0.6	2.02	0.89	1.83	0	3.44	208.9804	137.327	55.845	0	15.9994	21.31	38.16	7.09	0	17.36	8	18	80	0	0.02658	48	272	62	0	5.3	4.75	5.02	2.87	0	6.83	6	6	4	0	2	15	2	8	0	16	3.1	2.9	-2	1.175	0.696	1.26	1.6882183908	0.9325396825	0.5523809524	0.479	0.8802684111	56.074	31.09	7.41	2.42975354706053E-06	37.26	52.7907816092	53.1920500203	54.98544973	-0.6254499935	1.2207126437
196303	R 3 c H	(Bi0.825La0.175)(FeO3)	LiNbO3	Sharma, Poorva; Kumar, Ashwini; Varshney, Dinesh	5.5604(4) 5.5604(4) 13.7596(3) 90 90 120	368.42	300.5648	293	2015		Bi	0.825	La	0.175	Fe	1	_	0	O	3	5.5604	5.5604	13.7596	90	90	120	161	trigonal	83	57	26	0	8	87	33	61	0	101	1.6	1.95	1.4	0	0.6	2.02	1.1	1.83	0	3.44	208.9804	138.90547	55.845	0	15.9994	21.31	22.39	7.09	0	17.36	8	13	80	0	0.02658	48	215	62	0	5.3	4.75	3.75	2.87	0	6.83	6	8	4	0	2	15	3	8	0	16	3	3	-2	1.17035	0.69	1.26	1.6961594203	0.9288492063	0.5476190476	0.48035	0.8812907516	56.074	31.09	7.41	2.42975354706053E-06	37.26	52.7841905797	53.1851313313	54.98544973	-0.6246615284	1.2273036732
202844	R 3 c R	Pb(Zr0.75Ti0.25)O3	LiNbO3	Jirak, Z.; Kala, T.	5.824(1) 5.824(1) 5.824(1) 59.60(1) 59.60(1) 59.60(1)	138.41	335.577	83	1988		Pb	1	_	0	Zr	0.75	Ti	0.25	O	3	5.824	5.824	5.824	59.6	59.6	59.6	161	trigonal	82	0	40	22	8	82	0	49	51	101	1.8	0	1.55	1.4	0.6	2.33	0	1.33	1.54	3.44	207.2	0	91.224	47.867	15.9994	18.26	0	14.02	10.64	17.36	35	0	23	22	0.02658	47	0	112	100	5.3	4.95	0	3.23	2.95	6.83	6	0	5	4	2	14	0	4	4	16	2	4	-2	1.33	0.83125	1.26	1.6	1.0555555556	0.6597222222	0.49875	0.8757473106	104.838	87.94	6.8	3.66361486339432E-05	90.61	51.89875	52.2757473106	53.9997837642	-0.6282279639	1.113445122
230652	R 3 c H	(Bi0.95Gd0.05)FeO3	LiNbO3	Godara, Priyanka; Agarwal, Ashish; Ahlawat, Neetu; Sanghi, Sujata	5.57 5.57 13.83 90 90 120	371.59	310.2405	293	2018		Bi	0.95	Gd	0.05	Fe	1	_	0	O	3	5.57	5.57	13.83	90	90	120	161	trigonal	83	64	26	0	8	87	27	61	0	101	1.6	1.8	1.4	0	0.6	2.02	1.2	1.83	0	3.44	208.9804	157.25	55.845	0	15.9994	21.31	19.9	7.09	0	17.36	8	11	80	0	0.02658	48	158	62	0	5.3	4.75	3.64	2.87	0	6.83	6	8	4	0	2	15	10	8	0	16	3	3	-2	1.1654	0.69	1.26	1.6889855072	0.9249206349	0.5476190476	0.4754	0.8794957883	56.074	31.09	7.41	2.42975354706053E-06	37.26	52.7864144928	53.190510281	54.98544973	-0.6260454259	1.2250797601
230684	R 3 c H	(Bi0.983Ca0.017)FeO3	LiNbO3	Xian, Huimin; Tang, Lingyun; Mao, Zhongquan; Zhang, Jiang; Chen, Xi	5.59189(24) 5.59189(24) 13.89948(74) 90 90 120	376.4	309.9557	293	2019		Bi	0.983	Ca	0.017	Fe	1	_	0	O	3	5.59189	5.59189	13.89948	90	90	120	161	trigonal	83	20	26	0	8	87	16	61	0	101	1.6	1.8	1.4	0	0.6	2.02	1	1.83	0	3.44	208.9804	40.078	55.845	0	15.9994	21.31	26.2	7.09	0	17.36	8	200	80	0	0.02658	48	160.8	62	0	5.3	4.75	5.58	2.87	0	6.83	6	4	4	0	2	15	2	8	0	16	3.2014444444	2.9	-2	1.14	0.696	1.26	1.6379310345	0.9047619048	0.5523809524	0.444	0.8676156824	56.074	31.09	7.41	2.42975354706053E-06	37.26	52.8060689655	53.229684648	54.98544973	-0.6351528626	1.2054252874
230685	R 3 c H	(Bi0.936Ca0.064)FeO3	LiNbO3	Xian, Huimin; Tang, Lingyun; Mao, Zhongquan; Zhang, Jiang; Chen, Xi	5.58701(97) 5.58701(97) 13.86095(249) 90 90 120	374.7	302.0174	293	2019		Bi	0.936	Ca	0.064	Fe	1	_	0	O	3	5.58701	5.58701	13.86095	90	90	120	161	trigonal	83	20	26	0	8	87	16	61	0	101	1.6	1.8	1.4	0	0.6	2.02	1	1.83	0	3.44	208.9804	40.078	55.845	0	15.9994	21.31	26.2	7.09	0	17.36	8	200	80	0	0.02658	48	160.8	62	0	5.3	4.75	5.58	2.87	0	6.83	6	4	4	0	2	15	2	8	0	16	3.144	2.9	-2	1.14	0.696	1.26	1.6379310345	0.9047619048	0.5523809524	0.444	0.8676156824	56.074	31.09	7.41	2.42975354706053E-06	37.26	52.8060689655	53.229684648	54.98544973	-0.6351528626	1.2054252874
230686	R 3 c H	(Bi0.883Ca0.117)FeO3	LiNbO3	Xian, Huimin; Tang, Lingyun; Mao, Zhongquan; Zhang, Jiang; Chen, Xi	5.55985(122) 5.55985(122) 13.69814(284) 90 90 120	366.7	293.0657	293	2019		Bi	0.883	Ca	0.117	Fe	1	_	0	O	3	5.55985	5.55985	13.69814	90	90	120	161	trigonal	83	20	26	0	8	87	16	61	0	101	1.6	1.8	1.4	0	0.6	2.02	1	1.83	0	3.44	208.9804	40.078	55.845	0	15.9994	21.31	26.2	7.09	0	17.36	8	200	80	0	0.02658	48	160.8	62	0	5.3	4.75	5.58	2.87	0	6.83	6	4	4	0	2	15	2	8	0	16	3.3245	2.8	-2	1.1068875	0.702	1.26	1.5767628205	0.8784821429	0.5571428571	0.4048875	0.853028645	56.074	31.09	7.41	2.42975354706053E-06	37.26	52.8281246795	53.2762658245	54.98544973	-0.6462105079	1.1833695734
230687	R 3 c H	(Bi0.842Ca0.158)FeO3	LiNbO3	Xian, Huimin; Tang, Lingyun; Mao, Zhongquan; Zhang, Jiang; Chen, Xi	5.55504(41) 5.55504(41) 13.65699(417) 90 90 120	364.97	286.1408	293	2019		Bi	0.842	Ca	0.158	Fe	1	_	0	O	3	5.55504	5.55504	13.65699	90	90	120	161	trigonal	83	20	26	0	8	87	16	61	0	101	1.6	1.8	1.4	0	0.6	2.02	1	1.83	0	3.44	208.9804	40.078	55.845	0	15.9994	21.31	26.2	7.09	0	17.36	8	200	80	0	0.02658	48	160.8	62	0	5.3	4.75	5.58	2.87	0	6.83	6	4	4	0	2	15	2	8	0	16	3.263	2.8	-2	1.108425	0.702	1.26	1.5789529915	0.879702381	0.5571428571	0.406425	0.8535827616	56.074	31.09	7.41	2.42975354706053E-06	37.26	52.8274720085	53.2746297701	54.98544973	-0.6457930044	1.1840222443
230689	R 3 c H	(Bi0.793Ca0.207)FeO3	LiNbO3	Xian, Huimin; Tang, Lingyun; Mao, Zhongquan; Zhang, Jiang; Chen, Xi	5.4832(419) 5.4832(419) 13.63463(284) 90 90 120	355.01	277.8647	293	2019		Bi	0.793	Ca	0.207	Fe	1	_	0	O	3	5.4832	5.4832	13.63463	90	90	120	161	trigonal	83	20	26	0	8	87	16	61	0	101	1.6	1.8	1.4	0	0.6	2.02	1	1.83	0	3.44	208.9804	40.078	55.845	0	15.9994	21.31	26.2	7.09	0	17.36	8	200	80	0	0.02658	48	160.8	62	0	5.3	4.75	5.58	2.87	0	6.83	6	4	4	0	2	15	2	8	0	16	3.2461428571	2.9	-2	1.1026157143	0.696	1.26	1.5842179803	0.8750918367	0.5523809524	0.4066157143	0.8541010189	56.074	31.09	7.41	2.42975354706053E-06	37.26	52.822397734	53.2698830386	54.98544973	-0.6454023366	1.1890965189
236016	R 3 c H	(Bi0.89Sm0.11)FeO3	LiNbO3	Karpinsky, D.V.; Troyanchuk, I.O.; Zheludkevich, A.L.; Ignatenko, O.V.; Silibin, M.V.; Sikolenko, V.V.	5.5659 5.5659 13.7804 90 90 120	369.71	306.3777	293	2016		Bi	0.89	Sm	0.11	Fe	1	_	0	O	3	5.5659	5.5659	13.7804	90	90	120	161	trigonal	83	62	26	0	8	87	28	61	0	101	1.6	1.85	1.4	0	0.6	2.02	1.17	1.83	0	3.44	208.9804	150.36	55.845	0	15.9994	21.31	19.98	7.09	0	17.36	8	13	80	0	0.02658	48	192	62	0	5.3	4.75	9	2.87	0	6.83	6	8	4	0	2	15	8	8	0	16	3	3	-2	1.16208	0.69	1.26	1.684173913	0.9222857143	0.5476190476	0.47208	0.8782918936	56.074	31.09	7.41	2.42975354706053E-06	37.26	52.787906087	53.1941179806	54.98544973	-0.6269724652	1.2235881659
236018	R 3 c H	(Bi0.87Sm0.13)FeO3	LiNbO3	Karpinsky, D.V.; Troyanchuk, I.O.; Zheludkevich, A.L.; Ignatenko, O.V.; Silibin, M.V.; Sikolenko, V.V.	5.5609 5.5609 13.7773 90 90 120	368.96	305.2051	293	2016		Bi	0.87	Sm	0.13	Fe	1	_	0	O	3	5.5609	5.5609	13.7773	90	90	120	161	trigonal	83	62	26	0	8	87	28	61	0	101	1.6	1.85	1.4	0	0.6	2.02	1.17	1.83	0	3.44	208.9804	150.36	55.845	0	15.9994	21.31	19.98	7.09	0	17.36	8	13	80	0	0.02658	48	192	62	0	5.3	4.75	9	2.87	0	6.83	6	8	4	0	2	15	8	8	0	16	3	3	-2	1.16064	0.69	1.26	1.6820869565	0.9211428571	0.5476190476	0.47064	0.8777697225	56.074	31.09	7.41	2.42975354706053E-06	37.26	52.7885530435	53.1956827659	54.98544973	-0.6273742669	1.2229412094
237082	R 3 c H	(Bi0.8Dy0.2)FeO3	LiNbO3	Koval, V.; Skorvanek, I.; Reece, M.; Mitoseriu, L.; Yan, H.	5.5714(4) 5.5714(4) 13.8351(3) 90 90 120	371.91	303.531	293	2014		Bi	0.8	Dy	0.2	Fe	1	_	0	O	3	5.5714	5.5714	13.8351	90	90	120	161	trigonal	83	66	26	0	8	87	24	61	0	101	1.6	1.75	1.4	0	0.6	2.02	1.22	1.83	0	3.44	208.9804	162.5	55.845	0	15.9994	21.31	19.01	7.09	0	17.36	8	11	80	0	0.02658	48	163	62	0	5.3	4.75	3.59	2.87	0	6.83	6	8	4	0	2	15	12	8	0	16	3	3	-2	1.1464	0.69	1.26	1.6614492754	0.9098412698	0.5476190476	0.4564	0.8726060299	56.074	31.09	7.41	2.42975354706053E-06	37.26	52.7949507246	53.2111567545	54.98544973	-0.6313382429	1.2165435282
239773	R 3 c H	Bi(Fe0.95Ni0.05)O3	LiNbO3	Saxena, Pallavi; Kumar, Ashwini; Sharma, Poorva; Varshney, Dinesh	5.578118 5.578118 13.863378 90 90 120	373.57	312.97	293	2016		Bi	1	_	0	Fe	0.95	Ni	0.05	O	3	5.578118	5.578118	13.863378	90	90	120	161	trigonal	83	0	26	28	8	87	0	61	67	101	1.6	0	1.4	1.35	0.6	2.02	0	1.83	1.91	3.44	208.9804	0	55.845	58.6934	15.9994	21.31	0	7.09	6.59	17.36	8	0	80	91	0.02658	48	0	62	49	5.3	4.75	0	2.87	3.52	6.83	6	0	4	4	2	15	0	8	10	16	3	3	-2	1.17	0.6905	1.26	1.6944243302	0.9285714286	0.548015873	0.4795	0.8809379535	56.074	31.09	7.41	0.0001357625	37.26	52.7850756698	53.1865136233	54.98544973	-0.6249336939	1.2264185831
241005	R 3 c H	Pb(Zr0.35Ti0.65)O3	LiNbO3	Mir, M.; Mastelaro, V.R.; Neves, P.P.; Doriguetto, A.C.; Garcia, D.; Lente, M.H.; Eiras, J.A.; Mascarenhas, Y.P.	5.7779174(9) 5.7779174(9) 14.26920510(15) 90 90 120	412.55	318.249	300	2007		Pb	1	_	0	Zr	0.35	Ti	0.65	O	3	5.7779174	5.7779174	14.2692051	90	90	120	161	trigonal	82	0	40	22	8	82	0	49	51	101	1.8	0	1.55	1.4	0.6	2.33	0	1.33	1.54	3.44	207.2	0	91.224	47.867	15.9994	18.26	0	14.02	10.64	17.36	35	0	23	22	0.02658	47	0	112	100	5.3	4.95	0	3.23	2.95	6.83	6	0	5	4	2	14	0	4	4	16	2	4	-2	1.33	0.78525	1.26	1.6937281121	1.0555555556	0.6232142857	0.54475	0.8954438642	104.838	87.94	6.8	3.66361486339432E-05	90.61	51.8510218879	52.2017157521	53.9997837642	-0.6129773259	1.161173234
241354	R 3 c H	(Bi0.97Ho0.03)FeO3	LiNbO3	Singh, Hemant; Yadav, K.L.	5.5804 5.5804 13.87 90 90 120	374.06	311.5055	293	2015		Bi	0.97	Ho	0.03	Fe	1	_	0	O	3	5.5804	5.5804	13.87	90	90	120	161	trigonal	83	67	26	0	8	87	23	61	0	101	1.6	1.75	1.4	0	0.6	2.02	1.23	1.83	0	3.44	208.9804	164.93032	55.845	0	15.9994	21.31	18.74	7.09	0	17.36	8	16	80	0	0.02658	48	156	62	0	5.3	4.75	3.58	2.87	0	6.83	6	8	4	0	2	15	13	8	0	16	3	3	-2	1.16613	0.69	1.26	1.6900434783	0.9255	0.5476190476	0.47613	0.8797605	56.074	31.09	7.41	2.42975354706053E-06	37.26	52.7860865217	53.1897170218	54.98544973	-0.625841465	1.2254077311
