Repository: ihalage/analogmat

## Supplementary Materials for "Analogical discovery of disordered perovskites by crystal structure information hidden in unsupervised material fingerprints"

### Achintha Ihalage and Yang Hao

# DESCRIPTION: <p>Dielectric properties of (Ba0.5Sr0.5)TiO3 thin films</p>

# DESCRIPTION: <p>The dielectric properties of (Ba0.5Sr0.5)TiO3 (BST) thin films with high electrical resistivity were investigated. BST films are deposited on Pt/TiO2/SiO2/Si substrates by a metal-organic deposition (MOD) method. The dielectric permittivity and ac conductivity of the films are measured in the frequency range 102-105 Hz. The dielectric permittivity εr decreases slightly with frequency f ...</p>

File: analogmat/ICSD_data/ICSD_all_data.csv (part 18 of 35)
CollectionCode	HMS	StructuredFormula	StructureType	Authors	CellParameter	CellVolume	FormulaWeight	Temperature	PublicationYear	Quality	A1	A1_frac	A2	A2_frac	B1	B1_frac	B2	B2_frac	O	O_frac	a	b	c	alpha	beta	gamma	SpaceGroupNum	CrystalClass	atom_numA1	atom_numA2	atom_numB1	atom_numB2	atom_numO	mend_numA1	mend_numA2	mend_numB1	mend_numB2	mend_numO	atomic_rA1	atomic_rA2	atomic_rB1	atomic_rB2	atomic_rO	A1_X	A2_X	B1_X	B2_X	O_X	M_A1	M_A2	M_B1	M_B2	M_O	V_A1	V_A2	V_B1	V_B2	V_O	therm_con_A1	therm_con_A2	therm_con_B1	therm_con_B2	therm_con_O	polarizability_A1	polarizability_A2	polarizability_B1	polarizability_B2	polarizability_O	lattice_const_A1	lattice_const_A2	lattice_const_B1	lattice_const_B2	lattice_const_O	Row_A1	Row_A2	Row_B1	Row_B2	Row_O	Group_A1	Group_A2	Group_B1	Group_B2	Group_O	nA	nB	nO	rA_avg	rB_avg	rO	rA/rB	rA/rO	rB/rO	rA-rB	Goldschmidt_TF	SISSO_1	SISSO_2	SISSO_3	SISSO_4	SISSO_5	SISSO_6	SISSO_7	SISSO_8	SISSO_9	SISSO_10
241356	R 3 c H	(Bi0.925Ho0.075)FeO3	LiNbO3	Singh, Hemant; Yadav, K.L.	5.5786 5.5786 13.8618 90 90 120	373.59	309.5233	293	2015		Bi	0.925	Ho	0.075	Fe	1	_	0	O	3	5.5786	5.5786	13.8618	90	90	120	161	trigonal	83	67	26	0	8	87	23	61	0	101	1.6	1.75	1.4	0	0.6	2.02	1.23	1.83	0	3.44	208.9804	164.93032	55.845	0	15.9994	21.31	18.74	7.09	0	17.36	8	16	80	0	0.02658	48	156	62	0	5.3	4.75	3.58	2.87	0	6.83	6	8	4	0	2	15	13	8	0	16	3	3	-2	1.160325	0.69	1.26	1.6816304348	0.9208928571	0.5476190476	0.470325	0.8776554975	56.074	31.09	7.41	2.42975354706053E-06	37.26	52.7886945652	53.1960250627	54.98544973	-0.6274621378	1.2227996877
241376	R 3 c H	(Bi0.8Nd0.2)(FeO3)	LiNbO3	Navarro, M.C.; Jorge, G.; Negri, R.M.; Saleh Medina, L.M.; Gomez, M.I.	5.5740(2) 5.5740(2) 13.8229(3) 90 90 120	371.93	299.879	293	2015		Bi	0.8	Nd	0.2	Fe	1	_	0	O	3	5.574	5.574	13.8229	90	90	120	161	trigonal	83	60	26	0	8	87	30	61	0	101	1.6	1.85	1.4	0	0.6	2.02	1.14	1.83	0	3.44	208.9804	144.242	55.845	0	15.9994	21.31	20.59	7.09	0	17.36	8	17	80	0	0.02658	48	208	62	0	5.3	4.75	3.66	2.87	0	6.83	6	8	4	0	2	15	6	8	0	16	3	3	-2	1.1606	0.69	1.26	1.6820289855	0.9211111111	0.5476190476	0.4706	0.8777552177	56.074	31.09	7.41	2.42975354706053E-06	37.26	52.7885710145	53.1957262322	54.98544973	-0.6273854255	1.2229232384
257856	R 3 c H	Bi(Fe0.875Mn0.125)O3	LiNbO3	Jiang, Bo; Selbach, Sverre M.	5.580(6) 5.580(6) 13.867(5) 90 90 120	373.92	312.7133	293	2017		Bi	1	_	0	Fe	0.875	Mn	0.125	O	3	5.58	5.58	13.867	90	90	120	161	trigonal	83	0	26	25	8	87	0	61	60	101	1.6	0	1.4	1.4	0.6	2.02	0	1.83	1.55	3.44	208.9804	0	55.845	54.938045	15.9994	21.31	0	7.09	7.35	17.36	8	0	80	7.8	0.02658	48	0	62	68	5.3	4.75	0	2.87	8.89	6.83	6	0	4	4	2	15	0	8	7	16	3	3	-2	1.17	0.69375	1.26	1.6864864865	0.9285714286	0.5505952381	0.47625	0.8794725417	56.074	31.09	7.41	9.41529499485955E-06	37.26	52.7897635135	53.1929860552	54.98544973	-0.6260633353	1.2217307394
257994	R 3 c H	(Bi0.95Sm0.05)FeO3	LiNbO3	Gil-Gonzalez, Eva; Perejon, Antonio; Sanchez-Jimenez, Pedro E.; Hayward, Michael A.; Criado, Jose M.; Sayagues, Maria J.; Perez-Maqueda, Luis A.	5.5742(2) 5.5742(2) 13.8352(1) 90 90 120	372.29	309.8955	293	2017		Bi	0.95	Sm	0.05	Fe	1	_	0	O	3	5.5742	5.5742	13.8352	90	90	120	161	trigonal	83	62	26	0	8	87	28	61	0	101	1.6	1.85	1.4	0	0.6	2.02	1.17	1.83	0	3.44	208.9804	150.36	55.845	0	15.9994	21.31	19.98	7.09	0	17.36	8	13	80	0	0.02658	48	192	62	0	5.3	4.75	9	2.87	0	6.83	6	8	4	0	2	15	8	8	0	16	3	3	-2	1.1664	0.69	1.26	1.6904347826	0.9257142857	0.5476190476	0.4764	0.8798584071	56.074	31.09	7.41	2.42975354706053E-06	37.26	52.7859652174	53.1894236245	54.98544973	-0.6257660161	1.2255290355
257995	R 3 c H	(Bi0.9Sm0.1)FeO3	LiNbO3	Gil-Gonzalez, Eva; Perejon, Antonio; Sanchez-Jimenez, Pedro E.; Hayward, Michael A.; Criado, Jose M.; Sayagues, Maria J.; Perez-Maqueda, Luis A.	5.5695(1) 5.5695(1) 13.7989(3) 90 90 120	370.69	306.964	293	2017		Bi	0.9	Sm	0.1	Fe	1	_	0	O	3	5.5695	5.5695	13.7989	90	90	120	161	trigonal	83	62	26	0	8	87	28	61	0	101	1.6	1.85	1.4	0	0.6	2.02	1.17	1.83	0	3.44	208.9804	150.36	55.845	0	15.9994	21.31	19.98	7.09	0	17.36	8	13	80	0	0.02658	48	192	62	0	5.3	4.75	9	2.87	0	6.83	6	8	4	0	2	15	8	8	0	16	3	3	-2	1.1628	0.69	1.26	1.6852173913	0.9228571429	0.5476190476	0.4728	0.8785529792	56.074	31.09	7.41	2.42975354706053E-06	37.26	52.7875826087	53.1933355879	54.98544973	-0.6267714991	1.2239116442
257996	R 3 c H	(Bi0.875Sm0.125)FeO3	LiNbO3	Gil-Gonzalez, Eva; Perejon, Antonio; Sanchez-Jimenez, Pedro E.; Hayward, Michael A.; Criado, Jose M.; Sayagues, Maria J.; Perez-Maqueda, Luis A.	5.5655(10) 5.5655(10) 13.7744(28) 90 90 120	369.5	305.4983	293	2017		Bi	0.875	Sm	0.125	Fe	1	_	0	O	3	5.5655	5.5655	13.7744	90	90	120	161	trigonal	83	62	26	0	8	87	28	61	0	101	1.6	1.85	1.4	0	0.6	2.02	1.17	1.83	0	3.44	208.9804	150.36	55.845	0	15.9994	21.31	19.98	7.09	0	17.36	8	13	80	0	0.02658	48	192	62	0	5.3	4.75	9	2.87	0	6.83	6	8	4	0	2	15	8	8	0	16	3	3	-2	1.161	0.69	1.26	1.6826086957	0.9214285714	0.5476190476	0.471	0.8779002653	56.074	31.09	7.41	2.42975354706053E-06	37.26	52.7883913043	53.1952915696	54.98544973	-0.6272738328	1.2231029485
260326	R 3 c H	(K0.05Na0.95)(NbO3)	LiNbO3	Zhang, N.; Glazer, A.M.; Baker, D.; Thomas, P.A.	5.51848(4) 5.51848(4) 13.78476(15) 9 9 12	363.55	164.7025	50	2009		K	0.05	Na	0.95	Nb	1	_	0	O	3	5.51848	5.51848	13.78476	9	9	12	161	trigonal	19	11	41	0	8	10	11	53	0	101	2.2	1.8	1.45	0	0.6	0.82	0.93	1.6	0	3.44	39.0983	22.98976928	92.90638	0	15.9994	45.94	23.78	10.83	0	17.36	100	140	54	0	0.02658	289.7	162.7	98	0	5.3	5.23	4.23	3.3	0	6.83	4	3	5	0	2	1	1	5	0	16	1	5	-2	1.178	0.78	1.26	1.5102564103	0.9349206349	0.619047619	0.398	0.8450619277	85.752	44.86	5.42	0.0022	48.26	292.5877435897	293.0348055175	294.692712991	-0.5636849611	1.2122564103
291189	R 3 c H	(Bi0.85Sr0.15)FeO3	LiNbO3	Dahiya, Reetu; Agarwal, Ashish; Sanghi, Sujata; Hooda, Ashima; Godara, Priyanka	5.5832 5.5832 13.7672 90 90 120	371.66	294.623	293	2015		Bi	0.85	Sr	0.15	Fe	1	_	0	O	3	5.5832	5.5832	13.7672	90	90	120	161	trigonal	83	38	26	0	8	87	15	61	0	101	1.6	2	1.4	0	0.6	2.02	0.95	1.83	0	3.44	208.9804	87.62	55.845	0	15.9994	21.31	33.94	7.09	0	17.36	8	35	80	0	0.02658	48	197.2	62	0	5.3	4.75	6.08	2.87	0	6.83	6	5	4	0	2	15	2	8	0	16	3.275	2.8	-2	1.135125	0.702	1.26	1.6169871795	0.9008928571	0.5571428571	0.433125	0.8632054685	56.074	31.09	7.41	2.42975354706053E-06	37.26	52.8161378205	53.2462182891	54.98544973	-0.638510627	1.1953564324
28266	R -3 H	(MgSn)B2O6	Dolomite#CaMg(CO3)2	Vicat, J.; Aleonard, S.	4.707(2) 4.707(2) 14.93(1) 90 90 120	286.47	260.616	293	1968	-1	Mg	0.5	Sn	0.5	B	1	_	0	O	3	4.707	4.707	14.93	90	90	120	148	trigonal	12	50	5	0	8	73	83	86	0	101	1.5	1.45	0.85	0	0.6	1.31	1.96	2.04	0	3.44	24.305	118.71	10.811	0	15.9994	14	16.29	4.39	0	17.36	160	67	27	0	0.02658	71.2	53	20.5	0	5.3	3.21	5.82	8.73	0	6.83	3	5	2	0	2	2	14	13	0	16	3	3	-2	0.845	0.41	1.26	2.0609756098	0.6706349206	0.3253968254	0.435	0.8912932781	15.085	8	3.77	3.85587262253321E-06	2.96	72.5740243902	73.0303176683	74.9512804051	-0.6147079005	1.6396742399
246020	P 63/m m c	Ba(Ru0.9Mn0.1)O3	BaFeO3-x	Zhao, J.-G.; Yang, L.-X.; Yu, Y.; Li, F.Y.; Yu, R.C.; Jin, C.-Q.	5.7096(1) 5.7096(1) 14.0301(2) 90 90 120	396.1	281.794	293	2008	10	Ba	1	_	0	Ru	0.9	Mn	0.1	O	3	5.7096	5.7096	14.0301	90	90	120	194	hexagonal	56	0	44	25	8	14	0	62	60	101	2.15	0	1.3	1.4	0.6	0.89	0	2.2	1.55	3.44	137.327	0	101.07	54.938045	15.9994	38.16	0	8.17	7.35	17.36	18	0	120	7.8	0.02658	272	0	72	68	5.3	5.02	0	2.7	8.89	6.83	6	0	5	4	2	2	0	8	7	16	2	4	-2	1.49	0.754	1.26	1.976127321	1.1825396825	0.5984126984	0.736	0.9655132315	59.861625	23.69	6.84	0.0020590379	29.49	276.759872679	276.9893859106	278.9635581854	-0.4975663285	1.3115558924
246021	P 63/m m c	Ba(Ru0.8Mn0.2)O3	BaFeO3-x	Zhao, J.-G.; Yang, L.-X.; Yu, Y.; Li, F.Y.; Yu, R.C.; Jin, C.-Q.	5.7049(1) 5.7049(1) 14.0099(3) 90 90 120	394.88	277.181	293	2008	10	Ba	1	_	0	Ru	0.8	Mn	0.2	O	3	5.7049	5.7049	14.0099	90	90	120	194	hexagonal	56	0	44	25	8	14	0	62	60	101	2.15	0	1.3	1.4	0.6	0.89	0	2.2	1.55	3.44	137.327	0	101.07	54.938045	15.9994	38.16	0	8.17	7.35	17.36	18	0	120	7.8	0.02658	272	0	72	68	5.3	5.02	0	2.7	8.89	6.83	6	0	5	4	2	2	0	8	7	16	2	4	-2	1.49	0.748	1.26	1.9919786096	1.1825396825	0.5936507937	0.742	0.9683982312	59.861625	23.69	6.84	0.0020590379	29.49	276.7500213904	276.9764196216	278.9635581854	-0.4951915102	1.3214071811
246022	P 63/m m c	Ba(Ru0.7Mn0.3)O3	BaFeO3-x	Zhao, J.-G.; Yang, L.-X.; Yu, Y.; Li, F.Y.; Yu, R.C.; Jin, C.-Q.	5.7026(2) 5.7026(2) 13.9886(5) 90 90 120	393.96	272.568	293	2008	10	Ba	1	_	0	Ru	0.7	Mn	0.3	O	3	5.7026	5.7026	13.9886	90	90	120	194	hexagonal	56	0	44	25	8	14	0	62	60	101	2.15	0	1.3	1.4	0.6	0.89	0	2.2	1.55	3.44	137.327	0	101.07	54.938045	15.9994	38.16	0	8.17	7.35	17.36	18	0	120	7.8	0.02658	272	0	72	68	5.3	5.02	0	2.7	8.89	6.83	6	0	5	4	2	2	0	8	7	16	2	4	-2	1.49	0.742	1.26	2.0080862534	1.1825396825	0.5888888889	0.748	0.9713005236	59.861625	23.69	6.84	0.0020590379	29.49	276.7399137466	276.9632142702	278.9635581854	-0.4927976986	1.3315148248
246023	P 63/m m c	Ba(Ru0.6Mn0.4)O3	BaFeO3-x	Zhao, J.-G.; Yang, L.-X.; Yu, Y.; Li, F.Y.; Yu, R.C.; Jin, C.-Q.	5.6961(1) 5.6961(1) 13.9605(5) 90 90 120	392.27	267.955	293	2008	10	Ba	1	_	0	Ru	0.6	Mn	0.4	O	3	5.6961	5.6961	13.9605	90	90	120	194	hexagonal	56	0	44	25	8	14	0	62	60	101	2.15	0	1.3	1.4	0.6	0.89	0	2.2	1.55	3.44	137.327	0	101.07	54.938045	15.9994	38.16	0	8.17	7.35	17.36	18	0	120	7.8	0.02658	272	0	72	68	5.3	5.02	0	2.7	8.89	6.83	6	0	5	4	2	2	0	8	7	16	2	4	-2	1.49	0.721	1.26	2.0665742025	1.1825396825	0.5722222222	0.769	0.9815969956	59.861625	23.69	6.84	0.0020590379	29.49	276.7024257975	276.9150227931	278.9635581854	-0.4842669649	1.3690027739
412998	P 21 3	Na2Se(MoO6)		Porter, Y.; Halasyamani, P.S.	8.375(5) 8.375(5) 8.375(5) 9 9 9	587.43	316.874	293	2003	10	Na	1	_	0	Se	0.5	Mo	0.5	O	3	8.375	8.375	8.375	9	9	9	198	cubic	11	0	34	42	8	11	0	93	56	101	1.8	0	1.15	1.45	0.6	0.93	0	2.55	2.16	3.44	22.98976928	0	78.96	95.94	15.9994	23.78	0	16.42	9.38	17.36	140	0	0.52	139	0.02658	162.7	0	28.9	87	5.3	4.23	0	4.36	3.15	6.83	3	0	4	5	2	1	0	16	6	16	1	5	-2	1.16	0.685	1.26	1.6934306569	0.9206349206	0.5436507937	0.475	0.8797935272	20.518	12.68	3.18	0.1030803907	0.77	164.4815693431	164.8863628703	166.6127639403	-0.5464011763	1.3093397478
428616	R 3 H	Mn2Fe(WO6)	Ni3TeO6	Li, Man-Rong; Croft, Mark; Stephens, Peter W.; Ye, Meng; Vanderbilt, David; Retuerto, Maria; Deng, Zheng; Grams, Christoph P.; Hemberger, Joachim; Hadermann, Joke; Li, Wen-Min; Jin, Chang-Qing; Saouma, Felix O.; Jang, Joon I.; Akamatsu, Hirofumi; Gopalan, Venkatraman; Walker, David; Greenblatt, Martha	5.296570(13) 5.296570(13) 13.939160(13) 9 9 12	338.65	445.574	298	2015	10	Mn	1	_	0	Fe	0.5	W	0.5	O	3	5.29657	5.29657	13.93916	9	9	12	146	trigonal	25	0	26	74	8	60	0	61	55	101	1.4	0	1.4	1.35	0.6	1.55	0	1.83	2.36	3.44	54.938045	0	55.845	183.84	15.9994	7.35	0	7.09	9.47	17.36	7.8	0	80	170	0.02658	68	0	62	68	5.3	8.89	0	2.87	3.16	6.83	4	0	4	6	2	7	0	8	6	16	2	4	-2	0.81	0.745	1.26	1.0872483221	0.6428571429	0.5912698413	0.065	0.7300304424	57.426	45.25	5.12	0.0007805556	51.42	70.9777516779	71.6427821203	72.98544973	-0.7284874342	1.0389149888
26229	F m -3 m	Ba2(NdMo)O6	Elpasolite#K2NaAlF6#Ba2CaWO6	Brandle, C.D.; Steinfink, H.	8.518(1) 8.518(1) 8.518(1) 90 90 90	618.03	610.854	293	1971		Ba	1	_	0	Nd	0.5	Mo	0.5	O	3	8.518	8.518	8.518	90	90	90	225	cubic	56	0	60	42	8	14	0	30	56	101	2.15	0	1.85	1.45	0.6	0.89	0	1.14	2.16	3.44	137.327	0	144.242	95.94	15.9994	38.16	0	20.59	9.38	17.36	18	0	17	139	0.02658	272	0	208	87	5.3	5.02	0	3.66	3.15	6.83	6	0	8	5	2	2	0	6	6	16	2	4	-2	1.49	0.9365	1.26	1.5910304325	1.1825396825	0.7432539683	0.5535	0.8852918954	196.921625	161.69	7.9	0.049872449	166.55	276.9624695675	277.2942614629	278.961275203	-0.5616350009	1.1089590039
51418	F m -3 m	Sr2(Cr1.2Mo0.8)O6	Elpasolite#K2NaAlF6#Ba2CaWO6	Zeng, Z.; Fawcett, I.D.; Greenblatt, M.; Crift, M.	7.7999(1) 7.7999(1) 7.7999(1) 90 90 90	474.53	410.386	293	2001		Sr	1	_	0	Cr	0.6	Mo	0.4	O	3	7.7999	7.7999	7.7999	90	90	90	225	cubic	38	0	24	42	8	15	0	57	56	101	2	0	1.4	1.45	0.6	0.95	0	1.66	2.16	3.44	87.62	0	51.9961	95.94	15.9994	33.94	0	7.23	9.38	17.36	35	0	94	139	0.02658	197.2	0	83	87	5.3	6.08	0	2.88	3.15	6.83	5	0	4	5	2	2	0	6	6	16	2	4	-2	1.32	0.768	1.26	1.71875	1.0476190476	0.6095238095	0.552	0.8995737157	73.34	41.06	6.29	0.0405925926	45.4	201.03325	201.3808237157	203.18544973	-0.5552771651	1.2334166667
51607	F m -3 m	Ba2(MnW)O6	Elpasolite#K2NaAlF6#Ba2CaWO6	Azad, A.K.; Ivanov, S.A.; Eriksson, S.G.; Eriksen, J.; Rundloef, H.; Mathieu, R.; Svedlindh, P.	8.1844(3) 8.1844(3) 8.1844(3) 9 9 9	548.23	609.464	10	2001		Ba	1	_	0	Mn	0.5	W	0.5	O	3	8.1844	8.1844	8.1844	9	9	9	225	cubic	56	0	25	74	8	14	0	60	55	101	2.15	0	1.4	1.35	0.6	0.89	0	1.55	2.36	3.44	137.327	0	54.938045	183.84	15.9994	38.16	0	7.35	9.47	17.36	18	0	7.8	170	0.02658	272	0	68	68	5.3	5.02	0	8.89	3.16	6.83	6	0	4	6	2	2	0	7	6	16	2	4	-2	1.49	0.775	1.26	1.9225806452	1.1825396825	0.6150793651	0.715	0.9555497043	56.511625	20.69	7.49	0.0611698251	26.14	276.7924193548	277.0329690591	278.98544973	-0.505731368	1.2790092166
55713	F m -3 m	Ba2Tm(RuO6)	Elpasolite#K2NaAlF6#Ba2CaWO6	Doi, Y.; Hinatsu, Y.; Nakamura, A.; Ishii, K.; Morii, Y.	8.2878(1) 8.2878(1) 8.2878(1) 90 90 90	569.27	640.674	100	2003		Ba	1	_	0	Tm	0.5	Ru	0.5	O	3	8.2878	8.2878	8.2878	90	90	90	225	cubic	56	0	69	44	8	14	0	21	62	101	2.15	0	1.75	1.3	0.6	0.89	0	1.25	2.2	3.44	137.327	0	168.93421	101.07	15.9994	38.16	0	19.1	8.17	17.36	18	0	17	120	0.02658	272	0	144	72	5.3	5.02	0	3.54	2.7	6.83	6	0	8	5	2	2	0	15	8	16	2	4	-2	1.49	0.8625	1.26	1.7275362319	1.1825396825	0.6845238095	0.6275	0.9161571959	132.811625	88.69	7.79	0.0429482507	102.44	276.8999637681	277.188620964	278.9839859469	-0.5374444458	1.1714648033
55714	F m -3 m	Ba2(YbRuO6)	Elpasolite#K2NaAlF6#Ba2CaWO6	Doi, Y.; Hinatsu, Y.; Nakamura, A.; Ishii, K.; Morii, Y.	8.2753(2) 8.2753(2) 8.2753(2) 90 90 90	566.7	644.784	100	2003		Ba	1	_	0	Yb	0.5	Ru	0.5	O	3	8.2753	8.2753	8.2753	90	90	90	225	cubic	56	0	70	44	8	14	0	17	62	101	2.15	0	1.75	1.3	0.6	0.89	0	1.1	2.2	3.44	137.327	0	173.04	101.07	15.9994	38.16	0	24.84	8.17	17.36	18	0	39	120	0.02658	272	0	139	72	5.3	5.02	0	5.49	2.7	6.83	6	0	8	5	2	2	0	16	8	16	2	4	-2	1.49	0.8565	1.26	1.7396380619	1.1825396825	0.6797619048	0.6335	0.9187543814	127.961625	82.69	7.94	0.0429482507	97.59	276.8938619381	277.1791163195	278.9839859469	-0.5353821311	1.1775666333
59743	F m -3 m	Ba2(ErRu)O6	Elpasolite#K2NaAlF6#Ba2CaWO6	Izumiyama, Y.; Doi, Y.; Wakeshima, M.; Hinatsu, Y.; Nakamura, A.; Ishii, Y.	8.323(1) 8.323(1) 8.323(1) 90 90 90	576.55	639.004	293	2002		Ba	1	_	0	Er	0.5	Ru	0.5	O	3	8.323	8.323	8.323	90	90	90	225	cubic	56	0	68	44	8	14	0	22	62	101	2.15	0	1.75	1.3	0.6	0.89	0	1.24	2.2	3.44	137.327	0	167.259	101.07	15.9994	38.16	0	18.46	8.17	17.36	18	0	15	120	0.02658	272	0	150	72	5.3	5.02	0	3.56	2.7	6.83	6	0	8	5	2	2	0	14	8	16	2	4	-2	1.49	0.8675	1.26	1.7175792507	1.1825396825	0.6884920635	0.6225	0.914004065	138.821625	95.69	7.8	0.0429482507	108.45	276.9049207493	277.1964248143	278.9839859469	-0.5391510423	1.1665078221
65555	F m -3 m	Ba2(BiY)O6	Elpasolite#K2NaAlF6#Ba2CaWO6	Blower, S.K.; Greaves, C.	8.5675(6) 8.5675(6) 8.5675(6) 90 90 90	628.87	668.559	293	1988		Ba	1	_	0	Bi	0.5	Y	0.5	O	3	8.5675	8.5675	8.5675	90	90	90	225	cubic	56	0	83	39	8	14	0	87	25	101	2.15	0	1.6	1.8	0.6	0.89	0	2.02	1.22	3.44	137.327	0	208.9804	88.90585	15.9994	38.16	0	21.31	19.88	17.36	18	0	8	17	0.02658	272	0	48	162	5.3	5.02	0	4.75	3.65	6.83	6	0	6	5	2	2	0	15	3	16	2	4	-2	1.49	0.97	1.26	1.5360824742	1.1825396825	0.7698412698	0.52	0.8719926674	36.041625	7.31	7.02	0.0054118076	5.67	276.9839175258	277.3359101932	278.999573603	-0.5718736433	1.0875110457
66408	F m -3 m	Ba2(CePt)O6	Elpasolite#K2NaAlF6#Ba2CaWO6	Ouchetto, K.; Archaimbault, F.; Pineau, A.; Choisnet, J.	8.4088(3) 8.4088(3) 8.4088(3) 90 90 90	594.57	705.884	293	1991		Ba	1	_	0	Ce	0.5	Pt	0.5	O	3	8.4088	8.4088	8.4088	90	90	90	225	cubic	56	0	58	78	8	14	0	32	68	101	2.15	0	1.85	1.35	0.6	0.89	0	1.12	2.28	3.44	137.327	0	140.116	195.084	15.9994	38.16	0	20.69	9.09	17.36	18	0	11	72	0.02658	272	0	205	48	5.3	5.02	0	5.16	3.92	6.83	6	0	8	6	2	2	0	4	10	16	2	4	-2	1.49	0.93	1.26	1.6021505376	1.1825396825	0.7380952381	0.56	0.8879194741	193.941625	160.69	7.92	0.0254555394	163.57	276.9578494624	277.2857689365	278.961275203	-0.5595988096	1.1135791091
67880	F m -3 m	Pb2Mg(WO6)	Elpasolite#K2NaAlF6#Ba2CaWO6	Baldinozzi, G.; Sciau, P.; Buffat, P.A.	8.0053(3) 8.0053(3) 8.0053(3) 90 90 90	513.02	718.534	350	1993		Pb	1	_	0	Mg	0.5	W	0.5	O	3	8.0053	8.0053	8.0053	90	90	90	225	cubic	82	0	12	74	8	82	0	73	55	101	1.8	0	1.5	1.35	0.6	2.33	0	1.31	2.36	3.44	207.2	0	24.305	183.84	15.9994	18.26	0	14	9.47	17.36	35	0	160	170	0.02658	47	0	71.2	68	5.3	4.95	0	3.21	3.16	6.83	6	0	3	6	2	14	0	2	6	16	2	4	-2	1.33	0.8	1.26	1.6625	1.0555555556	0.6349206349	0.53	0.8890323123	64.058	49.14	6.78	0.0003050594	49.83	51.8675	52.2265323123	53.9974949866	-0.6179685726	1.144695122
68612	F m -3 m	Ba2Bi(DyO6)	Elpasolite#K2NaAlF6#Ba2CaWO6	Lenz, A.; Mueller Buschbaum, H.	8.5831(10) 8.5831(10) 8.5831(10) 90 90 90	632.31	742.154	293	1990		Ba	1	_	0	Bi	0.5	Dy	0.5	O	3	8.5831	8.5831	8.5831	90	90	90	225	cubic	56	0	83	66	8	14	0	87	24	101	2.15	0	1.6	1.75	0.6	0.89	0	2.02	1.22	3.44	137.327	0	208.9804	162.5	15.9994	38.16	0	21.31	19.01	17.36	18	0	8	11	0.02658	272	0	48	163	5.3	5.02	0	4.75	3.59	6.83	6	0	6	8	2	2	0	15	12	16	2	4	-2	1.49	0.976	1.26	1.5266393443	1.1825396825	0.7746031746	0.514	0.8696527944	36.041625	7.31	7.02	0.0032252187	5.67	276.9873606557	277.3430134501	278.999573603	-0.5736633162	1.0840679157
75108	F m -3 m	Sr2(CrTa)O6	Elpasolite#K2NaAlF6#Ba2CaWO6	Choy, J.-H.; Park, J.-H.; Hong, S.-T.; Kim, D.-K.	7.8837(1) 7.8837(1) 7.8837(1) 90 90 90	489.99	504.184	293	1994		Sr	1	_	0	Cr	0.5	Ta	0.5	O	3	7.8837	7.8837	7.8837	90	90	90	225	cubic	38	0	24	73	8	15	0	57	52	101	2	0	1.4	1.45	0.6	0.95	0	1.66	1.5	3.44	87.62	0	51.9961	180.94788	15.9994	33.94	0	7.23	10.85	17.36	35	0	94	57	0.02658	197.2	0	83	74	5.3	6.08	0	2.88	3.31	6.83	5	0	4	6	2	2	0	6	5	16	2	4	-2	1.32	0.7675	1.26	1.7198697068	1.0476190476	0.6091269841	0.5525	0.8997955588	73.34	41.06	6.29	0.0162962963	45.4	201.0326302932	201.379925852	203.18544973	-0.5551034329	1.2340363735
83455	F m -3 m	Ca2Ti(SiO6)	Elpasolite#K2NaAlF6#Ba2CaWO6	Leinenweber, K.; Parise, J.	7.4105(1) 7.4105(1) 7.4105(1) 90 90 90	406.95	252.14	298	1997		Ca	1	_	0	Ti	0.5	Si	0.5	O	3	7.4105	7.4105	7.4105	90	90	90	225	cubic	20	0	22	14	8	16	0	51	85	101	1.8	0	1.4	1.1	0.6	1	0	1.54	1.9	3.44	40.078	0	47.867	28.0855	15.9994	26.2	0	10.64	12.06	17.36	200	0	22	150	0.02658	160.8	0	100	37.3	5.3	5.58	0	2.95	5.43	6.83	4	0	4	3	2	2	0	4	14	16	2	4	-2	1.14	0.6425	1.26	1.7743190661	0.9047619048	0.5099206349	0.4975	0.8920138107	92.628	68	5.26	0.0361816406	70.46	163.5231809339	163.9176947445	165.78544973	-0.565345876	1.3393190661
84651	F m -3 m	Ba2Ho(SbO6)	Elpasolite#K2NaAlF6#Ba2CaWO6	Alonso, J.A.; Cascales, C.; Garcia Casado, P.; Rasines, I.	8.4170(2) 8.4170(2) 8.4170(2) 90 90 90	596.31	657.354	295	1997		Ba	1	_	0	Ho	0.5	Sb	0.5	O	3	8.417	8.417	8.417	90	90	90	225	cubic	56	0	67	51	8	14	0	23	88	101	2.15	0	1.75	1.45	0.6	0.89	0	1.23	2.05	3.44	137.327	0	164.93032	121.76	15.9994	38.16	0	18.74	18.19	17.36	18	0	16	24	0.02658	272	0	156	43	5.3	5.02	0	3.58	4.51	6.83	6	0	8	5	2	2	0	13	15	16	2	4	-2	1.49	0.8905	1.26	1.6732172937	1.1825396825	0.7067460317	0.5995	0.9042286204	144.831625	102.69	7.81	0.007962828	114.46	276.9262827063	277.2310113268	278.9839859469	-0.546863457	1.1451458651
84660	F m -3 m	Ba(Tl0.5Sb0.5)O3	Elpasolite#K2NaAlF6#Ba2CaWO6	Fu, W.T.; Ijdo, D.J.W.	8.3809(1) 8.3809(1) 8.3809(1) 90 90 90	588.67	348.397	293	1997		Ba	1	_	0	Tl	0.5	Sb	0.5	O	3	8.3809	8.3809	8.3809	90	90	90	225	cubic	56	0	81	51	8	14	0	78	88	101	2.15	0	1.9	1.45	0.6	0.89	0	1.62	2.05	3.44	137.327	0	204.3833	121.76	15.9994	38.16	0	17.22	18.19	17.36	18	0	46	24	0.02658	272	0	50	43	5.3	5.02	0	3.46	4.51	6.83	6	0	6	5	2	2	0	13	15	16	2	4	-2	1.49	0.8825	1.26	1.6883852691	1.1825396825	0.7003968254	0.6075	0.90760497	38.441625	3.31	7.42	0.007962828	8.07	276.9191147309	277.2192197009	278.9463000877	-0.5442063011	1.1523138406
91278	F m -3 m	Ba2Fe(NbO6)	Elpasolite#K2NaAlF6#Ba2CaWO6	Tezuka, K.; Henmi, K.; Hinatsu, Y.; Masaki, N.M.	8.1181(1) 8.1181(1) 8.1181(1) 90 90 90	535.01	519.434	293	2000		Ba	1	_	0	Fe	0.5	Nb	0.5	O	3	8.1181	8.1181	8.1181	90	90	90	225	cubic	56	0	26	41	8	14	0	61	53	101	2.15	0	1.4	1.45	0.6	0.89	0	1.83	1.6	3.44	137.327	0	55.845	92.90638	15.9994	38.16	0	7.09	10.83	17.36	18	0	80	54	0.02658	272	0	62	98	5.3	5.02	0	2.87	3.3	6.83	6	0	4	5	2	2	0	8	5	16	2	4	-2	1.49	0.735	1.26	2.0272108844	1.1825396825	0.5833333333	0.755	0.9747085956	50.231625	13.69	7.21	0.0188957726	19.86	276.7277891156	276.9474977113	278.98544973	-0.4899806542	1.3436394558
94000	F m -3 m	Pb2Sc(TaO6)	Elpasolite#K2NaAlF6#Ba2CaWO6	Baba-Kishi, K.Z.; Woodward, P.M.; Knight, K.	8.14886(1) 8.14886(1) 8.14886(1) 9 9 9	541.12	736.284	400	2001		Pb	1	_	0	Sc	0.5	Ta	0.5	O	3	8.14886	8.14886	8.14886	9	9	9	225	cubic	82	0	21	73	8	82	0	19	52	101	1.8	0	1.6	1.45	0.6	2.33	0	1.36	1.5	3.44	207.2	0	44.955912	180.94788	15.9994	18.26	0	15	10.85	17.36	35	0	16	57	0.02658	47	0	97	74	5.3	4.95	0	3.31	3.31	6.83	6	0	4	6	2	14	0	3	5	16	2	4	-2	1.33	0.8325	1.26	1.5975975976	1.0555555556	0.6607142857	0.4975	0.875224164	89.808	73.94	6.83	0.0001001146	75.58	51.8999024024	52.2776265665	53.999573603	-0.6286296644	1.1122927195
97028	F m -3 m	Ba2Co(MoO6)	Elpasolite#K2NaAlF6#Ba2CaWO6	Martinez Lope, M.J.; Alonso, J.A.; Casais, M.T.; Fernandez Diaz, M.T.	8.08623(3) 8.08623(3) 8.08623(3) 9 9 9	528.74	525.544	295	2002		Ba	1	_	0	Co	0.5	Mo	0.5	O	3	8.08623	8.08623	8.08623	9	9	9	225	cubic	56	0	27	42	8	14	0	64	56	101	2.15	0	1.35	1.45	0.6	0.89	0	1.88	2.16	3.44	137.327	0	58.933195	95.94	15.9994	38.16	0	6.67	9.38	17.36	18	0	100	139	0.02658	272	0	55	87	5.3	5.02	0	2.51	3.15	6.83	6	0	4	5	2	2	0	9	6	16	2	4	-2	1.49	0.76	1.26	1.9605263158	1.1825396825	0.6031746032	0.73	0.9626453704	43.181625	5.69	7.16	0.049872449	12.81	276.7694736842	277.0021190546	278.9757233578	-0.4999223453	1.3019548872
97029	F m -3 m	Ba2(CoWO6)	Elpasolite#K2NaAlF6#Ba2CaWO6	Martinez Lope, M.J.; Alonso, J.A.; Casais, M.T.; Fernandez Diaz, M.T.	8.10799(3) 8.10799(3) 8.10799(3) 9 9 9	533.02	613.454	295	2002		Ba	1	_	0	Co	0.5	W	0.5	O	3	8.10799	8.10799	8.10799	9	9	9	225	cubic	56	0	27	74	8	14	0	64	55	101	2.15	0	1.35	1.35	0.6	0.89	0	1.88	2.36	3.44	137.327	0	58.933195	183.84	15.9994	38.16	0	6.67	9.47	17.36	18	0	100	170	0.02658	272	0	55	68	5.3	5.02	0	2.51	3.16	6.83	6	0	4	6	2	2	0	9	6	16	2	4	-2	1.49	0.765	1.26	1.9477124183	1.1825396825	0.6071428571	0.725	0.9602684683	43.181625	5.69	7.16	0.0611698251	12.81	276.7772875817	277.01255605	278.9757233578	-0.501871467	1.2941409897
97779	F m -3 m	Sr2Ga(TaO6)	Elpasolite#K2NaAlF6#Ba2CaWO6	Cussen, E.J.; Battle, P.D.	7.89232(8) 7.89232(8) 7.89232(8) 9 9 9	491.6	521.904	293	2003		Sr	1	_	0	Ga	0.5	Ta	0.5	O	3	7.89232	7.89232	7.89232	9	9	9	225	cubic	38	0	31	73	8	15	0	81	52	101	2	0	1.3	1.45	0.6	0.95	0	1.81	1.5	3.44	87.62	0	69.723	180.94788	15.9994	33.94	0	11.8	10.85	17.36	35	0	29	57	0.02658	197.2	0	50	74	5.3	6.08	0	4.51	3.31	6.83	5	0	4	6	2	2	0	13	5	16	2	4	-2	1.32	0.77	1.26	1.7142857143	1.0476190476	0.6111111111	0.55	0.8986874362	40.19	1.06	6.14	0.0162962963	12.25	201.0357142857	201.3844017219	203.1635581854	-0.5559709324	1.230952381
98192	F m -3 m	Ba2Ni(MoO6)	Elpasolite#K2NaAlF6#Ba2CaWO6	Martinez Lope, M.J.; Alonso, J.A.; Casais, M.T.	8.04862(3) 8.04862(3) 8.04862(3) 9 9 9	521.39	525.324	295	2003		Ba	1	_	0	Ni	0.5	Mo	0.5	O	3	8.04862	8.04862	8.04862	9	9	9	225	cubic	56	0	28	42	8	14	0	67	56	101	2.15	0	1.35	1.45	0.6	0.89	0	1.91	2.16	3.44	137.327	0	58.6934	95.94	15.9994	38.16	0	6.59	9.38	17.36	18	0	91	139	0.02658	272	0	49	87	5.3	5.02	0	3.52	3.15	6.83	6	0	4	5	2	2	0	10	6	16	2	4	-2	1.49	0.78	1.26	1.9102564103	1.1825396825	0.619047619	0.71	0.9532076707	37.151625	1.31	7.13	0.049872449	6.78	276.7997435897	277.0429512605	278.9757233578	-0.5076423609	1.2716849817
98524	F m -3 m	Ba2Mg(ReO6)	Elpasolite#K2NaAlF6#Ba2CaWO6	Bramnik, K.G.; Ehrenberg, H.; Dehn, J.K.; Fuess, H.	8.0847(1) 8.0847(1) 8.0847(1) 9 9 9	528.44	581.184	293	2003		Ba	1	_	0	Mg	0.5	Re	0.5	O	3	8.0847	8.0847	8.0847	9	9	9	225	cubic	56	0	12	75	8	14	0	73	58	101	2.15	0	1.5	1.35	0.6	0.89	0	1.31	1.9	3.44	137.327	0	24.305	186.207	15.9994	38.16	0	14	8.86	17.36	18	0	160	48	0.02658	272	0	71.2	62	5.3	5.02	0	3.21	2.76	6.83	6	0	3	6	2	2	0	2	7	16	2	4	-2	1.49	0.775	1.26	1.9225806452	1.1825396825	0.6150793651	0.715	0.9555497043	59.951625	28.89	7.73	0.0167091837	29.58	276.7924193548	277.0329690591	278.9974949866	-0.505731368	1.2790092166
98739	F m -3 m	Ba2(MnMoO6)	Elpasolite#K2NaAlF6#Ba2CaWO6	Martinez Lope, M.J.; Alonso, J.A.; Casais, M.T.	8.18166(9) 8.18166(9) 8.18166(9) 9 9 9	547.68	521.554	295	2003		Ba	1	_	0	Mn	0.5	Mo	0.5	O	3	8.18166	8.18166	8.18166	9	9	9	225	cubic	56	0	25	42	8	14	0	60	56	101	2.15	0	1.4	1.45	0.6	0.89	0	1.55	2.16	3.44	137.327	0	54.938045	95.94	15.9994	38.16	0	7.35	9.38	17.36	18	0	7.8	139	0.02658	272	0	68	87	5.3	5.02	0	8.89	3.15	6.83	6	0	4	5	2	2	0	7	6	16	2	4	-2	1.49	0.77	1.26	1.9350649351	1.1825396825	0.6111111111	0.72	0.957903275	56.511625	20.69	7.49	0.049872449	26.14	276.7849350649	277.0228383399	278.98544973	-0.5038077722	1.2864935065
99064	F m -3 m	Ba2(Fe(Fe0.2W0.8)O6)	Elpasolite#K2NaAlF6#Ba2CaWO6	Rammeh, N.; Bramnik, K.G.; Ehrenberg, H.; Stahl, B.; Fuess, H.; Cheikhrouhou, A.	8.116(1) 8.116(1) 8.116(1) 9 9 9	534.6	584.774	10	2004		Ba	1	_	0	Fe	0.6	W	0.4	O	3	8.116	8.116	8.116	9	9	9	225	cubic	56	0	26	74	8	14	0	61	55	101	2.15	0	1.4	1.35	0.6	0.89	0	1.83	2.36	3.44	137.327	0	55.845	183.84	15.9994	38.16	0	7.09	9.47	17.36	18	0	80	170	0.02658	272	0	62	68	5.3	5.02	0	2.87	3.16	6.83	6	0	4	6	2	2	0	8	6	16	2	4	-2	1.49	0.722	1.26	2.0637119114	1.1825396825	0.573015873	0.768	0.9811017398	50.231625	13.69	7.21	0.0611698251	19.86	276.7042880886	276.9173898284	278.98544973	-0.4846786455	1.3671404828
150863	F m -3 m	Ba2Dy(SbO6)	Elpasolite#K2NaAlF6#Ba2CaWO6	Karunadasa, H.; Huang, Q.; Ueland, B.G.; Schiffer, P.; Cava, R.J.	8.4247(1) 8.4247(1) 8.4247(1) 90 90 90	597.95	654.924	293	2003		Ba	1	_	0	Dy	0.5	Sb	0.5	O	3	8.4247	8.4247	8.4247	90	90	90	225	cubic	56	0	66	51	8	14	0	24	88	101	2.15	0	1.75	1.45	0.6	0.89	0	1.22	2.05	3.44	137.327	0	162.5	121.76	15.9994	38.16	0	19.01	18.19	17.36	18	0	11	24	0.02658	272	0	163	43	5.3	5.02	0	3.59	4.51	6.83	6	0	8	5	2	2	0	12	15	16	2	4	-2	1.49	0.896	1.26	1.6629464286	1.1825396825	0.7111111111	0.594	0.9019219148	151.841625	110.69	7.82	0.007962828	121.47	276.9310535714	277.2389754862	278.9839859469	-0.5486747622	1.140375
152679	F m -3 m	Ba2Y(IrO6)	Elpasolite#K2NaAlF6#Ba2CaWO6	Fu, W.T.; Ijdo, D.J.W.	8.35032(9) 8.35032(9) 8.35032(9) 90 90 90	582.25	652.779	293	2005		Ba	1	_	0	Y	0.5	Ir	0.5	O	3	8.35032	8.35032	8.35032	90	90	90	225	cubic	56	0	39	77	8	14	0	25	66	101	2.15	0	1.8	1.35	0.6	0.89	0	1.22	2.2	3.44	137.327	0	88.90585	192.217	15.9994	38.16	0	19.88	8.52	17.36	18	0	17	150	0.02658	272	0	162	54	5.3	5.02	0	3.65	3.84	6.83	6	0	5	6	2	2	0	3	9	16	2	4	-2	1.49	0.875	1.26	1.7028571429	1.1825396825	0.6944444444	0.615	0.9107932779	150.841625	118.69	7.82	0.0538811953	120.47	276.9121428571	277.207936135	278.9738476309	-0.5416906892	1.1592857143
157016	F m -3 m	Sr2Ga(SbO6)	Elpasolite#K2NaAlF6#Ba2CaWO6	Lufaso, M.W.; Macquart, R.B.; Lee Yong Jae; Vogt, T.; zur Loye, H.C.	7.89169(6) 7.89169(6) 7.89169(6) 90 90 90	491.48	462.704	723	2006		Sr	1	_	0	Ga	0.5	Sb	0.5	O	3	7.89169	7.89169	7.89169	90	90	90	225	cubic	38	0	31	51	8	15	0	81	88	101	2	0	1.3	1.45	0.6	0.95	0	1.81	2.05	3.44	87.62	0	69.723	121.76	15.9994	33.94	0	11.8	18.19	17.36	35	0	29	24	0.02658	197.2	0	50	43	5.3	6.08	0	4.51	4.51	6.83	5	0	4	5	2	2	0	13	15	16	2	4	-2	1.32	0.75	1.26	1.76	1.0476190476	0.5952380952	0.57	0.9076295997	40.19	1.06	6.14	0.0065185185	12.25	201.01	201.3476295997	203.1635581854	-0.5489487967	1.2566666667
160172	F m -3 m	Ba2Y(TaO6)	Elpasolite#K2NaAlF6#Ba2CaWO6	Saines, P.J.; Spencer, J.R.; Kennedy, B.J.; Avdeev, M.	8.43539(4) 8.43539(4) 8.43539(4) 90 90 90	600.23	640.529	293	2007		Ba	1	_	0	Y	0.5	Ta	0.5	O	3	8.43539	8.43539	8.43539	90	90	90	225	cubic	56	0	39	73	8	14	0	25	52	101	2.15	0	1.8	1.45	0.6	0.89	0	1.22	1.5	3.44	137.327	0	88.90585	180.94788	15.9994	38.16	0	19.88	10.85	17.36	18	0	17	57	0.02658	272	0	162	74	5.3	5.02	0	3.65	3.31	6.83	6	0	5	6	2	2	0	3	5	16	2	4	-2	1.49	0.91	1.26	1.6373626374	1.1825396825	0.7222222222	0.58	0.8961030637	150.841625	118.69	7.82	0.0199890671	120.47	276.9426373626	277.2587404264	278.9738476309	-0.5532292443	1.1287912088
167502	F m -3 m	Ba2Zn(UO6)	Elpasolite#K2NaAlF6#Ba2CaWO6	Chernorukov, N.G.; Knyazev, A.V.; Dashkina, Z.S.	8.3980(2) 8.3980(2) 8.3980(2) 90 90 90	592.28	674.074	293	2009		Ba	1	_	0	Zn	0.5	U	0.5	O	3	8.398	8.398	8.398	90	90	90	225	cubic	56	0	30	92	8	14	0	76	45	101	2.15	0	1.35	1.75	0.6	0.89	0	1.65	1.38	3.44	137.327	0	65.409	238.02891	15.9994	38.16	0	9.16	12.49	17.36	18	0	120	27	0.02658	272	0	38.67	129	5.3	5.02	0	2.66	2.85	6.83	6	0	4	9	2	2	0	12	6	16	2	4	-2	1.49	0.875	1.26	1.7028571429	1.1825396825	0.6944444444	0.615	0.9107932779	27.081625	13.64	7.39	0.0090561224	3.29	276.9121428571	277.207936135	278.9757233578	-0.5416906892	1.1592857143
167503	F m -3 m	Ba2Cd(UO6)	Elpasolite#K2NaAlF6#Ba2CaWO6	Chernorukov, N.G.; Knyazev, A.V.; Dashkina, Z.S.	8.6214(3) 8.6214(3) 8.6214(3) 90 90 90	640.82	721.104	293	2009		Ba	1	_	0	Cd	0.5	U	0.5	O	3	8.6214	8.6214	8.6214	90	90	90	225	cubic	56	0	48	92	8	14	0	75	45	101	2.15	0	1.55	1.75	0.6	0.89	0	1.69	1.38	3.44	137.327	0	112.411	238.02891	15.9994	38.16	0	13	12.49	17.36	18	0	97	27	0.02658	272	0	46	129	5.3	5.02	0	2.98	2.85	6.83	6	0	5	9	2	2	0	12	6	16	2	4	-2	1.49	0.98	1.26	1.5204081633	1.1825396825	0.7777777778	0.51	0.868099843	34.371625	6.31	7.35	0.0090561224	4	276.9895918367	277.3476916797	278.9997837642	-0.5748491558	1.0818367347
167504	F m -3 m	Ba2Pb(UO6)	Elpasolite#K2NaAlF6#Ba2CaWO6	Chernorukov, N.G.; Knyazev, A.V.; Dashkina, Z.S.	8.8380(4) 8.8380(4) 8.8380(4) 90 90 90	690.34	815.894	293	2009		Ba	1	_	0	Pb	0.5	U	0.5	O	3	8.838	8.838	8.838	90	90	90	225	cubic	56	0	82	92	8	14	0	82	45	101	2.15	0	1.8	1.75	0.6	0.89	0	2.33	1.38	3.44	137.327	0	207.2	238.02891	15.9994	38.16	0	18.26	12.49	17.36	18	0	35	27	0.02658	272	0	47	129	5.3	5.02	0	4.95	2.85	6.83	6	0	6	9	2	2	0	14	6	16	2	4	-2	1.49	1.1	1.26	1.3545454545	1.1825396825	0.873015873	0.39	0.823959173	34.731625	7.31	6.71	0.0090561224	4.36	277.0354545455	277.4694137184	278.9738476309	-0.6078925637	1.035974026
168707	F m -3 m	Sr2(Fe1.20Mo0.80)O6	Elpasolite#K2NaAlF6#Ba2CaWO6	Lopez, C.A.; Viola, M.C.; Pedregosa, J.C.; Mercader, R.C.	7.8783(2) 7.8783(2) 7.8783(2) 90 90 90	488.99	415.006	293	2010		Sr	1	_	0	Fe	0.6	Mo	0.4	O	3	7.8783	7.8783	7.8783	90	90	90	225	cubic	38	0	26	42	8	15	0	61	56	101	2	0	1.4	1.45	0.6	0.95	0	1.83	2.16	3.44	87.62	0	55.845	95.94	15.9994	33.94	0	7.09	9.38	17.36	35	0	80	139	0.02658	197.2	0	62	87	5.3	6.08	0	2.87	3.15	6.83	5	0	4	5	2	2	0	8	6	16	2	4	-2	1.32	0.718	1.26	1.8384401114	1.0476190476	0.5698412698	0.602	0.9223131929	52.17	18.06	6.12	0.0405925926	24.23	200.9635598886	201.2838730814	203.18544973	-0.5373114908	1.3031067781
168708	F m -3 m	Sr2(Fe1.17Mo0.83)O6	Elpasolite#K2NaAlF6#Ba2CaWO6	Lopez, C.A.; Viola, M.C.; Pedregosa, J.C.; Mercader, R.C.	7.8773(2) 7.8773(2) 7.8773(2) 90 90 90	488.8	416.2087	293	2010		Sr	1	_	0	Fe	0.585	Mo	0.415	O	3	7.8773	7.8773	7.8773	90	90	90	225	cubic	38	0	26	42	8	15	0	61	56	101	2	0	1.4	1.45	0.6	0.95	0	1.83	2.16	3.44	87.62	0	55.845	95.94	15.9994	33.94	0	7.09	9.38	17.36	35	0	80	139	0.02658	197.2	0	62	87	5.3	6.08	0	2.87	3.15	6.83	5	0	4	5	2	2	0	8	6	16	2	3.66	-2	1.32	0.7417	1.26	1.7796952946	1.0476190476	0.5886507937	0.5783	0.9113930636	52.17	18.06	6.12	0.0405925926	24.23	200.9986047054	201.331697769	203.18544973	-0.5459786587	1.2680619613
169535	F m -3 m	Ba2Ni(UO6)	Elpasolite#K2NaAlF6#Ba2CaWO6	Roof, I.P.; Smith, M.D.; zur Loye, H.C.	8.3346(4) 8.3346(4) 8.3346(4) 90 90 90	578.97	667.414	293	2010		Ba	1	_	0	Ni	0.5	U	0.5	O	3	8.3346	8.3346	8.3346	90	90	90	225	cubic	56	0	28	92	8	14	0	67	45	101	2.15	0	1.35	1.75	0.6	0.89	0	1.91	1.38	3.44	137.327	0	58.6934	238.02891	15.9994	38.16	0	6.59	12.49	17.36	18	0	91	27	0.02658	272	0	49	129	5.3	5.02	0	3.52	2.85	6.83	6	0	4	9	2	2	0	10	6	16	2	4	-2	1.49	0.85	1.26	1.7529411765	1.1825396825	0.6746031746	0.64	0.9215846674	37.151625	1.31	7.13	0.0090561224	6.78	276.8870588235	277.168643491	278.9757233578	-0.5331300611	1.1843697479
172326	F m -3 m	Ba2Y(NbO6)	Elpasolite#K2NaAlF6#Ba2CaWO6	Barnes, P.W.; Lufaso, M.W.; Woodward, P.M.	8.44114(11) 8.44114(11) 8.44114(11) 90 90 90	601.46	552.489	298	2006		Ba	1	_	0	Y	0.5	Nb	0.5	O	3	8.44114	8.44114	8.44114	90	90	90	225	cubic	56	0	39	41	8	14	0	25	53	101	2.15	0	1.8	1.45	0.6	0.89	0	1.22	1.6	3.44	137.327	0	88.90585	92.90638	15.9994	38.16	0	19.88	10.83	17.36	18	0	17	54	0.02658	272	0	162	98	5.3	5.02	0	3.65	3.3	6.83	6	0	5	5	2	2	0	3	5	16	2	4	-2	1.49	0.91	1.26	1.6373626374	1.1825396825	0.7222222222	0.58	0.8961030637	150.841625	118.69	7.82	0.0188957726	120.47	276.9426373626	277.2587404264	278.9738476309	-0.5532292443	1.1287912088
174408	F m -3 m	Sr2Cr(MoO6)	Elpasolite#K2NaAlF6#Ba2CaWO6	Blasco, J.; Ritter, C.; Rodriguez-Velamazan, J.; Herrero-Martin, J.	7.8278(2) 7.8278(2) 7.8278(2) 90 90 90	479.64	419.174	300	2010		Sr	1	_	0	Cr	0.5	Mo	0.5	O	3	7.8278	7.8278	7.8278	90	90	90	225	cubic	38	0	24	42	8	15	0	57	56	101	2	0	1.4	1.45	0.6	0.95	0	1.66	2.16	3.44	87.62	0	51.9961	95.94	15.9994	33.94	0	7.23	9.38	17.36	35	0	94	139	0.02658	197.2	0	83	87	5.3	6.08	0	2.88	3.15	6.83	5	0	4	5	2	2	0	6	6	16	2	4	-2	1.32	0.8	1.26	1.65	1.0476190476	0.6349206349	0.52	0.8855997551	73.34	41.06	6.29	0.0405925926	45.4	201.07	201.4355997551	203.18544973	-0.5661585615	1.1966666667
191563	F m -3 m	Ba2Mg(TeO6)	Elpasolite#K2NaAlF6#Ba2CaWO6	Tamraoui, Y.; Manoun, Bouchaib; Mirinioui, F.; Haloui, R.; Lazor, P.	8.1234(1) 8.1234(1) 8.1234(1) 90 90 90	536.06	522.584	293	2014		Ba	1	_	0	Mg	0.5	Te	0.5	O	3	8.1234	8.1234	8.1234	90	90	90	225	cubic	56	0	12	52	8	14	0	73	92	101	2.15	0	1.5	1.4	0.6	0.89	0	1.31	2.1	3.44	137.327	0	24.305	127.6	15.9994	38.16	0	14	20.46	17.36	18	0	160	3	0.02658	272	0	71.2	38	5.3	5.02	0	3.21	4.45	6.83	6	0	3	5	2	2	0	2	16	16	2	4	-2	1.49	0.78	1.26	1.9102564103	1.1825396825	0.619047619	0.71	0.9532076707	59.951625	28.89	7.73	0.0003097668	29.58	276.7997435897	277.0429512605	278.9974949866	-0.5076423609	1.2716849817
230432	F m -3 m	Sr2Y(IrO6)	Elpasolite#K2NaAlF6#Ba2CaWO6	Corredor, L.T.; Aslan-Cansever, G.; Sturza, M.; Manna, Kaustuv; Maljuk, A.; Gass, S.; Dey, T.; Wolter, A.U.B.; Kataeva, Olga; Zimmermann, A.; Geyer, M.; Blum, C.G.F.; Wurmehl, S.; Buechner, B.	8.1824(6) 8.1824(6) 8.1824(6) 90 90 90	547.83	553.339	293	2017		Sr	1	_	0	Y	0.5	Ir	0.5	O	3	8.1824	8.1824	8.1824	90	90	90	225	cubic	38	0	39	77	8	15	0	25	66	101	2	0	1.8	1.35	0.6	0.95	0	1.22	2.2	3.44	87.62	0	88.90585	192.217	15.9994	33.94	0	19.88	8.52	17.36	35	0	17	150	0.02658	197.2	0	162	54	5.3	6.08	0	3.65	3.84	6.83	5	0	5	6	2	2	0	3	9	16	2	4	-2	1.32	0.875	1.26	1.5085714286	1.0476190476	0.6944444444	0.445	0.8544896934	152.78	123.06	6.73	0.0438518519	124.84	201.1364285714	201.5459182649	203.1738476309	-0.5899368201	1.1302380952
230600	F m -3 m	Ba2Lu(ReO6)	Elpasolite#K2NaAlF6#Ba2CaWO6	Xiong, Jie; Yan, Jiaqiang; Aczel, Adam A.; Woodward, Patrick M.	8.30445(1) 8.30445(1) 8.30445(1) 90 90 90	572.7	731.844	90	2018		Ba	1	_	0	Lu	0.5	Re	0.5	O	3	8.30445	8.30445	8.30445	90	90	90	225	cubic	56	0	71	75	8	14	0	20	58	101	2.15	0	1.75	1.35	0.6	0.89	0	1.27	1.9	3.44	137.327	0	174.967	186.207	15.9994	38.16	0	17.78	8.86	17.36	18	0	16	48	0.02658	272	0	137	62	5.3	5.02	0	3.51	2.76	6.83	6	0	8	6	2	2	0	17	7	16	2	4	-2	1.49	0.8605	1.26	1.7315514236	1.1825396825	0.6829365079	0.6295	0.9170212913	125.791625	79.69	7.77	0.0167091837	95.42	276.8979485764	277.1854698677	278.9839859469	-0.5367587595	1.173479995
238804	F m -3 m	Ba2Y(RuO6)	Elpasolite#K2NaAlF6#Ba2CaWO6	Ranjbar, Ben; Pavan, Adriano; Kennedy, Brendan J.; Zhang, Zhaoming	8.333329(25) 8.333329(25) 8.333329(25) 90 90 90	578.7	560.649	293	2015		Ba	1	_	0	Y	0.5	Ru	0.5	O	3	8.333329	8.333329	8.333329	90	90	90	225	cubic	56	0	39	44	8	14	0	25	62	101	2.15	0	1.8	1.3	0.6	0.89	0	1.22	2.2	3.44	137.327	0	88.90585	101.07	15.9994	38.16	0	19.88	8.17	17.36	18	0	17	120	0.02658	272	0	162	72	5.3	5.02	0	3.65	2.7	6.83	6	0	5	5	2	2	0	3	8	16	2	4	-2	1.49	0.8725	1.26	1.7077363897	1.1825396825	0.6924603175	0.6175	0.9118610308	150.841625	118.69	7.82	0.0429482507	120.47	276.9097636103	277.2041246412	278.9738476309	-0.5408468253	1.1616649611
239438	F m -3 m	Pb2Mn(WO6)	Elpasolite#K2NaAlF6#Ba2CaWO6	Ivanov, Sergey A.; Bush, Alexander A.; Stash, Adam I.; Kamentsev, Konstantin E.; Shkuratov, Valerii Ya.; Kvashnin, Yaroslav O.; Autieri, Carmine; Di Marco, Igor; Sanyal, Biplab; Eriksson, Olle; Nordblad, Per; Mathieu, Roland	8.1358(6) 8.1358(6) 8.1358(6) 90 90 90	538.52	749.164	500	2016		Pb	1	_	0	Mn	0.5	W	0.5	O	3	8.1358	8.1358	8.1358	90	90	90	225	cubic	82	0	25	74	8	82	0	60	55	101	1.8	0	1.4	1.35	0.6	2.33	0	1.55	2.36	3.44	207.2	0	54.938045	183.84	15.9994	18.26	0	7.35	9.47	17.36	35	0	7.8	170	0.02658	47	0	68	68	5.3	4.95	0	8.89	3.16	6.83	6	0	4	6	2	14	0	7	6	16	2	4	-2	1.33	0.775	1.26	1.7161290323	1.0555555556	0.6150793651	0.555	0.8999540851	60.618	40.94	7.02	0.0003050594	46.39	51.8388709677	52.1838250529	53.98544973	-0.609450812	1.1733241542
240763	F m -3 m	Sr2(CoTa)O6	Elpasolite#K2NaAlF6#Ba2CaWO6	Boulahya, K.; Parras, M.; Gonzalez Calbet, J.M.	7.9280(5) 7.9280(5) 7.9280(5) 90 90 90	498.3	511.114	293	2007		Sr	1	_	0	Co	0.5	Ta	0.5	O	3	7.928	7.928	7.928	90	90	90	225	cubic	38	0	27	73	8	15	0	64	52	101	2	0	1.35	1.45	0.6	0.95	0	1.88	1.5	3.44	87.62	0	58.933195	180.94788	15.9994	33.94	0	6.67	10.85	17.36	35	0	100	57	0.02658	197.2	0	55	74	5.3	6.08	0	2.51	3.31	6.83	5	0	4	6	2	2	0	9	5	16	2	4	-2	1.32	0.7325	1.26	1.8020477816	1.0476190476	0.5813492063	0.5875	0.9156012524	45.12	10.06	6.07	0.0162962963	17.18	200.9854522184	201.3135534709	203.1757233578	-0.5426472684	1.2812144482
246017	F m -3 m	Sr2(AlSb)O6	Elpasolite#K2NaAlF6#Ba2CaWO6	Faik, A.; Gateshki, M.; Igartua, J.M.; Pizarro, J.L.; Insausti, M.; Kaindl, R.; Grzechnik, A.	7.7662(1) 7.7662(1) 7.7662(1) 90 90 90	468.41	419.964	293	2008		Sr	1	_	0	Al	0.5	Sb	0.5	O	3	7.7662	7.7662	7.7662	90	90	90	225	cubic	38	0	13	51	8	15	0	80	88	101	2	0	1.25	1.45	0.6	0.95	0	1.61	2.05	3.44	87.62	0	26.9815386	121.76	15.9994	33.94	0	10	18.19	17.36	35	0	235	24	0.02658	197.2	0	57.8	43	5.3	6.08	0	4.05	4.51	6.83	5	0	3	5	2	2	0	13	15	16	2	4	-2	1.32	0.7075	1.26	1.8657243816	1.0476190476	0.5615079365	0.6125	0.9272353217	48.19	8.86	6.34	0.0065185185	20.25	200.9467756184	201.2615109401	203.1489846194	-0.5333812493	1.3198910483
246089	F m -3 m	Sr2(MnTaO6)	Elpasolite#K2NaAlF6#Ba2CaWO6	Mandal, T.K.; Poltavets, V.V.; Croft, M.; Greenblatt, M.	7.9431(1) 7.9431(1) 7.9431(1) 90 90 90	501.15	507.124	293	2008		Sr	1	_	0	Mn	0.5	Ta	0.5	O	3	7.9431	7.9431	7.9431	90	90	90	225	cubic	38	0	25	73	8	15	0	60	52	101	2	0	1.4	1.45	0.6	0.95	0	1.55	1.5	3.44	87.62	0	54.938045	180.94788	15.9994	33.94	0	7.35	10.85	17.36	35	0	7.8	57	0.02658	197.2	0	68	74	5.3	6.08	0	8.89	3.31	6.83	5	0	4	6	2	2	0	7	5	16	2	4	-2	1.32	0.75	1.26	1.76	1.0476190476	0.5952380952	0.57	0.9076295997	58.45	25.06	6.4	0.0162962963	30.51	201.01	201.3476295997	203.18544973	-0.5489487967	1.2566666667
246164	F m -3 m	Ba2(TbSb)O6	Elpasolite#K2NaAlF6#Ba2CaWO6	Saines, P.J.; Kennedy, B.J.; Elcombe, M.M.; Harris, H.H.; Jang Ling Yun; Zhang Zhao Ming	8.4494(2) 8.4494(2) 8.4494(2) 90 90 90	603.22	651.344	293	2008		Ba	1	_	0	Tb	0.5	Sb	0.5	O	3	8.4494	8.4494	8.4494	90	90	90	225	cubic	56	0	65	51	8	14	0	26	88	101	2.15	0	1.75	1.45	0.6	0.89	0	1.1	2.05	3.44	137.327	0	158.92535	121.76	15.9994	38.16	0	19.3	18.19	17.36	18	0	11	24	0.02658	272	0	170	43	5.3	5.02	0	3.6	4.51	6.83	6	0	8	5	2	2	0	11	15	16	2	4	-2	1.49	0.9015	1.26	1.6528008874	1.1825396825	0.7154761905	0.5885	0.8996269481	158.961625	118.69	7.94	0.007962828	128.59	276.9356991126	277.2468260607	278.9839859469	-0.5504735752	1.1357294588
247171	F m -3 m	Ba2Nd(IrO6)	Elpasolite#K2NaAlF6#Ba2CaWO6	Fu, W.T.; Goetz, R.J.; Ijdo, D.J.W.	8.49004(3) 8.49004(3) 8.49004(3) 90 90 90	611.97	708.114	293	2010		Ba	1	_	0	Nd	0.5	Ir	0.5	O	3	8.49004	8.49004	8.49004	90	90	90	225	cubic	56	0	60	77	8	14	0	30	66	101	2.15	0	1.85	1.35	0.6	0.89	0	1.14	2.2	3.44	137.327	0	144.242	192.217	15.9994	38.16	0	20.59	8.52	17.36	18	0	17	150	0.02658	272	0	208	54	5.3	5.02	0	3.66	3.84	6.83	6	0	8	6	2	2	0	6	9	16	2	4	-2	1.49	0.9165	1.26	1.6257501364	1.1825396825	0.7273809524	0.5735	0.8934269002	196.921625	161.69	7.9	0.0538811953	166.55	276.9477498636	277.2676767638	278.961275203	-0.5553168172	1.1236787078
247247	F m -3 m	Ba2(InSbO6)	Elpasolite#K2NaAlF6#Ba2CaWO6	Shaheen, R.; Bashir, J.	8.2938(1) 8.2938(1) 8.2938(1) 90 90 90	570.51	607.244	293	2010		Ba	1	_	0	In	0.5	Sb	0.5	O	3	8.2938	8.2938	8.2938	90	90	90	225	cubic	56	0	49	51	8	14	0	79	88	101	2.15	0	1.55	1.45	0.6	0.89	0	1.78	2.05	3.44	137.327	0	114.818	121.76	15.9994	38.16	0	15.76	18.19	17.36	18	0	82	24	0.02658	272	0	65	43	5.3	5.02	0	4.59	4.51	6.83	6	0	5	5	2	2	0	13	15	16	2	4	-2	1.49	0.84	1.26	1.7738095238	1.1825396825	0.6666666667	0.65	0.9259731658	53.281625	11.69	7.26	0.007962828	22.91	276.8761904762	277.152163642	278.9997837642	-0.5296285456	1.1952380952
