Repository: ihalage/analogmat

## Supplementary Materials for "Analogical discovery of disordered perovskites by crystal structure information hidden in unsupervised material fingerprints"

### Achintha Ihalage and Yang Hao

# DESCRIPTION: <p>Dielectric properties of (Ba0.5Sr0.5)TiO3 thin films</p>

# DESCRIPTION: <p>The dielectric properties of (Ba0.5Sr0.5)TiO3 (BST) thin films with high electrical resistivity were investigated. BST films are deposited on Pt/TiO2/SiO2/Si substrates by a metal-organic deposition (MOD) method. The dielectric permittivity and ac conductivity of the films are measured in the frequency range 102-105 Hz. The dielectric permittivity εr decreases slightly with frequency f ...</p>

File: analogmat/ICSD_data/ICSD_all_data.csv (part 19 of 35)
CollectionCode	HMS	StructuredFormula	StructureType	Authors	CellParameter	CellVolume	FormulaWeight	Temperature	PublicationYear	Quality	A1	A1_frac	A2	A2_frac	B1	B1_frac	B2	B2_frac	O	O_frac	a	b	c	alpha	beta	gamma	SpaceGroupNum	CrystalClass	atom_numA1	atom_numA2	atom_numB1	atom_numB2	atom_numO	mend_numA1	mend_numA2	mend_numB1	mend_numB2	mend_numO	atomic_rA1	atomic_rA2	atomic_rB1	atomic_rB2	atomic_rO	A1_X	A2_X	B1_X	B2_X	O_X	M_A1	M_A2	M_B1	M_B2	M_O	V_A1	V_A2	V_B1	V_B2	V_O	therm_con_A1	therm_con_A2	therm_con_B1	therm_con_B2	therm_con_O	polarizability_A1	polarizability_A2	polarizability_B1	polarizability_B2	polarizability_O	lattice_const_A1	lattice_const_A2	lattice_const_B1	lattice_const_B2	lattice_const_O	Row_A1	Row_A2	Row_B1	Row_B2	Row_O	Group_A1	Group_A2	Group_B1	Group_B2	Group_O	nA	nB	nO	rA_avg	rB_avg	rO	rA/rB	rA/rO	rB/rO	rA-rB	Goldschmidt_TF	SISSO_1	SISSO_2	SISSO_3	SISSO_4	SISSO_5	SISSO_6	SISSO_7	SISSO_8	SISSO_9	SISSO_10
257146	F m -3 m	Ba2Sc(IrO6)	Elpasolite#K2NaAlF6#Ba2CaWO6	Kayser, Paula; Kennedy, Brendan J.; Ranjbar, Ben; Kimpton, Justin A.; Avdeev, Maxim	8.1450(3) 8.1450(3) 8.1450(3) 90 90 90	540.35	608.834	293	2017		Ba	1	_	0	Sc	0.5	Ir	0.5	O	3	8.145	8.145	8.145	90	90	90	225	cubic	56	0	21	77	8	14	0	19	66	101	2.15	0	1.6	1.35	0.6	0.89	0	1.36	2.2	3.44	137.327	0	44.955912	192.217	15.9994	38.16	0	15	8.52	17.36	18	0	16	150	0.02658	272	0	97	54	5.3	5.02	0	3.31	3.84	6.83	6	0	4	6	2	2	0	3	9	16	2	4	-2	1.49	0.7975	1.26	1.868338558	1.1825396825	0.6329365079	0.6925	0.9451001936	85.701625	53.69	7.68	0.0538811953	55.33	276.824161442	277.0767616356	278.999573603	-0.5142330981	1.2472671294
258632	F m -3 m	Ba2Sc(OsO6)	Elpasolite#K2NaAlF6#Ba2CaWO6	Feng, Hai L.; Yamaura, Kazunari; Tjeng, Liu Hao; Jansen, Martin	8.15249(4) 8.15249(4) 8.15249(4) 90 90 90	541.84	605.834	293	2016		Ba	1	_	0	Sc	0.5	Os	0.5	O	3	8.15249	8.15249	8.15249	90	90	90	225	cubic	56	0	21	76	8	14	0	19	63	101	2.15	0	1.6	1.3	0.6	0.89	0	1.36	2.2	3.44	137.327	0	44.955912	190.23	15.9994	38.16	0	15	8.42	17.36	18	0	16	88	0.02658	272	0	97	57	5.3	5.02	0	3.31	2.74	6.83	6	0	4	6	2	2	0	3	8	16	2	4	-2	1.49	0.8	1.26	1.8625	1.1825396825	0.6349206349	0.69	0.9439532273	85.701625	53.69	7.68	0.0312864431	55.33	276.8275	277.0814532273	278.999573603	-0.5151623926	1.2439285714
258633	F m -3 m	Ba2In(OsO6)	Elpasolite#K2NaAlF6#Ba2CaWO6	Feng, Hai L.; Yamaura, Kazunari; Tjeng, Liu Hao; Jansen, Martin	8.22424(4) 8.22424(4) 8.22424(4) 90 90 90	556.26	675.694	293	2016		Ba	1	_	0	In	0.5	Os	0.5	O	3	8.22424	8.22424	8.22424	90	90	90	225	cubic	56	0	49	76	8	14	0	79	63	101	2.15	0	1.55	1.3	0.6	0.89	0	1.78	2.2	3.44	137.327	0	114.818	190.23	15.9994	38.16	0	15.76	8.42	17.36	18	0	82	88	0.02658	272	0	65	57	5.3	5.02	0	4.59	2.74	6.83	6	0	5	6	2	2	0	13	8	16	2	4	-2	1.49	0.8275	1.26	1.8006042296	1.1825396825	0.6567460317	0.6625	0.9315179153	53.281625	11.69	7.26	0.0312864431	22.91	276.8618957704	277.1309136857	278.9997837642	-0.5251879314	1.209532801
259381	F m -3 m	Ba2Mg(OsO6)	Elpasolite#K2NaAlF6#Ba2CaWO6	Marjerrison, C.A.; Thompson, C.M.; Sharma, A.Z.; Hallas, A.M.; Wilson, M.N.; Munsie, T.J.S.; Flacau, R.; Wiebe, C.R.; Gaulin, B.D.; Luke, G.M.; Greedan, J.E.	8.0757(2) 8.0757(2) 8.0757(2) 90 90 90	526.67	585.184	290	2016		Ba	1	_	0	Mg	0.5	Os	0.5	O	3	8.0757	8.0757	8.0757	90	90	90	225	cubic	56	0	12	76	8	14	0	73	63	101	2.15	0	1.5	1.3	0.6	0.89	0	1.31	2.2	3.44	137.327	0	24.305	190.23	15.9994	38.16	0	14	8.42	17.36	18	0	160	88	0.02658	272	0	71.2	57	5.3	5.02	0	3.21	2.74	6.83	6	0	3	6	2	2	0	2	8	16	2	4	-2	1.49	0.7725	1.26	1.928802589	1.1825396825	0.6130952381	0.7175	0.9567250422	59.951625	28.89	7.73	0.0312864431	29.58	276.788697411	277.0279224532	278.9974949866	-0.5047711521	1.2827311604
259383	F m -3 m	Ba2Zn(OsO6)	Elpasolite#K2NaAlF6#Ba2CaWO6	Marjerrison, C.A.; Thompson, C.M.; Sharma, A.Z.; Hallas, A.M.; Wilson, M.N.; Munsie, T.J.S.; Flacau, R.; Wiebe, C.R.; Gaulin, B.D.; Luke, G.M.; Greedan, J.E.	8.0977(2) 8.0977(2) 8.0977(2) 90 90 90	530.99	626.244	290	2016		Ba	1	_	0	Zn	0.5	Os	0.5	O	3	8.0977	8.0977	8.0977	90	90	90	225	cubic	56	0	30	76	8	14	0	76	63	101	2.15	0	1.35	1.3	0.6	0.89	0	1.65	2.2	3.44	137.327	0	65.409	190.23	15.9994	38.16	0	9.16	8.42	17.36	18	0	120	88	0.02658	272	0	38.67	57	5.3	5.02	0	2.66	2.74	6.83	6	0	4	6	2	2	0	12	8	16	2	4	-2	1.49	0.7825	1.26	1.9041533546	1.1825396825	0.621031746	0.7075	0.9520409539	27.081625	13.64	7.39	0.0312864431	3.29	276.8033466454	277.0478875992	278.9757233578	-0.5085931642	1.2680819261
259385	F m -3 m	Ba2Cd(OsO6)	Elpasolite#K2NaAlF6#Ba2CaWO6	Marjerrison, C.A.; Thompson, C.M.; Sharma, A.Z.; Hallas, A.M.; Wilson, M.N.; Munsie, T.J.S.; Flacau, R.; Wiebe, C.R.; Gaulin, B.D.; Luke, G.M.; Greedan, J.E.	8.3190(1) 8.3190(1) 8.3190(1) 90 90 90	575.72	673.274	290	2016		Ba	1	_	0	Cd	0.5	Os	0.5	O	3	8.319	8.319	8.319	90	90	90	225	cubic	56	0	48	76	8	14	0	75	63	101	2.15	0	1.55	1.3	0.6	0.89	0	1.69	2.2	3.44	137.327	0	112.411	190.23	15.9994	38.16	0	13	8.42	17.36	18	0	97	88	0.02658	272	0	46	57	5.3	5.02	0	2.98	2.74	6.83	6	0	5	6	2	2	0	12	8	16	2	4	-2	1.49	0.8875	1.26	1.6788732394	1.1825396825	0.7043650794	0.6025	0.9054918036	34.371625	6.31	7.35	0.0312864431	4	276.9236267606	277.2266185642	278.9997837642	-0.5458701671	1.1478018109
262319	F m -3 m	Ba2Ca(MoO6)	Elpasolite#K2NaAlF6#Ba2CaWO6	Day, B.E.; Bley, N.D.; Jones, H.R.; McCullough, R.M.; Eng, H.W.; Porter, S.H.; Woodward, P.M.; Barnes, P.W.	8.38011(3) 8.38011(3) 8.38011(3) 90 90 90	588.5	506.694	293	2012		Ba	1	_	0	Ca	0.5	Mo	0.5	O	3	8.38011	8.38011	8.38011	90	90	90	225	cubic	56	0	20	42	8	14	0	16	56	101	2.15	0	1.8	1.45	0.6	0.89	0	1	2.16	3.44	137.327	0	40.078	95.94	15.9994	38.16	0	26.2	9.38	17.36	18	0	200	139	0.02658	272	0	160.8	87	5.3	5.02	0	5.58	3.15	6.83	6	0	4	5	2	2	0	2	6	16	2	4	-2	1.49	0.935	1.26	1.5935828877	1.1825396825	0.7420634921	0.555	0.8858968785	149.861625	118.49	8.04	0.049872449	119.49	276.9614171123	277.2923139908	278.9738476309	-0.5611665677	1.1100114591
263778	F m -3 m	Ba2Ca(TeO6)	Elpasolite#K2NaAlF6#Ba2CaWO6	Weil, Matthias	8.3536(14) 8.3536(14) 8.3536(14) 9 9 9	582.93	538.354	293	2018		Ba	1	_	0	Ca	0.5	Te	0.5	O	3	8.3536	8.3536	8.3536	9	9	9	225	cubic	56	0	20	52	8	14	0	16	92	101	2.15	0	1.8	1.4	0.6	0.89	0	1	2.1	3.44	137.327	0	40.078	127.6	15.9994	38.16	0	26.2	20.46	17.36	18	0	200	3	0.02658	272	0	160.8	38	5.3	5.02	0	5.58	4.45	6.83	6	0	4	5	2	2	0	2	16	16	2	4	-2	1.49	0.92	1.26	1.6195652174	1.1825396825	0.7301587302	0.57	0.8919924992	149.861625	118.49	8.04	0.0003097668	119.49	276.9504347826	277.2724272818	278.9738476309	-0.5564338919	1.1209937888
290860	F m -3 m	Ba2Lu(TaO6)	Elpasolite#K2NaAlF6#Ba2CaWO6	Doi, Yoshihiro; Hinatsu, Yukio	8.3760(1) 8.3760(1) 8.3760(1) 90 90 90	587.64	726.594	293	2001		Ba	1	_	0	Lu	0.5	Ta	0.5	O	3	8.376	8.376	8.376	90	90	90	225	cubic	56	0	71	73	8	14	0	20	52	101	2.15	0	1.75	1.45	0.6	0.89	0	1.27	1.5	3.44	137.327	0	174.967	180.94788	15.9994	38.16	0	17.78	10.85	17.36	18	0	16	57	0.02658	272	0	137	74	5.3	5.02	0	3.51	3.31	6.83	6	0	8	6	2	2	0	17	5	16	2	4	-2	1.49	0.8905	1.26	1.6732172937	1.1825396825	0.7067460317	0.5995	0.9042286204	125.791625	79.69	7.77	0.0199890671	95.42	276.9262827063	277.2310113268	278.9839859469	-0.546863457	1.1451458651
1494	F m -3 m	Ba(Fe0.67U0.33O3)	Elpasolite#K2NaAlF6#Ba2CaWO6	Grenet, J.C.; Berthon, J.; Poix, P.	8.250(3) 8.250(3) 8.250(3) 90 90 90	561.52	301.3064	293	1977		Ba	1	_	0	Fe	0.67	U	0.33	O	3	8.25	8.25	8.25	90	90	90	225	cubic	56	0	26	92	8	14	0	61	45	101	2.15	0	1.4	1.75	0.6	0.89	0	1.83	1.38	3.44	137.327	0	55.845	238.02891	15.9994	38.16	0	7.09	12.49	17.36	18	0	80	27	0.02658	272	0	62	129	5.3	5.02	0	2.87	2.85	6.83	6	0	4	9	2	2	0	8	6	16	2	3.7666666667	-2	1.49	0.7628	1.26	1.9533298374	1.1825396825	0.6053968254	0.7272	0.9613128576	50.231625	13.69	7.21	0.0090561224	19.86	276.7738701626	277.0079830201	278.98544973	-0.5010154389	1.2975584089
4169	F m -3 m	Ba2Mn(ReO6)	Elpasolite#K2NaAlF6#Ba2CaWO6	Khattak, C.P.; Cox, D.E.; Wang, F.F.Y.	8.166 8.166 8.166 90 90 90	544.54	611.814	293	1975		Ba	1	_	0	Mn	0.5	Re	0.5	O	3	8.166	8.166	8.166	90	90	90	225	cubic	56	0	25	75	8	14	0	60	58	101	2.15	0	1.4	1.35	0.6	0.89	0	1.55	1.9	3.44	137.327	0	54.938045	186.207	15.9994	38.16	0	7.35	8.86	17.36	18	0	7.8	48	0.02658	272	0	68	62	5.3	5.02	0	8.89	2.76	6.83	6	0	4	6	2	2	0	7	7	16	2	4	-2	1.49	0.75	1.26	1.9866666667	1.1825396825	0.5952380952	0.74	0.9674346509	56.511625	20.69	7.49	0.0167091837	26.14	276.7533333333	276.9807679842	278.98544973	-0.4959852171	1.3180952381
6155	F m -3 m	Sr(Co0.67Te0.33O3)	Elpasolite#K2NaAlF6#Ba2CaWO6	Harari, D.; Poix, P.; Bernier, J.C.	7.930(1) 7.930(1) 7.930(1) 90 90 90	498.68	217.2081	293	1974		Sr	1	_	0	Co	0.67	Te	0.33	O	3	7.93	7.93	7.93	90	90	90	225	cubic	38	0	27	52	8	15	0	64	92	101	2	0	1.35	1.4	0.6	0.95	0	1.88	2.1	3.44	87.62	0	58.933195	127.6	15.9994	33.94	0	6.67	20.46	17.36	35	0	100	3	0.02658	197.2	0	55	38	5.3	6.08	0	2.51	4.45	6.83	5	0	4	5	2	2	0	9	16	16	2	4	-2	1.32	0.8152	1.26	1.6192345437	1.0476190476	0.646984127	0.5048	0.8791130953	45.12	10.06	6.07	0.0002962963	17.18	201.0855654563	201.4598785517	203.1757233578	-0.5711677987	1.1811012103
15309	F m -3 m	Ba2Fe(UO6)	Elpasolite#K2NaAlF6#Ba2CaWO6	Grenet, J.V.; Poix, P.; Michel, A.	8.361(2) 8.361(2) 8.361(2) 90 90 90	584.49	664.554	293	1971		Ba	1	_	0	Fe	0.5	U	0.5	O	3	8.361	8.361	8.361	90	90	90	225	cubic	56	0	26	92	8	14	0	61	45	101	2.15	0	1.4	1.75	0.6	0.89	0	1.83	1.38	3.44	137.327	0	55.845	238.02891	15.9994	38.16	0	7.09	12.49	17.36	18	0	80	27	0.02658	272	0	62	129	5.3	5.02	0	2.87	2.85	6.83	6	0	4	9	2	2	0	8	6	16	2	4	-2	1.49	0.81	1.26	1.8395061728	1.1825396825	0.6428571429	0.68	0.9393930668	50.231625	13.69	7.21	0.0090561224	19.86	276.8404938272	277.099886894	278.98544973	-0.5188494788	1.2309347443
21104	F m -3 m	Ba2Mn(UO6)	Elpasolite#K2NaAlF6#Ba2CaWO6	Grenet, J.C.; Poix, P.; Michel, A.	8.469(3) 8.469(3) 8.469(3) 90 90 90	607.43	663.644	293	1972		Ba	1	_	0	Mn	0.5	U	0.5	O	3	8.469	8.469	8.469	90	90	90	225	cubic	56	0	25	92	8	14	0	60	45	101	2.15	0	1.4	1.75	0.6	0.89	0	1.55	1.38	3.44	137.327	0	54.938045	238.02891	15.9994	38.16	0	7.35	12.49	17.36	18	0	7.8	27	0.02658	272	0	68	129	5.3	5.02	0	8.89	2.85	6.83	6	0	4	9	2	2	0	7	6	16	2	4	-2	1.49	0.84	1.26	1.7738095238	1.1825396825	0.6666666667	0.65	0.9259731658	56.511625	20.69	7.49	0.0090561224	26.14	276.8761904762	277.152163642	278.98544973	-0.5296285456	1.1952380952
23099	F m -3 m	Ba2Mg(UO6)	Elpasolite#K2NaAlF6#Ba2CaWO6	Padel, L.; Poix, P.; Michel, A.	8.379 8.379 8.379 90 90 90	588.27	633.014	293	1972		Ba	1	_	0	Mg	0.5	U	0.5	O	3	8.379	8.379	8.379	90	90	90	225	cubic	56	0	12	92	8	14	0	73	45	101	2.15	0	1.5	1.75	0.6	0.89	0	1.31	1.38	3.44	137.327	0	24.305	238.02891	15.9994	38.16	0	14	12.49	17.36	18	0	160	27	0.02658	272	0	71.2	129	5.3	5.02	0	3.21	2.85	6.83	6	0	3	9	2	2	0	2	6	16	2	4	-2	1.49	0.865	1.26	1.7225433526	1.1825396825	0.6865079365	0.625	0.9150793639	59.951625	28.89	7.73	0.0090561224	29.58	276.9024566474	277.1925360113	278.9974949866	-0.5382991012	1.168971924
25392	F m -3 m	Ba2La(ReO6)	Elpasolite#K2NaAlF6#Ba2CaWO6	Baud, G.; Capestan, M.	8.547 8.547 8.547 90 90 90	624.37	695.784	293	1969		Ba	1	_	0	La	0.5	Re	0.5	O	3	8.547	8.547	8.547	90	90	90	225	cubic	56	0	57	75	8	14	0	33	58	101	2.15	0	1.95	1.35	0.6	0.89	0	1.1	1.9	3.44	137.327	0	138.90547	186.207	15.9994	38.16	0	22.39	8.86	17.36	18	0	13	48	0.02658	272	0	215	62	5.3	5.02	0	3.75	2.76	6.83	6	0	8	6	2	2	0	3	7	16	2	4	-2	1.49	0.946	1.26	1.5750528541	1.1825396825	0.7507936508	0.544	0.8814794416	203.961625	171.69	7.94	0.0167091837	173.59	276.9689471459	277.3064265875	278.928959715	-0.5645816127	1.1024814256
25393	F m -3 m	Ba2Sm(ReO6)	Elpasolite#K2NaAlF6#Ba2CaWO6	Baud, G.; Capestan, M.	8.458 8.458 8.458 90 90 90	605.07	707.224	293	1969		Ba	1	_	0	Sm	0.5	Re	0.5	O	3	8.458	8.458	8.458	90	90	90	225	cubic	56	0	62	75	8	14	0	28	58	101	2.15	0	1.85	1.35	0.6	0.89	0	1.17	1.9	3.44	137.327	0	150.36	186.207	15.9994	38.16	0	19.98	8.86	17.36	18	0	13	48	0.02658	272	0	192	62	5.3	5.02	0	9	2.76	6.83	6	0	8	6	2	2	0	8	7	16	2	4	-2	1.49	0.909	1.26	1.6391639164	1.1825396825	0.7214285714	0.581	0.8965162048	180.891625	143.69	7.87	0.0167091837	150.52	276.9418360836	277.2573522884	278.961275203	-0.5529065696	1.1295924878
25394	F m -3 m	Ba2Eu(ReO6)	Elpasolite#K2NaAlF6#Ba2CaWO6	Baud, G.; Capestan, M.	8.438 8.438 8.438 90 90 90	600.78	708.834	293	1969		Ba	1	_	0	Eu	0.5	Re	0.5	O	3	8.438	8.438	8.438	90	90	90	225	cubic	56	0	63	75	8	14	0	18	58	101	2.15	0	1.85	1.35	0.6	0.89	0	1.2	1.9	3.44	137.327	0	151.964	186.207	15.9994	38.16	0	28.97	8.86	17.36	18	0	14	48	0.02658	272	0	184	62	5.3	5.02	0	4.61	2.76	6.83	6	0	8	6	2	2	0	9	7	16	2	4	-2	1.49	0.9035	1.26	1.6491422247	1.1825396825	0.7170634921	0.5865	0.8987953077	172.861625	134.69	7.84	0.0167091837	142.49	276.9373577753	277.249653083	278.961275203	-0.5511246134	1.1340707961
25395	F m -3 m	Ba2Tb(ReO6)	Elpasolite#K2NaAlF6#Ba2CaWO6	Baud, G.; Capestan, M.	8.399 8.399 8.399 90 90 90	592.49	715.794	293	1969		Ba	1	_	0	Tb	0.5	Re	0.5	O	3	8.399	8.399	8.399	90	90	90	225	cubic	56	0	65	75	8	14	0	26	58	101	2.15	0	1.75	1.35	0.6	0.89	0	1.1	1.9	3.44	137.327	0	158.92535	186.207	15.9994	38.16	0	19.3	8.86	17.36	18	0	11	48	0.02658	272	0	170	62	5.3	5.02	0	3.6	2.76	6.83	6	0	8	6	2	2	0	11	7	16	2	4	-2	1.49	0.8915	1.26	1.6713404375	1.1825396825	0.7075396825	0.5985	0.9038083422	158.961625	118.69	7.94	0.0167091837	128.59	276.9271595625	277.2324679047	278.9839859469	-0.5471937194	1.1442690089
25396	F m -3 m	Ba2Dy(ReO6)	Elpasolite#K2NaAlF6#Ba2CaWO6	Baud, G.; Capestan, M.	8.391 8.391 8.391 90 90 90	590.8	719.374	293	1969		Ba	1	_	0	Dy	0.5	Re	0.5	O	3	8.391	8.391	8.391	90	90	90	225	cubic	56	0	66	75	8	14	0	24	58	101	2.15	0	1.75	1.35	0.6	0.89	0	1.22	1.9	3.44	137.327	0	162.5	186.207	15.9994	38.16	0	19.01	8.86	17.36	18	0	11	48	0.02658	272	0	163	62	5.3	5.02	0	3.59	2.76	6.83	6	0	8	6	2	2	0	12	7	16	2	4	-2	1.49	0.886	1.26	1.6817155756	1.1825396825	0.7031746032	0.604	0.9061247196	151.841625	110.69	7.82	0.0167091837	121.47	276.9222844244	277.224409144	278.9839859469	-0.5453721102	1.149144147
25397	F m -3 m	Ba2Ho(ReO6)	Elpasolite#K2NaAlF6#Ba2CaWO6	Baud, G.; Capestan, M.	8.375 8.375 8.375 90 90 90	587.43	721.804	293	1969		Ba	1	_	0	Ho	0.5	Re	0.5	O	3	8.375	8.375	8.375	90	90	90	225	cubic	56	0	67	75	8	14	0	23	58	101	2.15	0	1.75	1.35	0.6	0.89	0	1.23	1.9	3.44	137.327	0	164.93032	186.207	15.9994	38.16	0	18.74	8.86	17.36	18	0	16	48	0.02658	272	0	156	62	5.3	5.02	0	3.58	2.76	6.83	6	0	8	6	2	2	0	13	7	16	2	4	-2	1.49	0.8805	1.26	1.6922203294	1.1825396825	0.6988095238	0.6095	0.9084530008	144.831625	102.69	7.81	0.0167091837	114.46	276.9172796706	277.2162326715	278.9839859469	-0.5435378048	1.1541489008
25398	F m -3 m	Ba2Tm(ReO6)	Elpasolite#K2NaAlF6#Ba2CaWO6	Baud, G.; Capestan, M.	8.342 8.342 8.342 90 90 90	580.51	725.804	293	1969		Ba	1	_	0	Tm	0.5	Re	0.5	O	3	8.342	8.342	8.342	90	90	90	225	cubic	56	0	69	75	8	14	0	21	58	101	2.15	0	1.75	1.35	0.6	0.89	0	1.25	1.9	3.44	137.327	0	168.93421	186.207	15.9994	38.16	0	19.1	8.86	17.36	18	0	17	48	0.02658	272	0	144	62	5.3	5.02	0	3.54	2.76	6.83	6	0	8	6	2	2	0	15	7	16	2	4	-2	1.49	0.87	1.26	1.7126436782	1.1825396825	0.6904761905	0.62	0.9129312903	132.811625	88.69	7.79	0.0167091837	102.44	276.9073563218	277.2002876121	278.9839859469	-0.54000028	1.1640722496
25399	F m -3 m	Ba2Yb(ReO6)	Elpasolite#K2NaAlF6#Ba2CaWO6	Baud, G.; Capestan, M.	8.329 8.329 8.329 90 90 90	577.8	729.914	293	1969		Ba	1	_	0	Yb	0.5	Re	0.5	O	3	8.329	8.329	8.329	90	90	90	225	cubic	56	0	70	75	8	14	0	17	58	101	2.15	0	1.75	1.35	0.6	0.89	0	1.1	1.9	3.44	137.327	0	173.04	186.207	15.9994	38.16	0	24.84	8.86	17.36	18	0	39	48	0.02658	272	0	139	62	5.3	5.02	0	5.49	2.76	6.83	6	0	8	6	2	2	0	16	7	16	2	4	-2	1.49	0.864	1.26	1.724537037	1.1825396825	0.6857142857	0.626	0.9155101922	127.961625	82.69	7.94	0.0167091837	97.59	276.901462963	277.1909731552	278.9839859469	-0.5379575654	1.1699656085
25400	F m -3 m	Sr2Gd(ReO6)	Elpasolite#K2NaAlF6#Ba2CaWO6	Baud, G.; Capestan, M.	8.239(2) 8.239(2) 8.239(2) 90 90 90	559.27	614.684	293	1969		Sr	1	_	0	Gd	0.5	Re	0.5	O	3	8.239	8.239	8.239	90	90	90	225	cubic	38	0	64	75	8	15	0	27	58	101	2	0	1.8	1.35	0.6	0.95	0	1.2	1.9	3.44	87.62	0	157.25	186.207	15.9994	33.94	0	19.9	8.86	17.36	35	0	11	48	0.02658	197.2	0	158	62	5.3	6.08	0	3.64	2.76	6.83	5	0	8	6	2	2	0	10	7	16	2	4	-2	1.32	0.899	1.26	1.468298109	1.0476190476	0.7134920635	0.421	0.8449909659	148.8	112.06	6.75	0.0136296296	120.86	201.152701891	201.5766928569	203.1738476309	-0.597071373	1.1139647757
25401	F m -3 m	Sr2Tb(ReO6)	Elpasolite#K2NaAlF6#Ba2CaWO6	Baud, G.; Capestan, M.	8.223(2) 8.223(2) 8.223(2) 90 90 90	556.02	616.354	293	1969		Sr	1	_	0	Tb	0.5	Re	0.5	O	3	8.223	8.223	8.223	90	90	90	225	cubic	38	0	65	75	8	15	0	26	58	101	2	0	1.75	1.35	0.6	0.95	0	1.1	1.9	3.44	87.62	0	158.92535	186.207	15.9994	33.94	0	19.3	8.86	17.36	35	0	11	48	0.02658	197.2	0	170	62	5.3	6.08	0	3.6	2.76	6.83	5	0	8	6	2	2	0	11	7	16	2	4	-2	1.32	0.8915	1.26	1.4806505889	1.0476190476	0.7075396825	0.4285	0.8479365538	160.9	123.06	6.85	0.0136296296	132.96	201.1478494111	201.5672859649	203.1839859469	-0.5948652998	1.1188172556
25402	F m -3 m	Sr2Dy(ReO6)	Elpasolite#K2NaAlF6#Ba2CaWO6	Baud, G.; Capestan, M.	8.210(2) 8.210(2) 8.210(2) 90 90 90	553.39	619.934	293	1969		Sr	1	_	0	Dy	0.5	Re	0.5	O	3	8.21	8.21	8.21	90	90	90	225	cubic	38	0	66	75	8	15	0	24	58	101	2	0	1.75	1.35	0.6	0.95	0	1.22	1.9	3.44	87.62	0	162.5	186.207	15.9994	33.94	0	19.01	8.86	17.36	35	0	11	48	0.02658	197.2	0	163	62	5.3	6.08	0	3.59	2.76	6.83	5	0	8	6	2	2	0	12	7	16	2	4	-2	1.32	0.886	1.26	1.4898419865	1.0476190476	0.7031746032	0.434	0.8501097369	153.78	115.06	6.73	0.0136296296	125.84	201.1441580135	201.5602677505	203.1839859469	-0.593234032	1.1225086531
25403	F m -3 m	Sr2Ho(ReO6)	Elpasolite#K2NaAlF6#Ba2CaWO6	Baud, G.; Capestan, M.	8.200(2) 8.200(2) 8.200(2) 90 90 90	551.37	622.364	293	1969		Sr	1	_	0	Ho	0.5	Re	0.5	O	3	8.2	8.2	8.2	90	90	90	225	cubic	38	0	67	75	8	15	0	23	58	101	2	0	1.75	1.35	0.6	0.95	0	1.23	1.9	3.44	87.62	0	164.93032	186.207	15.9994	33.94	0	18.74	8.86	17.36	35	0	16	48	0.02658	197.2	0	156	62	5.3	6.08	0	3.58	2.76	6.83	5	0	8	6	2	2	0	13	7	16	2	4	-2	1.32	0.8805	1.26	1.4991482112	1.0476190476	0.6988095238	0.4395	0.852294088	146.77	107.06	6.72	0.0136296296	118.83	201.1403517888	201.5531458768	203.1839859469	-0.5915912406	1.1263148779
25404	F m -3 m	Sr2Y(ReO6)	Elpasolite#K2NaAlF6#Ba2CaWO6	Baud, G.; Capestan, M.	8.197(2) 8.197(2) 8.197(2) 90 90 90	550.76	546.339	293	1969		Sr	1	_	0	Y	0.5	Re	0.5	O	3	8.197	8.197	8.197	90	90	90	225	cubic	38	0	39	75	8	15	0	25	58	101	2	0	1.8	1.35	0.6	0.95	0	1.22	1.9	3.44	87.62	0	88.90585	186.207	15.9994	33.94	0	19.88	8.86	17.36	35	0	17	48	0.02658	197.2	0	162	62	5.3	6.08	0	3.65	2.76	6.83	5	0	5	6	2	2	0	3	7	16	2	4	-2	1.32	0.88	1.26	1.5	1.0476190476	0.6984126984	0.44	0.8524932222	152.78	123.06	6.73	0.0136296296	124.84	201.14	201.5524932222	203.1738476309	-0.5914413209	1.1266666667
25405	F m -3 m	Sr2Er(ReO6)	Elpasolite#K2NaAlF6#Ba2CaWO6	Baud, G.; Capestan, M.	8.181(2) 8.181(2) 8.181(2) 90 90 90	547.54	624.694	293	1969		Sr	1	_	0	Er	0.5	Re	0.5	O	3	8.181	8.181	8.181	90	90	90	225	cubic	38	0	68	75	8	15	0	22	58	101	2	0	1.75	1.35	0.6	0.95	0	1.24	1.9	3.44	87.62	0	167.259	186.207	15.9994	33.94	0	18.46	8.86	17.36	35	0	15	48	0.02658	197.2	0	150	62	5.3	6.08	0	3.56	2.76	6.83	5	0	8	6	2	2	0	14	7	16	2	4	-2	1.32	0.875	1.26	1.5085714286	1.0476190476	0.6944444444	0.445	0.8544896934	140.76	100.06	6.71	0.0136296296	112.82	201.1364285714	201.5459182649	203.1839859469	-0.5899368201	1.1302380952
25406	F m -3 m	Sr2Tm(ReO6)	Elpasolite#K2NaAlF6#Ba2CaWO6	Baud, G.; Capestan, M.	8.167(2) 8.167(2) 8.167(2) 90 90 90	544.74	626.364	293	1969		Sr	1	_	0	Tm	0.5	Re	0.5	O	3	8.167	8.167	8.167	90	90	90	225	cubic	38	0	69	75	8	15	0	21	58	101	2	0	1.75	1.35	0.6	0.95	0	1.25	1.9	3.44	87.62	0	168.93421	186.207	15.9994	33.94	0	19.1	8.86	17.36	35	0	17	48	0.02658	197.2	0	144	62	5.3	6.08	0	3.54	2.76	6.83	5	0	8	6	2	2	0	15	7	16	2	4	-2	1.32	0.87	1.26	1.5172413793	1.0476190476	0.6904761905	0.45	0.8564955378	134.75	93.06	6.7	0.0136296296	106.81	201.1327586207	201.5392541585	203.1839859469	-0.5884226203	1.133908046
25407	F m -3 m	Sr2Yb(ReO6)	Elpasolite#K2NaAlF6#Ba2CaWO6	Baud, G.; Capestan, M.	8.155(2) 8.155(2) 8.155(2) 90 90 90	542.34	630.474	293	1969		Sr	1	_	0	Yb	0.5	Re	0.5	O	3	8.155	8.155	8.155	90	90	90	225	cubic	38	0	70	75	8	15	0	17	58	101	2	0	1.75	1.35	0.6	0.95	0	1.1	1.9	3.44	87.62	0	173.04	186.207	15.9994	33.94	0	24.84	8.86	17.36	35	0	39	48	0.02658	197.2	0	139	62	5.3	6.08	0	5.49	2.76	6.83	5	0	8	6	2	2	0	16	7	16	2	4	-2	1.32	0.864	1.26	1.5277777778	1.0476190476	0.6857142857	0.456	0.8589150167	129.9	87.06	6.85	0.0136296296	101.96	201.1282222222	201.5311372389	203.1839859469	-0.5865926638	1.1384444444
27018	F m -3 m	Ba2(UFe)O6	Elpasolite#K2NaAlF6#Ba2CaWO6	Dianoux, A.J.; Poix, P.	8.361(2) 8.361(2) 8.361(2) 90 90 90	584.49	664.554	293	1968		Ba	1	_	0	U	0.5	Fe	0.5	O	3	8.361	8.361	8.361	90	90	90	225	cubic	56	0	92	26	8	14	0	45	61	101	2.15	0	1.75	1.4	0.6	0.89	0	1.38	1.83	3.44	137.327	0	238.02891	55.845	15.9994	38.16	0	12.49	7.09	17.36	18	0	27	80	0.02658	272	0	129	62	5.3	5.02	0	2.85	2.87	6.83	6	0	9	4	2	2	0	6	8	16	2	4	-2	1.49	0.81	1.26	1.8395061728	1.1825396825	0.6428571429	0.68	0.9393930668	117.681625	82.69	7.66	0.0283709913	87.31	276.8404938272	277.099886894	278.9839859469	-0.5188494788	1.2309347443
28342	F m -3 m	Ba2Ni(WO6)	Elpasolite#K2NaAlF6#Ba2CaWO6	Nomura, S.; Kawakubo, T.	8.064 8.064 8.064 90 90 90	524.39	613.234	293	1962		Ba	1	_	0	Ni	0.5	W	0.5	O	3	8.064	8.064	8.064	90	90	90	225	cubic	56	0	28	74	8	14	0	67	55	101	2.15	0	1.35	1.35	0.6	0.89	0	1.91	2.36	3.44	137.327	0	58.6934	183.84	15.9994	38.16	0	6.59	9.47	17.36	18	0	91	170	0.02658	272	0	49	68	5.3	5.02	0	3.52	3.16	6.83	6	0	4	6	2	2	0	10	6	16	2	4	-2	1.49	0.785	1.26	1.898089172	1.1825396825	0.623015873	0.705	0.9508770896	37.151625	1.31	7.13	0.0611698251	6.78	276.806910828	277.0527879176	278.9757233578	-0.5095408561	1.2645177434
28413	F m -3 m	Ba(Fe0.6667U0.3333O3)	Elpasolite#K2NaAlF6#Ba2CaWO6	Ropars, C.; Berthon, J.; Bernier, J.C.; Poix, P.	8.250(2) 8.250(2) 8.250(2) 90 90 90	561.52	301.9076	293	1966		Ba	1	_	0	Fe	0.667	U	0.333	O	3	8.25	8.25	8.25	90	90	90	225	cubic	56	0	26	92	8	14	0	61	45	101	2.15	0	1.4	1.75	0.6	0.89	0	1.83	1.38	3.44	137.327	0	55.845	238.02891	15.9994	38.16	0	7.09	12.49	17.36	18	0	80	27	0.02658	272	0	62	129	5.3	5.02	0	2.87	2.85	6.83	6	0	4	9	2	2	0	8	6	16	2	3.7766666667	-2	1.49	0.76328	1.26	1.9521014569	1.1825396825	0.6057777778	0.72672	0.9610847971	50.231625	13.69	7.21	0.0090561224	19.86	276.7746185431	277.0089833402	278.98544973	-0.5012024207	1.2968100283
28470	F m -3 m	Sr2(Fe1.333U0.667O6)	Elpasolite#K2NaAlF6#Ba2CaWO6	Berthon, J.; Ropars, C.; Bernier, J.C.; Poix, P.	8.066(2) 8.066(2) 8.066(2) 90 90 90	524.78	504.4481	293	1966		Sr	1	_	0	Fe	0.666	U	0.334	O	3	8.066	8.066	8.066	90	90	90	225	cubic	38	0	26	92	8	15	0	61	45	101	2	0	1.4	1.75	0.6	0.95	0	1.83	1.38	3.44	87.62	0	55.845	238.02891	15.9994	33.94	0	7.09	12.49	17.36	35	0	80	27	0.02658	197.2	0	62	129	5.3	6.08	0	2.87	2.85	6.83	5	0	4	9	2	2	0	8	6	16	2	3.78	-2	1.32	0.76344	1.26	1.7290160327	1.0476190476	0.6059047619	0.55656	0.9016009842	52.17	18.06	6.12	0.0074074074	24.23	201.0275439673	201.3725849515	203.18544973	-0.5536884115	1.2391226994
28597	F m -3 m	Sr2Ni(WO6)	Elpasolite#K2NaAlF6#Ba2CaWO6	Kupriyanov, M.F.; Fesenko, E.G.	7.908(2) 7.908(2) 7.908(2) 90 90 90	494.54	513.794	573	1962		Sr	1	_	0	Ni	0.5	W	0.5	O	3	7.908	7.908	7.908	90	90	90	225	cubic	38	0	28	74	8	15	0	67	55	101	2	0	1.35	1.35	0.6	0.95	0	1.91	2.36	3.44	87.62	0	58.6934	183.84	15.9994	33.94	0	6.59	9.47	17.36	35	0	91	170	0.02658	197.2	0	49	68	5.3	6.08	0	3.52	3.16	6.83	5	0	4	6	2	2	0	10	6	16	2	4	-2	1.32	0.785	1.26	1.6815286624	1.0476190476	0.623015873	0.535	0.8920955968	39.09	3.06	6.04	0.0497777778	11.15	201.0534713376	201.4105669344	203.1757233578	-0.56111555	1.2131953291
28599	F m -3 m	Sr2Zn(WO6)	Elpasolite#K2NaAlF6#Ba2CaWO6	Kupriyanov, M.F.; Fesenko, E.G.	7.956(2) 7.956(2) 7.956(2) 90 90 90	503.6	520.454	703	1962		Sr	1	_	0	Zn	0.5	W	0.5	O	3	7.956	7.956	7.956	90	90	90	225	cubic	38	0	30	74	8	15	0	76	55	101	2	0	1.35	1.35	0.6	0.95	0	1.65	2.36	3.44	87.62	0	65.409	183.84	15.9994	33.94	0	9.16	9.47	17.36	35	0	120	170	0.02658	197.2	0	38.67	68	5.3	6.08	0	2.66	3.16	6.83	5	0	4	6	2	2	0	12	6	16	2	4	-2	1.32	0.81	1.26	1.6296296296	1.0476190476	0.6428571429	0.51	0.8813214954	29.02	9.27	6.3	0.0497777778	1.08	201.0803703704	201.4516918658	203.1757233578	-0.5694653936	1.1862962963
28602	F m -3 m	Sr2Zn(MoO6)	Elpasolite#K2NaAlF6#Ba2CaWO6	Kupriyanov, M.F.; Fesenko, E.G.	7.954(2) 7.954(2) 7.954(2) 90 90 90	503.22	432.544	693	1962		Sr	1	_	0	Zn	0.5	Mo	0.5	O	3	7.954	7.954	7.954	90	90	90	225	cubic	38	0	30	42	8	15	0	76	56	101	2	0	1.35	1.45	0.6	0.95	0	1.65	2.16	3.44	87.62	0	65.409	95.94	15.9994	33.94	0	9.16	9.38	17.36	35	0	120	139	0.02658	197.2	0	38.67	87	5.3	6.08	0	2.66	3.15	6.83	5	0	4	5	2	2	0	12	6	16	2	4	-2	1.32	0.805	1.26	1.6397515528	1.0476190476	0.6388888889	0.515	0.8834554457	29.02	9.27	6.3	0.0405925926	1.08	201.0752484472	201.4437038929	203.1757233578	-0.5678174326	1.1914182195
30109	F m -3 m	Sr(Co0.67W0.33O3)	Elpasolite#K2NaAlF6#Ba2CaWO6	Harari, D.; Poix, P.; Bernier, J.C.	7.910(1) 7.910(1) 7.910(1) 90 90 90	494.91	235.7706	293	1974		Sr	1	_	0	Co	0.67	W	0.33	O	3	7.91	7.91	7.91	90	90	90	225	cubic	38	0	27	74	8	15	0	64	55	101	2	0	1.35	1.35	0.6	0.95	0	1.88	2.36	3.44	87.62	0	58.933195	183.84	15.9994	33.94	0	6.67	9.47	17.36	35	0	100	170	0.02658	197.2	0	55	68	5.3	6.08	0	2.51	3.16	6.83	5	0	4	6	2	2	0	9	6	16	2	3.7666666667	-2	1.32	0.7266	1.26	1.8166804294	1.0476190476	0.5766666667	0.5934	0.918320495	45.12	10.06	6.07	0.0497777778	17.18	200.9767195706	201.3016400657	203.1757233578	-0.5404888518	1.2899470961
38330	F m -3 m	Ba2Eu(SbO6)	Elpasolite#K2NaAlF6#Ba2CaWO6	Casado, P.G.; Mendiola, A.; Rasines, I.	8.489(1) 8.489 8.489 90 90 90	611.74	644.384	293	1984		Ba	1	_	0	Eu	0.5	Sb	0.5	O	3	8.489	8.489	8.489	90	90	90	225	cubic	56	0	63	51	8	14	0	18	88	101	2.15	0	1.85	1.45	0.6	0.89	0	1.2	2.05	3.44	137.327	0	151.964	121.76	15.9994	38.16	0	28.97	18.19	17.36	18	0	14	24	0.02658	272	0	184	43	5.3	5.02	0	4.61	4.51	6.83	6	0	8	5	2	2	0	9	15	16	2	4	-2	1.49	0.9135	1.26	1.6310892173	1.1825396825	0.725	0.5765	0.8946600636	172.861625	134.69	7.84	0.007962828	142.49	276.9454107827	277.2635708463	278.961275203	-0.5543554303	1.1260177887
38335	F m -3 m	Ba2Er(SbO6)	Elpasolite#K2NaAlF6#Ba2CaWO6	Casado, P.G.; Mendiola, A.; Rasines, I.	8.397(1) 8.397 8.397 90 90 90	592.07	659.684	293	1984		Ba	1	_	0	Er	0.5	Sb	0.5	O	3	8.397	8.397	8.397	90	90	90	225	cubic	56	0	68	51	8	14	0	22	88	101	2.15	0	1.75	1.45	0.6	0.89	0	1.24	2.05	3.44	137.327	0	167.259	121.76	15.9994	38.16	0	18.46	18.19	17.36	18	0	15	24	0.02658	272	0	150	43	5.3	5.02	0	3.56	4.51	6.83	6	0	8	5	2	2	0	14	15	16	2	4	-2	1.49	0.885	1.26	1.6836158192	1.1825396825	0.7023809524	0.605	0.9065471554	138.821625	95.69	7.8	0.007962828	108.45	276.9213841808	277.2229313362	278.9839859469	-0.5450395478	1.1500443906
38336	F m -3 m	Ba2Yb(SbO6)	Elpasolite#K2NaAlF6#Ba2CaWO6	Casado, P.G.; Mendiola, A.; Rasines, I.	8.368(1) 8.368 8.368 90 90 90	585.96	665.464	293	1984		Ba	1	_	0	Yb	0.5	Sb	0.5	O	3	8.368	8.368	8.368	90	90	90	225	cubic	56	0	70	51	8	14	0	17	88	101	2.15	0	1.75	1.45	0.6	0.89	0	1.1	2.05	3.44	137.327	0	173.04	121.76	15.9994	38.16	0	24.84	18.19	17.36	18	0	39	24	0.02658	272	0	139	43	5.3	5.02	0	5.49	4.51	6.83	6	0	8	5	2	2	0	16	15	16	2	4	-2	1.49	0.874	1.26	1.704805492	1.1825396825	0.6936507937	0.616	0.9112200788	127.961625	82.69	7.94	0.007962828	97.59	276.911194508	277.2064145869	278.9839859469	-0.5413534647	1.1602340634
61284	F m -3 m	Ba2Sr(NpO6)	Elpasolite#K2NaAlF6#Ba2CaWO6	Keller, C.	8.799(4) 8.799(4) 8.799(4) 90 90 90	681.24	695.294	293	1964		Ba	1	_	0	Sr	0.5	Np	0.5	O	3	8.799	8.799	8.799	90	90	90	225	cubic	56	0	38	93	8	14	0	15	44	101	2.15	0	2	1.75	0.6	0.89	0	0.95	1.36	3.44	137.327	0	87.62	237	15.9994	38.16	0	33.94	11.59	17.36	18	0	35	6	0.02658	272	0	197.2	151	5.3	5.02	0	6.08	4.72	6.83	6	0	5	9	2	2	0	2	7	16	2	4	-2	1.49	1.09	1.26	1.3669724771	1.1825396825	0.8650793651	0.4	0.8274653822	186.311625	154.89	8.09	0.0014030612	155.94	277.0330275229	277.4604929052	278.9092974268	-0.6053153928	1.0384010485
61288	F m -3 m	Ba2Co(UO6)	Elpasolite#K2NaAlF6#Ba2CaWO6	Keller, C.	8.374 8.374 8.374 90 90 90	587.22	667.634	293	1964		Ba	1	_	0	Co	0.5	U	0.5	O	3	8.374	8.374	8.374	90	90	90	225	cubic	56	0	27	92	8	14	0	64	45	101	2.15	0	1.35	1.75	0.6	0.89	0	1.88	1.38	3.44	137.327	0	58.933195	238.02891	15.9994	38.16	0	6.67	12.49	17.36	18	0	100	27	0.02658	272	0	55	129	5.3	5.02	0	2.51	2.85	6.83	6	0	4	9	2	2	0	9	6	16	2	4	-2	1.49	0.83	1.26	1.7951807229	1.1825396825	0.6587301587	0.66	0.9304036595	43.181625	5.69	7.16	0.0090561224	12.81	276.8648192771	277.1352229366	278.9757233578	-0.5260817807	1.2066092943
61290	F m -3 m	Sr2Mn(UO6)	Elpasolite#K2NaAlF6#Ba2CaWO6	Keller, C.	8.28 8.28 8.28 90 90 90	567.66	564.204	293	1964		Sr	1	_	0	Mn	0.5	U	0.5	O	3	8.28	8.28	8.28	90	90	90	225	cubic	38	0	25	92	8	15	0	60	45	101	2	0	1.4	1.75	0.6	0.95	0	1.55	1.38	3.44	87.62	0	54.938045	238.02891	15.9994	33.94	0	7.35	12.49	17.36	35	0	7.8	27	0.02658	197.2	0	68	129	5.3	6.08	0	8.89	2.85	6.83	5	0	4	9	2	2	0	7	6	16	2	4	-2	1.32	0.84	1.26	1.5714285714	1.0476190476	0.6666666667	0.48	0.8687311883	58.45	25.06	6.4	0.0074074074	30.51	201.1085714286	201.4973026169	203.18544973	-0.5791291508	1.1580952381
61291	F m -3 m	Sr2Fe(UO6)	Elpasolite#K2NaAlF6#Ba2CaWO6	Keller, C.	8.11 8.11 8.11 90 90 90	533.41	565.114	293	1964		Sr	1	_	0	Fe	0.5	U	0.5	O	3	8.11	8.11	8.11	90	90	90	225	cubic	38	0	26	92	8	15	0	61	45	101	2	0	1.4	1.75	0.6	0.95	0	1.83	1.38	3.44	87.62	0	55.845	238.02891	15.9994	33.94	0	7.09	12.49	17.36	35	0	80	27	0.02658	197.2	0	62	129	5.3	6.08	0	2.87	2.85	6.83	5	0	4	9	2	2	0	8	6	16	2	4	-2	1.32	0.81	1.26	1.6296296296	1.0476190476	0.6428571429	0.51	0.8813214954	52.17	18.06	6.12	0.0074074074	24.23	201.0803703704	201.4516918658	203.18544973	-0.5694653936	1.1862962963
61293	F m -3 m	Sr2Ni(UO6)	Elpasolite#K2NaAlF6#Ba2CaWO6	Keller, C.	8.15 8.15 8.15 90 90 90	541.34	567.974	293	1964		Sr	1	_	0	Ni	0.5	U	0.5	O	3	8.15	8.15	8.15	90	90	90	225	cubic	38	0	28	92	8	15	0	67	45	101	2	0	1.35	1.75	0.6	0.95	0	1.91	1.38	3.44	87.62	0	58.6934	238.02891	15.9994	33.94	0	6.59	12.49	17.36	35	0	91	27	0.02658	197.2	0	49	129	5.3	6.08	0	3.52	2.85	6.83	5	0	4	9	2	2	0	10	6	16	2	4	-2	1.32	0.85	1.26	1.5529411765	1.0476190476	0.6746031746	0.47	0.8646139789	39.09	3.06	6.04	0.0074074074	11.15	201.1170588235	201.5116728024	203.1757233578	-0.5822671995	1.1496078431
71839	F m -3 m	Sr2Cd(WO6)	Elpasolite#K2NaAlF6#Ba2CaWO6	Fu, Z.-M.	8.201 8.201 8.201 90 90 90	551.57	567.484	1133	1991		Sr	1	_	0	Cd	0.5	W	0.5	O	3	8.201	8.201	8.201	90	90	90	225	cubic	38	0	48	74	8	15	0	75	55	101	2	0	1.55	1.35	0.6	0.95	0	1.69	2.36	3.44	87.62	0	112.411	183.84	15.9994	33.94	0	13	9.47	17.36	35	0	97	170	0.02658	197.2	0	46	68	5.3	6.08	0	2.98	3.16	6.83	5	0	5	6	2	2	0	12	6	16	2	4	-2	1.32	0.915	1.26	1.4426229508	1.0476190476	0.7261904762	0.405	0.8387749404	36.31	1.94	6.26	0.0497777778	8.37	201.1623770492	201.5961519896	203.1997837642	-0.6017078903	1.1042896175
72815	F m -3 m	Sr2Ca(MoO6)	Elpasolite#K2NaAlF6#Ba2CaWO6	Fu, Z.-M.; Li, Z.-W.; Li, W.-X.	8.281(2) 8.281(2) 8.281(2) 90 90 90	567.87	407.254	1073	1992		Sr	1	_	0	Ca	0.5	Mo	0.5	O	3	8.281	8.281	8.281	90	90	90	225	cubic	38	0	20	42	8	15	0	16	56	101	2	0	1.8	1.45	0.6	0.95	0	1	2.16	3.44	87.62	0	40.078	95.94	15.9994	33.94	0	26.2	9.38	17.36	35	0	200	139	0.02658	197.2	0	160.8	87	5.3	6.08	0	5.58	3.15	6.83	5	0	4	5	2	2	0	2	6	16	2	4	-2	1.32	0.935	1.26	1.4117647059	1.0476190476	0.7420634921	0.385	0.8311323442	151.8	122.86	6.95	0.0405925926	123.86	201.1732352941	201.6193676383	203.1738476309	-0.6073730686	1.0934313725
80636	F m -3 m	Ba2Pr(PtO6)	Elpasolite#K2NaAlF6#Ba2CaWO6	Amador, U.; Hetherington, C.J.D.; Moran, E.; Alario-Franco, M.A.	8.3892(2) 8.3892(2) 8.3892(2) 90 90 90	590.42	706.674	293	1992		Ba	1	_	0	Pr	0.5	Pt	0.5	O	3	8.3892	8.3892	8.3892	90	90	90	225	cubic	56	0	59	78	8	14	0	31	68	101	2.15	0	1.85	1.35	0.6	0.89	0	1.13	2.28	3.44	137.327	0	140.90765	195.084	15.9994	38.16	0	20.8	9.09	17.36	18	0	13	72	0.02658	272	0	216	48	5.3	5.02	0	3.67	3.92	6.83	6	0	8	6	2	2	0	5	10	16	2	4	-2	1.49	0.93	1.26	1.6021505376	1.1825396825	0.7380952381	0.56	0.8879194741	204.931625	170.69	7.91	0.0254555394	174.56	276.9578494624	277.2857689365	278.961275203	-0.5595988096	1.1135791091
81203	F m -3 m	Ca2Fe(WO6)	Elpasolite#K2NaAlF6#Ba2CaWO6	Fu, Z.-M.; Li, W.-X.	7.808(2) 7.808(2) 7.808(2) 90 90 90	476.01	415.854	1023	1995		Ca	1	_	0	Fe	0.5	W	0.5	O	3	7.808	7.808	7.808	90	90	90	225	cubic	20	0	26	74	8	16	0	61	55	101	1.8	0	1.4	1.35	0.6	1	0	1.83	2.36	3.44	40.078	0	55.845	183.84	15.9994	26.2	0	7.09	9.47	17.36	200	0	80	170	0.02658	160.8	0	62	68	5.3	5.58	0	2.87	3.16	6.83	4	0	4	6	2	2	0	8	6	16	2	4	-2	1.14	0.745	1.26	1.5302013423	0.9047619048	0.5912698413	0.395	0.8464121072	54.338	26	4.97	0.0410644531	32.17	163.6647986577	164.1162107649	165.78544973	-0.6001744057	1.1977013423
83258	F m -3 m	Ca2Pd(WO6)	Elpasolite#K2NaAlF6#Ba2CaWO6	Fu, Z.-M.; Li, W.-X.	8.103(2) 8.103(2) 8.103(2) 90 90 90	532.03	466.404	1133	1996		Ca	1	_	0	Pd	0.5	W	0.5	O	3	8.103	8.103	8.103	90	90	90	225	cubic	20	0	46	74	8	16	0	69	55	101	1.8	0	1.4	1.35	0.6	1	0	2.2	2.36	3.44	40.078	0	106.42	183.84	15.9994	26.2	0	8.56	9.47	17.36	200	0	72	170	0.02658	160.8	0	26.14	68	5.3	5.58	0	3.89	3.16	6.83	4	0	5	6	2	2	0	10	6	16	2	4	-2	1.14	0.87	1.26	1.3103448276	0.9047619048	0.6904761905	0.27	0.7967400351	18.108	11.86	4.6	0.0410644531	4.06	163.7596551724	164.2863952076	165.78544973	-0.6365415588	1.1028448276
96235	F m -3 m	Sr2(Fe1.3Mo0.7)O6	Elpasolite#K2NaAlF6#Ba2CaWO6	Liu, G.-Y.; Rao, G.-H.; Feng, X.-M.; Yang, H.F.; Ouyang, Z.W.; Liu, W.F.; Liang, J.-K.	7.8798(1) 7.8798(1) 7.8798(1) 9 9 9	489.27	410.997	293	2003		Sr	1	_	0	Fe	0.65	Mo	0.35	O	3	7.8798	7.8798	7.8798	9	9	9	225	cubic	38	0	26	42	8	15	0	61	56	101	2	0	1.4	1.45	0.6	0.95	0	1.83	2.16	3.44	87.62	0	55.845	95.94	15.9994	33.94	0	7.09	9.38	17.36	35	0	80	139	0.02658	197.2	0	62	87	5.3	6.08	0	2.87	3.15	6.83	5	0	4	5	2	2	0	8	6	16	2	3.8333333333	-2	1.32	0.717	1.26	1.8410041841	1.0476190476	0.569047619	0.603	0.9227797144	52.17	18.06	6.12	0.0405925926	24.23	200.9619958159	201.2817755303	203.18544973	-0.536939607	1.3046708508
109251	F m -3 m	Ba2Ni(ReO6)	Elpasolite#K2NaAlF6#Ba2CaWO6	Longo, J.M.; Ward, R.	8.04 8.04 8.04 90 90 90	519.72	615.584	293	1961		Ba	1	_	0	Ni	0.5	Re	0.5	O	3	8.04	8.04	8.04	90	90	90	225	cubic	56	0	28	75	8	14	0	67	58	101	2.15	0	1.35	1.35	0.6	0.89	0	1.91	1.9	3.44	137.327	0	58.6934	186.207	15.9994	38.16	0	6.59	8.86	17.36	18	0	91	48	0.02658	272	0	49	62	5.3	5.02	0	3.52	2.76	6.83	6	0	4	6	2	2	0	10	7	16	2	4	-2	1.49	0.76	1.26	1.9605263158	1.1825396825	0.6031746032	0.73	0.9626453704	37.151625	1.31	7.13	0.0167091837	6.78	276.7694736842	277.0021190546	278.9757233578	-0.4999223453	1.3019548872
109254	F m -3 m	Ba2Co(ReO6)	Elpasolite#K2NaAlF6#Ba2CaWO6	Longo, J.M.; Ward, R.	8.086 8.086 8.086 90 90 90	528.69	615.804	293	1961		Ba	1	_	0	Co	0.5	Re	0.5	O	3	8.086	8.086	8.086	90	90	90	225	cubic	56	0	27	75	8	14	0	64	58	101	2.15	0	1.35	1.35	0.6	0.89	0	1.88	1.9	3.44	137.327	0	58.933195	186.207	15.9994	38.16	0	6.67	8.86	17.36	18	0	100	48	0.02658	272	0	55	62	5.3	5.02	0	2.51	2.76	6.83	6	0	4	6	2	2	0	9	7	16	2	4	-2	1.49	0.74	1.26	2.0135135135	1.1825396825	0.5873015873	0.75	0.9722718241	43.181625	5.69	7.16	0.0167091837	12.81	276.7364864865	276.9587583106	278.9757233578	-0.4919955073	1.3349420849
109255	F m -3 m	Ba2Zn(ReO6)	Elpasolite#K2NaAlF6#Ba2CaWO6	Longo, J.M.; Ward, R.	8.106 8.106 8.106 90 90 90	532.62	622.244	293	1961		Ba	1	_	0	Zn	0.5	Re	0.5	O	3	8.106	8.106	8.106	90	90	90	225	cubic	56	0	30	75	8	14	0	76	58	101	2.15	0	1.35	1.35	0.6	0.89	0	1.65	1.9	3.44	137.327	0	65.409	186.207	15.9994	38.16	0	9.16	8.86	17.36	18	0	120	48	0.02658	272	0	38.67	62	5.3	5.02	0	2.66	2.76	6.83	6	0	4	6	2	2	0	12	7	16	2	4	-2	1.49	0.785	1.26	1.898089172	1.1825396825	0.623015873	0.705	0.9508770896	27.081625	13.64	7.39	0.0167091837	3.29	276.806910828	277.0527879176	278.9757233578	-0.5095408561	1.2645177434
109257	F m -3 m	Ba2Cd(ReO6)	Elpasolite#K2NaAlF6#Ba2CaWO6	Longo, J.M.; Ward, R.	8.322 8.322 8.322 90 90 90	576.35	669.274	293	1961		Ba	1	_	0	Cd	0.5	Re	0.5	O	3	8.322	8.322	8.322	90	90	90	225	cubic	56	0	48	75	8	14	0	75	58	101	2.15	0	1.55	1.35	0.6	0.89	0	1.69	1.9	3.44	137.327	0	112.411	186.207	15.9994	38.16	0	13	8.86	17.36	18	0	97	48	0.02658	272	0	46	62	5.3	5.02	0	2.98	2.76	6.83	6	0	5	6	2	2	0	12	7	16	2	4	-2	1.49	0.89	1.26	1.6741573034	1.1825396825	0.7063492063	0.6	0.9044389062	34.371625	6.31	7.35	0.0167091837	4	276.9258426966	277.2302816028	278.9997837642	-0.5466981696	1.1455858748
164699	F m -3 m	Sr2Zr(MnO6)	Elpasolite#K2NaAlF6#Ba2CaWO6	Llamosa, D.P.; Landinez Tellez, D.A.; Roa-Rojas, J.	7.840(1) 7.840(1) 7.840(1) 90 90 90	481.89	417.394	293	2009		Sr	1	_	0	Zr	0.5	Mn	0.5	O	3	7.84	7.84	7.84	90	90	90	225	cubic	38	0	40	25	8	15	0	49	60	101	2	0	1.55	1.4	0.6	0.95	0	1.33	1.55	3.44	87.62	0	91.224	54.938045	15.9994	33.94	0	14.02	7.35	17.36	35	0	23	7.8	0.02658	197.2	0	112	68	5.3	6.08	0	3.23	8.89	6.83	5	0	5	4	2	2	0	4	7	16	2	4	-2	1.32	0.765	1.26	1.7254901961	1.0476190476	0.6071428571	0.555	0.9009064175	102.67	72.06	6.62	0.0017185185	74.73	201.0295098039	201.3754162214	203.1997837642	-0.5542330251	1.2371568627
166541	F m -3 m	La(Ni0.75Mo0.25)O3	Elpasolite#K2NaAlF6#Ba2CaWO6	Boyer, M.; Baud, G.	7.866(3) 7.866(3) 7.866(3) 90 90 90	486.7	254.9245	293	1974		La	1	_	0	Ni	0.75	Mo	0.25	O	3	7.866	7.866	7.866	90	90	90	225	cubic	57	0	28	42	8	33	0	67	56	101	1.95	0	1.35	1.45	0.6	1.1	0	1.91	2.16	3.44	138.90547	0	58.6934	95.94	15.9994	22.39	0	6.59	9.38	17.36	13	0	91	139	0.02658	215	0	49	87	5.3	3.75	0	3.52	3.15	6.83	8	0	4	5	2	3	0	10	6	16	3	2.8333333333	-2	1.172	0.81	1.26	1.4469135802	0.9301587302	0.6428571429	0.362	0.8307650685	39.675125	14.66	9.14	0.0038136183	22.75	221.9150864198	222.3838514883	223.9757233578	-0.6440079642	1.1152166105
166542	F m -3 m	La(Ni0.75W0.25)O3	Elpasolite#K2NaAlF6#Ba2CaWO6	Boyer, M.; Baud, G.	7.924(3) 7.924(3) 7.924(3) 90 90 90	497.55	276.902	293	1974		La	1	_	0	Ni	0.75	W	0.25	O	3	7.924	7.924	7.924	90	90	90	225	cubic	57	0	28	74	8	33	0	67	55	101	1.95	0	1.35	1.35	0.6	1.1	0	1.91	2.36	3.44	138.90547	0	58.6934	183.84	15.9994	22.39	0	6.59	9.47	17.36	13	0	91	170	0.02658	215	0	49	68	5.3	3.75	0	3.52	3.16	6.83	8	0	4	6	2	3	0	10	6	16	3	2.8333333333	-2	1.172	0.8125	1.26	1.4424615385	0.9301587302	0.6448412698	0.3595	0.8297629394	39.675125	14.66	9.14	0.004676239	22.75	221.9170384615	222.3873014009	223.9757233578	-0.6447476453	1.1132645688
166543	F m -3 m	La(Co0.75Re0.25)O3	Elpasolite#K2NaAlF6#Ba2CaWO6	Boyer, M.; Baud, G.	7.928(3) 7.928(3) 7.928(3) 90 90 90	498.3	277.6545	293	1974		La	1	_	0	Co	0.75	Re	0.25	O	3	7.928	7.928	7.928	90	90	90	225	cubic	57	0	27	75	8	33	0	64	58	101	1.95	0	1.35	1.35	0.6	1.1	0	1.88	1.9	3.44	138.90547	0	58.933195	186.207	15.9994	22.39	0	6.67	8.86	17.36	13	0	100	48	0.02658	215	0	55	62	5.3	3.75	0	2.51	2.76	6.83	8	0	4	6	2	3	0	9	7	16	3	2.8333333333	-2	1.172	0.77	1.26	1.5220779221	0.9301587302	0.6111111111	0.402	0.8471348236	45.705125	21.66	9.17	0.0012814091	28.78	221.8799220779	222.3250569015	223.9757233578	-0.6318299546	1.1503809524
166544	F m -3 m	La(Ni0.75Re0.25)O3	Elpasolite#K2NaAlF6#Ba2CaWO6	Boyer, M.; Baud, G.	7.909(3) 7.909(3) 7.909(3) 90 90 90	494.73	277.4895	293	1974		La	1	_	0	Ni	0.75	Re	0.25	O	3	7.909	7.909	7.909	90	90	90	225	cubic	57	0	28	75	8	33	0	67	58	101	1.95	0	1.35	1.35	0.6	1.1	0	1.91	1.9	3.44	138.90547	0	58.6934	186.207	15.9994	22.39	0	6.59	8.86	17.36	13	0	91	48	0.02658	215	0	49	62	5.3	3.75	0	3.52	2.76	6.83	8	0	4	6	2	3	0	10	7	16	3	2.8333333333	-2	1.172	0.8	1.26	1.465	0.9301587302	0.6349206349	0.372	0.8347979087	39.675125	14.66	9.14	0.0012814091	22.75	221.907	222.3697979087	223.9757233578	-0.6410244483	1.1233030303
193360	F m -3 m	Ba2Yb(NbO6)	Elpasolite#K2NaAlF6#Ba2CaWO6	Maity, Sumit Kumar; Dutta, Alo; Kumar, Sanjay; Sinha, T.P.	8.379(2) 8.379(2) 8.379(2) 90 90 90	588.27	636.624	293	2013		Ba	1	_	0	Yb	0.5	Nb	0.5	O	3	8.379	8.379	8.379	90	90	90	225	cubic	56	0	70	41	8	14	0	17	53	101	2.15	0	1.75	1.45	0.6	0.89	0	1.1	1.6	3.44	137.327	0	173.04	92.90638	15.9994	38.16	0	24.84	10.83	17.36	18	0	39	54	0.02658	272	0	139	98	5.3	5.02	0	5.49	3.3	6.83	6	0	8	5	2	2	0	16	5	16	2	4	-2	1.49	0.894	1.26	1.6666666667	1.1825396825	0.7095238095	0.596	0.9027593539	127.961625	82.69	7.94	0.0188957726	97.59	276.9293333333	277.2360926872	278.9839859469	-0.548017557	1.1420952381
194999	F m -3 m	Ba2Er(NbO6)	Elpasolite#K2NaAlF6#Ba2CaWO6	Mukherjee, Rajesh; Ghosh, Binita; Saha, Sujoy; Bharti, Chandrahas; Sinha, T.P.	8.4164 8.4164 8.4164 90 90 90	596.18	630.844	293	2014		Ba	1	_	0	Er	0.5	Nb	0.5	O	3	8.4164	8.4164	8.4164	90	90	90	225	cubic	56	0	68	41	8	14	0	22	53	101	2.15	0	1.75	1.45	0.6	0.89	0	1.24	1.6	3.44	137.327	0	167.259	92.90638	15.9994	38.16	0	18.46	10.83	17.36	18	0	15	54	0.02658	272	0	150	98	5.3	5.02	0	3.56	3.3	6.83	6	0	8	5	2	2	0	14	5	16	2	4	-2	1.49	0.905	1.26	1.6464088398	1.1825396825	0.7182539683	0.585	0.8981725858	138.821625	95.69	7.8	0.0188957726	108.45	276.9385911602	277.251763746	278.9839859469	-0.5516118208	1.1328374112
