Repository: ihalage/analogmat

## Supplementary Materials for "Analogical discovery of disordered perovskites by crystal structure information hidden in unsupervised material fingerprints"

### Achintha Ihalage and Yang Hao

# DESCRIPTION: <p>Dielectric properties of (Ba0.5Sr0.5)TiO3 thin films</p>

# DESCRIPTION: <p>The dielectric properties of (Ba0.5Sr0.5)TiO3 (BST) thin films with high electrical resistivity were investigated. BST films are deposited on Pt/TiO2/SiO2/Si substrates by a metal-organic deposition (MOD) method. The dielectric permittivity and ac conductivity of the films are measured in the frequency range 102-105 Hz. The dielectric permittivity εr decreases slightly with frequency f ...</p>

File: analogmat/ICSD_data/ICSD_all_data.csv (part 20 of 35)
CollectionCode	HMS	StructuredFormula	StructureType	Authors	CellParameter	CellVolume	FormulaWeight	Temperature	PublicationYear	Quality	A1	A1_frac	A2	A2_frac	B1	B1_frac	B2	B2_frac	O	O_frac	a	b	c	alpha	beta	gamma	SpaceGroupNum	CrystalClass	atom_numA1	atom_numA2	atom_numB1	atom_numB2	atom_numO	mend_numA1	mend_numA2	mend_numB1	mend_numB2	mend_numO	atomic_rA1	atomic_rA2	atomic_rB1	atomic_rB2	atomic_rO	A1_X	A2_X	B1_X	B2_X	O_X	M_A1	M_A2	M_B1	M_B2	M_O	V_A1	V_A2	V_B1	V_B2	V_O	therm_con_A1	therm_con_A2	therm_con_B1	therm_con_B2	therm_con_O	polarizability_A1	polarizability_A2	polarizability_B1	polarizability_B2	polarizability_O	lattice_const_A1	lattice_const_A2	lattice_const_B1	lattice_const_B2	lattice_const_O	Row_A1	Row_A2	Row_B1	Row_B2	Row_O	Group_A1	Group_A2	Group_B1	Group_B2	Group_O	nA	nB	nO	rA_avg	rB_avg	rO	rA/rB	rA/rO	rB/rO	rA-rB	Goldschmidt_TF	SISSO_1	SISSO_2	SISSO_3	SISSO_4	SISSO_5	SISSO_6	SISSO_7	SISSO_8	SISSO_9	SISSO_10
202865	F m -3 m	Ba2Lu(RuO6)	Elpasolite#K2NaAlF6#Ba2CaWO6	Battle, P.D.; Jones, C.W.	8.2720(4) 8.2720(4) 8.2720(4) 90 90 90	566.02	646.714	293	1989		Ba	1	_	0	Lu	0.5	Ru	0.5	O	3	8.272	8.272	8.272	90	90	90	225	cubic	56	0	71	44	8	14	0	20	62	101	2.15	0	1.75	1.3	0.6	0.89	0	1.27	2.2	3.44	137.327	0	174.967	101.07	15.9994	38.16	0	17.78	8.17	17.36	18	0	16	120	0.02658	272	0	137	72	5.3	5.02	0	3.51	2.7	6.83	6	0	8	5	2	2	0	17	8	16	2	4	-2	1.49	0.853	1.26	1.7467760844	1.1825396825	0.676984127	0.637	0.9202762178	125.791625	79.69	7.77	0.0429482507	95.42	276.8902239156	277.1735001334	278.9839859469	-0.5341718028	1.1812046558
248401	F m -3 m	Ba2Sr(UO6)	Elpasolite#K2NaAlF6#Ba2CaWO6	Reynolds, Emily; Kennedy, Brendan J.; Thorogood, Gordon J.; Gregg, Daniel J.; Kimpton, Justin A.	8.9377(2) 8.9377(2) 8.9377(2) 90 90 90	713.97	696.324	953	2013		Ba	1	_	0	Sr	0.5	U	0.5	O	3	8.9377	8.9377	8.9377	90	90	90	225	cubic	56	0	38	92	8	14	0	15	45	101	2.15	0	2	1.75	0.6	0.89	0	0.95	1.38	3.44	137.327	0	87.62	238.02891	15.9994	38.16	0	33.94	12.49	17.36	18	0	35	27	0.02658	272	0	197.2	129	5.3	5.02	0	6.08	2.85	6.83	6	0	5	9	2	2	0	2	6	16	2	4	-2	1.49	1.095	1.26	1.3607305936	1.1825396825	0.869047619	0.395	0.8257085555	186.311625	154.89	8.09	0.0090561224	155.94	277.0342694064	277.4649779619	278.9092974268	-0.606607756	1.037159165
251068	F m -3 m	Sr2Fe(OsO6)	Elpasolite#K2NaAlF6#Ba2CaWO6	Paul, Avijit Kumar; Jansen, Martin; Yan, Binghai; Felser, Claudia; Reehuis, Manfred; Abdala, Paula M.	7.8591(1) 7.8591(1) 7.8591(1) 90 90 90	485.42	517.284	293	2013		Sr	1	_	0	Fe	0.5	Os	0.5	O	3	7.8591	7.8591	7.8591	90	90	90	225	cubic	38	0	26	76	8	15	0	61	63	101	2	0	1.4	1.3	0.6	0.95	0	1.83	2.2	3.44	87.62	0	55.845	190.23	15.9994	33.94	0	7.09	8.42	17.36	35	0	80	88	0.02658	197.2	0	62	57	5.3	6.08	0	2.87	2.74	6.83	5	0	4	6	2	2	0	8	8	16	2	4	-2	1.32	0.7025	1.26	1.8790035587	1.0476190476	0.5575396825	0.6175	0.9295977047	52.17	18.06	6.12	0.0254814815	24.23	200.9384964413	201.250594146	203.18544973	-0.5314897552	1.3281702254
254188	F m -3 m	Ba2Sc(RuO6)	Elpasolite#K2NaAlF6#Ba2CaWO6	Kayser, Paula; Injac, Sean; Ranjbar, Ben; Kennedy, Brendan J.; Avdeev, Maxim; Yamaura, Kazunari	8.12119 8.12119 8.12119 90 90 90	535.62	516.704	295	2017		Ba	1	_	0	Sc	0.5	Ru	0.5	O	3	8.12119	8.12119	8.12119	90	90	90	225	cubic	56	0	21	44	8	14	0	19	62	101	2.15	0	1.6	1.3	0.6	0.89	0	1.36	2.2	3.44	137.327	0	44.955912	101.07	15.9994	38.16	0	15	8.17	17.36	18	0	16	120	0.02658	272	0	97	72	5.3	5.02	0	3.31	2.7	6.83	6	0	4	5	2	2	0	3	8	16	2	4	-2	1.49	0.795	1.26	1.8742138365	1.1825396825	0.630952381	0.695	0.9462499505	85.701625	53.69	7.68	0.0429482507	55.33	276.8207861635	277.072036114	278.999573603	-0.5133007692	1.2506424079
27319	F m -3 m	Ba4(Te2.4Li1.6)O12	Elpasolite#K2NaAlF6#Ba2CaWO6	Jacobson, A.J.; Collins, B.M.; Fender, B.E.F.	8.237(2) 8.237(2) 8.237(2) 90 90 90	558.87	1058.6904	293	1974		Ba	1	_	0	Te	0.6	Li	0.4	O	3	8.237	8.237	8.237	90	90	90	225	cubic	56	0	52	3	8	14	0	92	12	101	2.15	0	1.4	1.45	0.6	0.89	0	2.1	0.98	3.44	137.327	0	127.6	6.941	15.9994	38.16	0	20.46	13.02	17.36	18	0	3	85	0.02658	272	0	38	164.1125	5.3	5.02	0	4.45	3.49	6.83	6	0	5	2	2	2	0	16	1	16	2	4	-2	1.49	0.78	1.26	1.9102564103	1.1825396825	0.619047619	0.71	0.9532076707	25.961625	18.31	6.94	0.0301931487	4.41	276.7997435897	277.0429512605	278.98544973	-0.5076423609	1.2716849817
28604	P 4/m m m	Sr((Fe0.5Ta0.5)O3)	Perovskite#BaTiO3(tet)#ZnCMn3	Kupriyanov, M.F.; Fesenko, E.G.	3.960(1) 3.960(1) 3.981(1) 90 90 90	62.43	254.017	291	1962		Sr	1	_	0	Fe	0.5	Ta	0.5	O	3	3.96	3.96	3.981	90	90	90	123	tetragonal	38	0	26	73	8	15	0	61	52	101	2	0	1.4	1.45	0.6	0.95	0	1.83	1.5	3.44	87.62	0	55.845	180.94788	15.9994	33.94	0	7.09	10.85	17.36	35	0	80	57	0.02658	197.2	0	62	74	5.3	6.08	0	2.87	3.31	6.83	5	0	4	6	2	2	0	8	5	16	2	4	-2	1.32	0.735	1.26	1.7959183673	1.0476190476	0.5833333333	0.585	0.9144538824	52.17	18.06	6.12	0.0162962963	24.23	200.9890816327	201.3185355151	203.18544973	-0.5435566502	1.277585034
28621	P 4/m m m	(Ba0.8Pb0.2)(TiO3)	Perovskite#BaTiO3(tet)#ZnCMn3	Venevtsev, Yu.N.; Bondarenko, V.S.; Zhdanov, G.S.; Chkalova, V.V.; Stember, N.G.	3.977 3.977 4.042 90 90 90	63.93	247.207	296	1961		Ba	0.8	Pb	0.2	Ti	1	_	0	O	3	3.977	3.977	4.042	90	90	90	123	tetragonal	56	82	22	0	8	14	82	51	0	101	2.15	1.8	1.4	0	0.6	0.89	2.33	1.54	0	3.44	137.327	207.2	47.867	0	15.9994	38.16	18.26	10.64	0	17.36	18	35	22	0	0.02658	272	47	100	0	5.3	5.02	4.95	2.95	0	6.83	6	6	4	0	2	2	14	4	0	16	2	4	-2	1.458	0.745	1.26	1.9570469799	1.1571428571	0.5912698413	0.713	0.9585617114	88.521625	55.69	7.5	0.0007835277	58.15	276.7559530201	277.0015147315	278.98544973	-0.503269055	1.3154755513
30112	P m -3 m	Sr(Ta.5V.5)O3	Perovskite#CaTiO3	Bernier, J.C.; Chauvel, C.; Kahn, O.	4.051 4.051 4.051 90 90 90	66.48	251.562	293	1974		Sr	1	_	0	Ta	0.5	V	0.5	O	3	4.051	4.051	4.051	90	90	90	221	cubic	38	0	73	23	8	15	0	52	54	101	2	0	1.45	1.35	0.6	0.95	0	1.5	1.63	3.44	87.62	0	180.94788	50.9415	15.9994	33.94	0	10.85	8.32	17.36	35	0	57	31	0.02658	197.2	0	74	87	5.3	6.08	0	3.31	3.02	6.83	5	0	6	4	2	2	0	5	5	16	2	4	-2	1.32	0.78	1.26	1.6923076923	1.0476190476	0.619047619	0.54	0.8942821056	64.5	33.06	6.45	0.0085925926	36.56	201.0476923077	201.4019744133	203.192712991	-0.5594120962	1.218974359
37027	I -1	Ba2La(RuO6)	Perovskite#Ba2LaRuO6(I1-)	Battle, P.D.; Goodenough, J.B.; Price, R.	6.0299(6) 6.0587(6) 8.5371(9) 89.86(1) 90.33(1) 90.03(1)	311.88	610.654	293	1983		Ba	1	_	0	La	0.5	Ru	0.5	O	3	6.0299	6.0587	8.5371	89.86	90.33	90.03	2	triclinic	56	0	57	44	8	14	0	33	62	101	2.15	0	1.95	1.3	0.6	0.89	0	1.1	2.2	3.44	137.327	0	138.90547	101.07	15.9994	38.16	0	22.39	8.17	17.36	18	0	13	120	0.02658	272	0	215	72	5.3	5.02	0	3.75	2.7	6.83	6	0	8	5	2	2	0	3	8	16	2	4	-2	1.49	0.9385	1.26	1.5876398508	1.1825396825	0.7448412698	0.5515	0.8844865355	203.961625	171.69	7.94	0.0429482507	173.59	276.9638601492	277.2968466847	278.928959715	-0.5622582244	1.1075684223
38002	P 4/m b m	(Na0.9K0.1)NbO3	Perovskite#NaNbO3(tP10)	Ahtee, M.; Hewat, A.W.	5.5783(4) 5.5783(4) 3.9443(2) 90 90 90	122.74	165.508	293	1978		Na	0.9	K	0.1	Nb	1	_	0	O	3	5.5783	5.5783	3.9443	90	90	90	127	tetragonal	11	19	41	0	8	11	10	53	0	101	1.8	2.2	1.45	0	0.6	0.93	0.82	1.6	0	3.44	22.98976928	39.0983	92.90638	0	15.9994	23.78	45.94	10.83	0	17.36	140	100	54	0	0.02658	162.7	289.7	98	0	5.3	4.23	5.23	3.3	0	6.83	3	4	5	0	2	1	1	5	0	16	1	5	-2	1.196	0.78	1.26	1.5333333333	0.9492063492	0.619047619	0.416	0.8513011052	90.568	67.42	4.13	0.0013523666	70.82	164.5826666667	165.0179677719	166.692712991	-0.5680960018	1.2082424242
40498	P b n m	(La0.8Y0.2)TiO3	Perovskite#GdFeO3	Zubkov, V.G.; Berger, I.F.; Artamonova, A.M.; Bazuev, G.V.	5.56 5.601 7.855 90 90 90	244.62	224.806	293	1984		La	0.8	Y	0.2	Ti	1	_	0	O	3	5.56	5.601	7.855	90	90	90	62	orthorhombic	57	39	22	0	8	33	25	51	0	101	1.95	1.8	1.4	0	0.6	1.1	1.22	1.54	0	3.44	138.90547	88.90585	47.867	0	15.9994	22.39	19.88	10.64	0	17.36	13	17	22	0	0.02658	215	162	100	0	5.3	3.75	3.65	2.95	0	6.83	8	5	4	0	2	3	3	4	0	16	3	3	-2	1.1456	0.81	1.26	1.4143209877	0.9092063492	0.6428571429	0.3356	0.8217468951	91.045125	71.66	9.51	5.42616245095584E-05	74.12	221.9212790123	222.4074259074	223.98544973	-0.6506399016	1.109024018
40499	P b n m	(La0.7Y0.3)TiO3	Perovskite#GdFeO3	Zubkov, V.G.; Berger, I.F.; Artamonova, A.M.; Bazuev, G.V.	5.534 5.615 7.833 90 90 90	243.4	219.8055	293	1984		La	0.7	Y	0.3	Ti	1	_	0	O	3	5.534	5.615	7.833	90	90	90	62	orthorhombic	57	39	22	0	8	33	25	51	0	101	1.95	1.8	1.4	0	0.6	1.1	1.22	1.54	0	3.44	138.90547	88.90585	47.867	0	15.9994	22.39	19.88	10.64	0	17.36	13	17	22	0	0.02658	215	162	100	0	5.3	3.75	3.65	2.95	0	6.83	8	5	4	0	2	3	3	4	0	16	3	3	-2	1.1324	0.81	1.26	1.3980246914	0.8987301587	0.6428571429	0.3224	0.8172378084	91.045125	71.66	9.51	5.42616245095584E-05	74.12	221.9243753086	222.419213117	223.98544973	-0.6539351367	1.1059277217
40500	P b n m	(La0.6Y0.4)TiO3	Perovskite#GdFeO3	Zubkov, V.G.; Berger, I.F.; Artamonova, A.M.; Bazuev, G.V.	5.506 5.636 7.798 90 90 90	241.99	214.805	293	1984		La	0.6	Y	0.4	Ti	1	_	0	O	3	5.506	5.636	7.798	90	90	90	62	orthorhombic	57	39	22	0	8	33	25	51	0	101	1.95	1.8	1.4	0	0.6	1.1	1.22	1.54	0	3.44	138.90547	88.90585	47.867	0	15.9994	22.39	19.88	10.64	0	17.36	13	17	22	0	0.02658	215	162	100	0	5.3	3.75	3.65	2.95	0	6.83	8	5	4	0	2	3	3	4	0	16	3	3	-2	1.1192	0.81	1.26	1.3817283951	0.8882539683	0.6428571429	0.3092	0.8127287216	91.045125	71.66	9.51	5.42616245095584E-05	74.12	221.9274716049	222.4310003266	223.98544973	-0.65721646	1.1028314254
40501	P b n m	(La0.4Y0.6)TiO3	Perovskite#GdFeO3	Zubkov, V.G.; Berger, I.F.; Artamonova, A.M.; Bazuev, G.V.	5.432 5.642 7.736 90 90 90	237.09	204.804	293	1984		La	0.4	Y	0.6	Ti	1	_	0	O	3	5.432	5.642	7.736	90	90	90	62	orthorhombic	57	39	22	0	8	33	25	51	0	101	1.95	1.8	1.4	0	0.6	1.1	1.22	1.54	0	3.44	138.90547	88.90585	47.867	0	15.9994	22.39	19.88	10.64	0	17.36	13	17	22	0	0.02658	215	162	100	0	5.3	3.75	3.65	2.95	0	6.83	8	5	4	0	2	3	3	4	0	16	3	3	-2	1.0928	0.81	1.26	1.3491358025	0.8673015873	0.6428571429	0.2828	0.8037105482	91.045125	71.66	9.51	5.42616245095584E-05	74.12	221.9336641975	222.4545747457	223.98544973	-0.6637371046	1.0966388328
40502	P b n m	(La0.3Y0.7)TiO3	Perovskite#GdFeO3	Zubkov, V.G.; Berger, I.F.; Artamonova, A.M.; Bazuev, G.V.	5.405 5.658 7.698 90 90 90	235.42	199.8035	293	1984		La	0.3	Y	0.7	Ti	1	_	0	O	3	5.405	5.658	7.698	90	90	90	62	orthorhombic	57	39	22	0	8	33	25	51	0	101	1.95	1.8	1.4	0	0.6	1.1	1.22	1.54	0	3.44	138.90547	88.90585	47.867	0	15.9994	22.39	19.88	10.64	0	17.36	13	17	22	0	0.02658	215	162	100	0	5.3	3.75	3.65	2.95	0	6.83	8	5	4	0	2	3	3	4	0	16	3	3	-2	1.0796	0.81	1.26	1.3328395062	0.8568253968	0.6428571429	0.2696	0.7992014615	91.045125	71.66	9.51	5.42616245095584E-05	74.12	221.9367604938	222.4663619553	223.98544973	-0.6669762933	1.0935425365
40503	P b n m	(La0.2Y0.8)TiO3	Perovskite#GdFeO3	Zubkov, V.G.; Berger, I.F.; Artamonova, A.M.; Bazuev, G.V.	5.388 5.668 7.667 90 90 90	234.14	194.803	293	1984		La	0.2	Y	0.8	Ti	1	_	0	O	3	5.388	5.668	7.667	90	90	90	62	orthorhombic	57	39	22	0	8	33	25	51	0	101	1.95	1.8	1.4	0	0.6	1.1	1.22	1.54	0	3.44	138.90547	88.90585	47.867	0	15.9994	22.39	19.88	10.64	0	17.36	13	17	22	0	0.02658	215	162	100	0	5.3	3.75	3.65	2.95	0	6.83	8	5	4	0	2	3	3	4	0	16	3	3	-2	1.0664	0.81	1.26	1.3165432099	0.8463492063	0.6428571429	0.2564	0.7946923748	91.045125	71.66	9.51	5.42616245095584E-05	74.12	221.9398567901	222.4781491649	223.98544973	-0.6702013051	1.0904462402
40659	P b n m	(Mg.9Fe.1)(SiO3)	Perovskite#GdFeO3	Finger, L.W.; Hazen, R.M.	4.78 4.93 6.9 90 90 90	162.6	103.547	293	1991		Mg	0.9	Fe	0.1	Si	1	_	0	O	3	4.78	4.93	6.9	90	90	90	62	orthorhombic	12	26	14	0	8	73	61	85	0	101	1.5	1.4	1.1	0	0.6	1.31	1.83	1.9	0	3.44	24.305	55.845	28.0855	0	15.9994	14	7.09	12.06	0	17.36	160	80	150	0	0.02658	71.2	62	37.3	0	5.3	3.21	2.87	5.43	0	6.83	3	4	3	0	2	2	8	14	0	16	2	4	-2	0.849	0.54	1.26	1.5722222222	0.6738095238	0.4285714286	0.309	0.8284934453	32.025	7.8	3.91	3.85587262253321E-06	19.9	72.9367777778	73.4562712231	75.0912073601	-0.6622880976	1.2769208524
41062	P m -3 m	(La0.9Sr0.1)CrO3	Perovskite#CaTiO3	Devi, P.S.; Rao, M.S.	3.874 3.874 3.874 90 90 90	58.14	233.778	293	1992		La	0.9	Sr	0.1	Cr	1	_	0	O	3	3.874	3.874	3.874	90	90	90	221	cubic	57	38	24	0	8	33	15	57	0	101	1.95	2	1.4	0	0.6	1.1	0.95	1.66	0	3.44	138.90547	87.62	51.9961	0	15.9994	22.39	33.94	7.23	0	17.36	13	35	94	0	0.02658	215	197.2	83	0	5.3	3.75	6.08	2.88	0	6.83	8	5	4	0	2	3	2	6	0	16	2.9	3.1	-2	1.1868	0.7485	1.26	1.5855711423	0.9419047619	0.594047619	0.4383	0.861413429	73.925125	52.66	9.39	5.42616245095584E-05	57	221.8527288577	222.2758422867	223.98544973	-0.6210626298	1.1775741726
41063	P m -3 m	La0.8Sr0.2(CrO3)	Perovskite#CaTiO3	Devi, P.S.; Rao, M.S.	3.86 3.86 3.86 90 90 90	57.51	228.649	293	1992		La	0.8	Sr	0.2	Cr	1	_	0	O	3	3.86	3.86	3.86	90	90	90	221	cubic	57	38	24	0	8	33	15	57	0	101	1.95	2	1.4	0	0.6	1.1	0.95	1.66	0	3.44	138.90547	87.62	51.9961	0	15.9994	22.39	33.94	7.23	0	17.36	13	35	94	0	0.02658	215	197.2	83	0	5.3	3.75	6.08	2.88	0	6.83	8	5	4	0	2	3	2	6	0	16	2.8	3.2	-2	1.2016	0.742	1.26	1.6194070081	0.9536507937	0.5888888889	0.4596	0.8694375887	73.925125	52.66	9.39	5.42616245095584E-05	57	221.8401929919	222.2500305806	223.98544973	-0.6149532822	1.1901100384
41064	R -3 c R	(La0.6Sr0.4)CrO3	Perovskite#LaAlO3	Devi, P.S.; Rao, M.S.	5.43 5.43 5.43 60.5 60.5 60.5	114.49	218.391	293	1992		La	0.6	Sr	0.4	Cr	1	_	0	O	3	5.43	5.43	5.43	60.5	60.5	60.5	167	trigonal	57	38	24	0	8	33	15	57	0	101	1.95	2	1.4	0	0.6	1.1	0.95	1.66	0	3.44	138.90547	87.62	51.9961	0	15.9994	22.39	33.94	7.23	0	17.36	13	35	94	0	0.02658	215	197.2	83	0	5.3	3.75	6.08	2.88	0	6.83	8	5	4	0	2	3	2	6	0	16	2.6	3.4	-2	1.2312	0.729	1.26	1.6888888889	0.9771428571	0.5785714286	0.5022	0.8856432445	73.925125	52.66	9.39	5.42616245095584E-05	57	221.8133111111	222.1967543556	223.98544973	-0.6024885237	1.2169919192
43135	P m -3 m	Ba(Ce0.7Zr0.3)O3	Perovskite#CaTiO3	Hinatsu, Y.	4.3436 4.3436 4.3436 90 90 90	81.95	310.787	293	1996		Ba	1	_	0	Ce	0.7	Zr	0.3	O	3	4.3436	4.3436	4.3436	90	90	90	221	cubic	56	0	58	40	8	14	0	32	49	101	2.15	0	1.85	1.55	0.6	0.89	0	1.12	1.33	3.44	137.327	0	140.116	91.224	15.9994	38.16	0	20.69	14.02	17.36	18	0	11	23	0.02658	272	0	205	112	5.3	5.02	0	5.16	3.23	6.83	6	0	8	5	2	2	0	4	4	16	2	4	-2	1.49	0.965	1.26	1.5440414508	1.1825396825	0.7658730159	0.525	0.8739522015	193.941625	160.69	7.92	0.0075983965	163.57	276.9809585492	277.3299107507	278.961275203	-0.5703721657	1.0904700222
43137	P m -3 m	Ba(Zr0.5Sn0.5O3)	Perovskite#CaTiO3	Hinatsu, Y.	4.1628 4.1628 4.1628 90 90 90	72.14	290.292	293	1996		Ba	1	_	0	Zr	0.5	Sn	0.5	O	3	4.1628	4.1628	4.1628	90	90	90	221	cubic	56	0	40	50	8	14	0	49	83	101	2.15	0	1.55	1.45	0.6	0.89	0	1.33	1.96	3.44	137.327	0	91.224	118.71	15.9994	38.16	0	14.02	16.29	17.36	18	0	23	67	0.02658	272	0	112	53	5.3	5.02	0	3.23	5.82	6.83	6	0	5	5	2	2	0	4	14	16	2	4	-2	1.49	0.845	1.26	1.7633136095	1.1825396825	0.6706349206	0.645	0.9237737046	100.731625	67.69	7.71	0.0236333819	70.36	276.8816863905	277.1604600952	278.9997837642	-0.5313849131	1.1897421809
43177	R -3 c R	(La0.7Sr0.3)CoO3	Perovskite#LaAlO3	Mineshige, A.; Inaba, M.; Yao, T.; Ogumi, Z.; Kikuchi, K.; Kawase, M.	5.400(1) 5.400(1) 5.400(1) 60.41(1) 60.41(1) 60.41(1)	112.38	230.45	293	1996		La	0.7	Sr	0.3	Co	1	_	0	O	3	5.4	5.4	5.4	60.41	60.41	60.41	167	trigonal	57	38	27	0	8	33	15	64	0	101	1.95	2	1.35	0	0.6	1.1	0.95	1.88	0	3.44	138.90547	87.62	58.933195	0	15.9994	22.39	33.94	6.67	0	17.36	13	35	100	0	0.02658	215	197.2	55	0	5.3	3.75	6.08	2.51	0	6.83	8	5	4	0	2	3	2	9	0	16	2.7	3.3	-2	1.2164	0.6805	1.26	1.7875091844	0.9653968254	0.5400793651	0.5359	0.9023855877	45.705125	21.66	9.17	5.42616245095584E-05	28.78	221.7483908156	222.1148764033	223.9757233578	-0.5894364759	1.2819122147
43178	P m -3 m	(La0.45Sr0.55)CoO3	Perovskite#CaTiO3	Mineshige, A.; Inaba, M.; Yao, T.; Ogumi, Z.; Kikuchi, K.; Kawase, M.	3.831(1) 3.831(1) 3.831(1) 90 90 90	56.23	217.6275	293	1996		La	0.45	Sr	0.55	Co	1	_	0	O	3	3.831	3.831	3.831	90	90	90	221	cubic	57	38	27	0	8	33	15	64	0	101	1.95	2	1.35	0	0.6	1.1	0.95	1.88	0	3.44	138.90547	87.62	58.933195	0	15.9994	22.39	33.94	6.67	0	17.36	13	35	100	0	0.02658	215	197.2	55	0	5.3	3.75	6.08	2.51	0	6.83	8	5	4	0	2	3	2	9	0	16	2.45	3.5	-2	1.2534	0.6775	1.26	1.8500369004	0.9947619048	0.5376984127	0.5759	0.9172862884	45.705125	21.66	9.17	5.42616245095584E-05	28.78	221.7258630996	222.0672493881	223.9757233578	-0.5776739263	1.3044399307
43621	P m -3 m	Ba(FeTaO6)0.5	Perovskite#CaTiO3	Filip'ev, V.S. (Filipev, V.S.); Fesenko, E.G.	4.048(1) 4.048 4.048 90 90 90	66.33	303.737	293	1961		Ba	1	_	0	Fe	0.5	Ta	0.5	O	3	4.048	4.048	4.048	90	90	90	221	cubic	56	0	26	73	8	14	0	61	52	101	2.15	0	1.4	1.45	0.6	0.89	0	1.83	1.5	3.44	137.327	0	55.845	180.94788	15.9994	38.16	0	7.09	10.85	17.36	18	0	80	57	0.02658	272	0	62	74	5.3	5.02	0	2.87	3.31	6.83	6	0	4	6	2	2	0	8	5	16	2	4	-2	1.49	0.735	1.26	2.0272108844	1.1825396825	0.5833333333	0.755	0.9747085956	50.231625	13.69	7.21	0.0199890671	19.86	276.7277891156	276.9474977113	278.98544973	-0.4899806542	1.3436394558
43623	P m -3 m	Ba(MnTaO6)0.5	Perovskite#CaTiO3	Filip'ev, V.S. (Filipev, V.S.); Fesenko, E.G.	4.076(1) 4.076 4.076 90 90 90	67.72	303.282	293	1961		Ba	1	_	0	Mn	0.5	Ta	0.5	O	3	4.076	4.076	4.076	90	90	90	221	cubic	56	0	25	73	8	14	0	60	52	101	2.15	0	1.4	1.45	0.6	0.89	0	1.55	1.5	3.44	137.327	0	54.938045	180.94788	15.9994	38.16	0	7.35	10.85	17.36	18	0	7.8	57	0.02658	272	0	68	74	5.3	5.02	0	8.89	3.31	6.83	6	0	4	6	2	2	0	7	5	16	2	4	-2	1.49	0.75	1.26	1.9866666667	1.1825396825	0.5952380952	0.74	0.9674346509	56.511625	20.69	7.49	0.0199890671	26.14	276.7533333333	276.9807679842	278.98544973	-0.4959852171	1.3180952381
43624	P m -3 m	Ba(MnNbO6)0.5	Perovskite#CaTiO3	Filip'ev, V.S. (Filipev, V.S.); Fesenko, E.G.	4.083(1) 4.083 4.083 90 90 90	68.07	259.262	293	1961		Ba	1	_	0	Mn	0.5	Nb	0.5	O	3	4.083	4.083	4.083	90	90	90	221	cubic	56	0	25	41	8	14	0	60	53	101	2.15	0	1.4	1.45	0.6	0.89	0	1.55	1.6	3.44	137.327	0	54.938045	92.90638	15.9994	38.16	0	7.35	10.83	17.36	18	0	7.8	54	0.02658	272	0	68	98	5.3	5.02	0	8.89	3.3	6.83	6	0	4	5	2	2	0	7	5	16	2	4	-2	1.49	0.75	1.26	1.9866666667	1.1825396825	0.5952380952	0.74	0.9674346509	56.511625	20.69	7.49	0.0188957726	26.14	276.7533333333	276.9807679842	278.98544973	-0.4959852171	1.3180952381
43750	P m -3 m	Sr(GaNbO6).5	Perovskite#CaTiO3	Brixner, L.H.	3.9477 3.9477 3.9477 90 90 90	61.52	216.932	293	1960		Sr	1	_	0	Ga	0.5	Nb	0.5	O	3	3.9477	3.9477	3.9477	90	90	90	221	cubic	38	0	31	41	8	15	0	81	53	101	2	0	1.3	1.45	0.6	0.95	0	1.81	1.6	3.44	87.62	0	69.723	92.90638	15.9994	33.94	0	11.8	10.83	17.36	35	0	29	54	0.02658	197.2	0	50	98	5.3	6.08	0	4.51	3.3	6.83	5	0	4	5	2	2	0	13	5	16	2	4	-2	1.32	0.77	1.26	1.7142857143	1.0476190476	0.6111111111	0.55	0.8986874362	40.19	1.06	6.14	0.0154074074	12.25	201.0357142857	201.3844017219	203.1635581854	-0.5559709324	1.230952381
43752	P m -3 m	Sr(InNbO6).5	Perovskite#CaTiO3	Brixner, L.H.	4.0569 4.0569 4.0569 90 90 90	66.77	239.482	293	1960		Sr	1	_	0	In	0.5	Nb	0.5	O	3	4.0569	4.0569	4.0569	90	90	90	221	cubic	38	0	49	41	8	15	0	79	53	101	2	0	1.55	1.45	0.6	0.95	0	1.78	1.6	3.44	87.62	0	114.818	92.90638	15.9994	33.94	0	15.76	10.83	17.36	35	0	82	54	0.02658	197.2	0	65	98	5.3	6.08	0	4.59	3.3	6.83	5	0	5	5	2	2	0	13	5	16	2	4	-2	1.32	0.86	1.26	1.5348837209	1.0476190476	0.6825396825	0.46	0.8605356111	55.22	16.06	6.17	0.0154074074	27.28	201.1251162791	201.5256518901	203.1997837642	-0.5853647991	1.1415503876
43753	P m -3 m	Ba(ScNbO6)0.5	Perovskite#CaTiO3	Brixner, L.H.	4.121 4.121 4.121 90 90 90	69.99	254.272	293	1960		Ba	1	_	0	Sc	0.5	Nb	0.5	O	3	4.121	4.121	4.121	90	90	90	221	cubic	56	0	21	41	8	14	0	19	53	101	2.15	0	1.6	1.45	0.6	0.89	0	1.36	1.6	3.44	137.327	0	44.955912	92.90638	15.9994	38.16	0	15	10.83	17.36	18	0	16	54	0.02658	272	0	97	98	5.3	5.02	0	3.31	3.3	6.83	6	0	4	5	2	2	0	3	5	16	2	4	-2	1.49	0.8325	1.26	1.7897897898	1.1825396825	0.6607142857	0.6575	0.9292920661	85.701625	53.69	7.68	0.0188957726	55.33	276.8677102102	277.1395022763	278.999573603	-0.526972755	1.2037183612
43758	P m -3 m	Ba(SmNbO6)0.5	Perovskite#CaTiO3	Brixner, L.H.	4.248 4.248 4.248 90 90 90	76.66	306.967	293	1960		Ba	1	_	0	Sm	0.5	Nb	0.5	O	3	4.248	4.248	4.248	90	90	90	221	cubic	56	0	62	41	8	14	0	28	53	101	2.15	0	1.85	1.45	0.6	0.89	0	1.17	1.6	3.44	137.327	0	150.36	92.90638	15.9994	38.16	0	19.98	10.83	17.36	18	0	13	54	0.02658	272	0	192	98	5.3	5.02	0	9	3.3	6.83	6	0	8	5	2	2	0	8	5	16	2	4	-2	1.49	0.939	1.26	1.5867944622	1.1825396825	0.7452380952	0.551	0.8842854244	180.891625	143.69	7.87	0.0188957726	150.52	276.9642055378	277.2974909622	278.961275203	-0.5624137891	1.1072230336
43759	P m -3 m	Ba(EuNbO6)0.5	Perovskite#CaTiO3	Brixner, L.H.	4.243 4.243 4.243 90 90 90	76.39	307.772	293	1960		Ba	1	_	0	Eu	0.5	Nb	0.5	O	3	4.243	4.243	4.243	90	90	90	221	cubic	56	0	63	41	8	14	0	18	53	101	2.15	0	1.85	1.45	0.6	0.89	0	1.2	1.6	3.44	137.327	0	151.964	92.90638	15.9994	38.16	0	28.97	10.83	17.36	18	0	14	54	0.02658	272	0	184	98	5.3	5.02	0	4.61	3.3	6.83	6	0	8	5	2	2	0	9	5	16	2	4	-2	1.49	0.9335	1.26	1.5961435458	1.1825396825	0.7408730159	0.5565	0.886502689	172.861625	134.69	7.84	0.0188957726	142.49	276.9603564542	277.2903591432	278.961275203	-0.560697262	1.1110721172
43760	P m -3 m	Ba(GdNbO6)0.5	Perovskite#CaTiO3	Brixner, L.H.	4.242 4.242 4.242 90 90 90	76.33	310.417	293	1960		Ba	1	_	0	Gd	0.5	Nb	0.5	O	3	4.242	4.242	4.242	90	90	90	221	cubic	56	0	64	41	8	14	0	27	53	101	2.15	0	1.8	1.45	0.6	0.89	0	1.2	1.6	3.44	137.327	0	157.25	92.90638	15.9994	38.16	0	19.9	10.83	17.36	18	0	11	54	0.02658	272	0	158	98	5.3	5.02	0	3.64	3.3	6.83	6	0	8	5	2	2	0	10	5	16	2	4	-2	1.49	0.929	1.26	1.6038751346	1.1825396825	0.7373015873	0.561	0.888325102	146.861625	107.69	7.84	0.0188957726	116.49	276.9571248654	277.2844499674	278.9738476309	-0.5592840876	1.114303706
43762	P m -3 m	Ba(DyNbO6)0.5	Perovskite#CaTiO3	Brixner, L.H.	4.224 4.224 4.224 90 90 90	75.37	313.042	293	1960		Ba	1	_	0	Dy	0.5	Nb	0.5	O	3	4.224	4.224	4.224	90	90	90	221	cubic	56	0	66	41	8	14	0	24	53	101	2.15	0	1.75	1.45	0.6	0.89	0	1.22	1.6	3.44	137.327	0	162.5	92.90638	15.9994	38.16	0	19.01	10.83	17.36	18	0	11	54	0.02658	272	0	163	98	5.3	5.02	0	3.59	3.3	6.83	6	0	8	5	2	2	0	12	5	16	2	4	-2	1.49	0.916	1.26	1.6266375546	1.1825396825	0.726984127	0.574	0.8936321913	151.841625	110.69	7.82	0.0188957726	121.47	276.9473624454	277.2669946367	278.9839859469	-0.5551568363	1.124066126
43763	P m -3 m	Ba(HoNbO6)0.5	Perovskite#CaTiO3	Brixner, L.H.	4.216 4.216 4.216 90 90 90	74.94	314.257	293	1960		Ba	1	_	0	Ho	0.5	Nb	0.5	O	3	4.216	4.216	4.216	90	90	90	221	cubic	56	0	67	41	8	14	0	23	53	101	2.15	0	1.75	1.45	0.6	0.89	0	1.23	1.6	3.44	137.327	0	164.93032	92.90638	15.9994	38.16	0	18.74	10.83	17.36	18	0	16	54	0.02658	272	0	156	98	5.3	5.02	0	3.58	3.3	6.83	6	0	8	5	2	2	0	13	5	16	2	4	-2	1.49	0.9105	1.26	1.6364634816	1.1825396825	0.7226190476	0.5795	0.8958966359	144.831625	102.69	7.81	0.0188957726	114.46	276.9430365184	277.2594331543	278.9839859469	-0.5533904301	1.128392053
43765	P m -3 m	Ba(TmNbO6)0.5	Perovskite#CaTiO3	Brixner, L.H.	4.201 4.201 4.201 90 90 90	74.14	316.257	293	1960		Ba	1	_	0	Tm	0.5	Nb	0.5	O	3	4.201	4.201	4.201	90	90	90	221	cubic	56	0	69	41	8	14	0	21	53	101	2.15	0	1.75	1.45	0.6	0.89	0	1.25	1.6	3.44	137.327	0	168.93421	92.90638	15.9994	38.16	0	19.1	10.83	17.36	18	0	17	54	0.02658	272	0	144	98	5.3	5.02	0	3.54	3.3	6.83	6	0	8	5	2	2	0	15	5	16	2	4	-2	1.49	0.9	1.26	1.6555555556	1.1825396825	0.7142857143	0.59	0.900251689	132.811625	88.69	7.79	0.0188957726	102.44	276.9344444444	277.2446961335	278.9839859469	-0.5499842224	1.136984127
43767	P m -3 m	Ba(LuNbO6)0.5	Perovskite#CaTiO3	Brixner, L.H.	4.187 4.187 4.187 90 90 90	73.4	319.277	293	1960		Ba	1	_	0	Lu	0.5	Nb	0.5	O	3	4.187	4.187	4.187	90	90	90	221	cubic	56	0	71	41	8	14	0	20	53	101	2.15	0	1.75	1.45	0.6	0.89	0	1.27	1.6	3.44	137.327	0	174.967	92.90638	15.9994	38.16	0	17.78	10.83	17.36	18	0	16	54	0.02658	272	0	137	98	5.3	5.02	0	3.51	3.3	6.83	6	0	8	5	2	2	0	17	5	16	2	4	-2	1.49	0.8905	1.26	1.6732172937	1.1825396825	0.7067460317	0.5995	0.9042286204	125.791625	79.69	7.77	0.0188957726	95.42	276.9262827063	277.2310113268	278.9839859469	-0.546863457	1.1451458651
43777	P m -3 m	Pb(Mg0.333Nb0.667)O3	Perovskite#CaTiO3	Agranovskaya, A.I.	4.05 4.05 4.05 90 90 90	66.43	325.2532	293	1960		Pb	1	_	0	Mg	0.333	Nb	0.667	O	3	4.05	4.05	4.05	90	90	90	221	cubic	82	0	12	41	8	82	0	73	53	101	1.8	0	1.5	1.45	0.6	2.33	0	1.31	1.6	3.44	207.2	0	24.305	92.90638	15.9994	18.26	0	14	10.83	17.36	35	0	160	54	0.02658	47	0	71.2	98	5.3	4.95	0	3.21	3.3	6.83	6	0	3	5	2	14	0	2	5	16	2.4	3.7786666667	-2	1.247	0.8155333333	1.26	1.5290607373	0.9896825397	0.6472486772	0.4314666667	0.8541017732	64.058	49.14	6.78	9.46736118164275E-05	49.83	51.9024059293	52.3250410359	53.9974949866	-0.6447008988	1.1097891926
43779	P m -3 m	Ba(ScTaO6)0.5	Perovskite#CaTiO3	Agranovskaya, A.I.	4.12 4.12 4.12 90 90 90	69.93	298.292	293	1960		Ba	1	_	0	Sc	0.5	Ta	0.5	O	3	4.12	4.12	4.12	90	90	90	221	cubic	56	0	21	73	8	14	0	19	52	101	2.15	0	1.6	1.45	0.6	0.89	0	1.36	1.5	3.44	137.327	0	44.955912	180.94788	15.9994	38.16	0	15	10.85	17.36	18	0	16	57	0.02658	272	0	97	74	5.3	5.02	0	3.31	3.31	6.83	6	0	4	6	2	2	0	3	5	16	2	4	-2	1.49	0.8325	1.26	1.7897897898	1.1825396825	0.6607142857	0.6575	0.9292920661	85.701625	53.69	7.68	0.0199890671	55.33	276.8677102102	277.1395022763	278.999573603	-0.526972755	1.2037183612
43786	P m -3 m	Pb(YbNbO6)0.5	Perovskite#CaTiO3	Agranovskaya, A.I.	4.16 4.16 4.16 90 90 90	71.99	388.162	293	1960		Pb	1	_	0	Yb	0.5	Nb	0.5	O	3	4.16	4.16	4.16	90	90	90	221	cubic	82	0	70	41	8	82	0	17	53	101	1.8	0	1.75	1.45	0.6	2.33	0	1.1	1.6	3.44	207.2	0	173.04	92.90638	15.9994	18.26	0	24.84	10.83	17.36	35	0	39	54	0.02658	47	0	139	98	5.3	4.95	0	5.49	3.3	6.83	6	0	8	5	2	14	0	16	5	16	2	4	-2	1.33	0.894	1.26	1.4876957494	1.0555555556	0.7095238095	0.436	0.8502351733	132.068	102.94	6.57	9.46736118164275E-05	117.84	51.9483042506	52.3625394239	53.9839859469	-0.6476113246	1.0638908714
43787	P m -3 m	Pb(YbTaO6)0.5	Perovskite#CaTiO3	Agranovskaya, A.I.	4.14 4.14 4.14 90 90 90	70.96	432.182	293	1960		Pb	1	_	0	Yb	0.5	Ta	0.5	O	3	4.14	4.14	4.14	90	90	90	221	cubic	82	0	70	73	8	82	0	17	52	101	1.8	0	1.75	1.45	0.6	2.33	0	1.1	1.5	3.44	207.2	0	173.04	180.94788	15.9994	18.26	0	24.84	10.85	17.36	35	0	39	57	0.02658	47	0	139	74	5.3	4.95	0	5.49	3.31	6.83	6	0	8	6	2	14	0	16	5	16	2	4	-2	1.33	0.894	1.26	1.4876957494	1.0555555556	0.7095238095	0.436	0.8502351733	132.068	102.94	6.57	0.0001001146	117.84	51.9483042506	52.3625394239	53.9839859469	-0.6476113246	1.0638908714
43792	P m -3 m	Pb(Fe0.667W0.333)O3	Perovskite#CaTiO3	Agranovskaya, A.I.	3.98 3.98 3.98 90 90 90	63.04	353.661	293	1960		Pb	1	_	0	Fe	0.667	W	0.333	O	3	3.98	3.98	3.98	90	90	90	221	cubic	82	0	26	74	8	82	0	61	55	101	1.8	0	1.4	1.35	0.6	2.33	0	1.83	2.36	3.44	207.2	0	55.845	183.84	15.9994	18.26	0	7.09	9.47	17.36	35	0	80	170	0.02658	47	0	62	68	5.3	4.95	0	2.87	3.16	6.83	6	0	4	6	2	14	0	8	6	16	2	3.7766666667	-2	1.33	0.71999	1.26	1.8472478784	1.0555555556	0.5714206349	0.61001	0.9249574812	54.338	33.94	7.3	0.0003050594	40.11	51.7627621216	52.0777096028	53.98544973	-0.5896734263	1.2494330004
43794	P m -3 m	Sr(TiMoO6)0.5	Perovskite#CaTiO3	Brixner, L.H.	3.939 3.939 3.939 90 90 90	61.12	207.537	293	1960		Sr	1	_	0	Ti	0.5	Mo	0.5	O	3	3.939	3.939	3.939	90	90	90	221	cubic	38	0	22	42	8	15	0	51	56	101	2	0	1.4	1.45	0.6	0.95	0	1.54	2.16	3.44	87.62	0	47.867	95.94	15.9994	33.94	0	10.64	9.38	17.36	35	0	22	139	0.02658	197.2	0	100	87	5.3	6.08	0	2.95	3.15	6.83	5	0	4	5	2	2	0	4	6	16	2	4	-2	1.32	0.7675	1.26	1.7198697068	1.0476190476	0.6091269841	0.5525	0.8997955588	90.46	60.06	6.41	0.0405925926	62.52	201.0326302932	201.379925852	203.18544973	-0.5551034329	1.2340363735
50972	R -3 c H	La(Ni0.95Zn0.05)O3	Perovskite#LaAlO3	Alvarez, I.; Veiga, M.L.; Pico, C.	5.458(1) 5.458(1) 13.165(1) 90 90 120	339.64	245.95	293	1998		La	1	_	0	Ni	0.95	Zn	0.05	O	3	5.458	5.458	13.165	90	90	120	167	trigonal	57	0	28	30	8	33	0	67	76	101	1.95	0	1.35	1.35	0.6	1.1	0	1.91	1.65	3.44	138.90547	0	58.6934	65.409	15.9994	22.39	0	6.59	9.16	17.36	13	0	91	120	0.02658	215	0	49	38.67	5.3	3.75	0	3.52	2.66	6.83	8	0	4	4	2	3	0	10	12	16	3	3.0555555556	-2	1.172	0.7005555556	1.26	1.6729579699	0.9301587302	0.5559964727	0.4714444444	0.877141016	39.675125	14.66	9.14	0.0032849153	22.75	221.7984864746	222.2041830461	223.9757233578	-0.6090490371	1.2318165557
51163	P n m a	(La0.4Ca0.6)(MnO3)	Perovskite#GdFeO3	Faaland, S.; Knudsen, K.D.; Einarsrud, M.A.; Rormark, L.; Hoier, R.; Grande, T.	5.4033(1) 7.6127(1) 5.4125(1) 90 90 90	222.64	182.549	293	1998		La	0.4	Ca	0.6	Mn	1	_	0	O	3	5.4033	7.6127	5.4125	90	90	90	62	orthorhombic	57	20	25	0	8	33	16	60	0	101	1.95	1.8	1.4	0	0.6	1.1	1	1.55	0	3.44	138.90547	40.078	54.938045	0	15.9994	22.39	26.2	7.35	0	17.36	13	200	7.8	0	0.02658	215	160.8	68	0	5.3	3.75	5.58	8.89	0	6.83	8	4	4	0	2	3	2	7	0	16	2.4	3.6	-2	1.1528	0.698	1.26	1.6515759312	0.9149206349	0.553968254	0.4548	0.8713520131	59.035125	36.66	9.5	5.42616245095584E-05	42.11	221.8032240688	222.2197760819	223.98544973	-0.6134895452	1.2270789615
55035	I 4/m c m	(Pr0.44Sr0.56)(MnO3)	Perovskite#SrTiO3#SrZrO3	Kozlenko, D.P.; Glazkov, V.P.; Jirak, Z.; Savenko, B.N.	5.400(3) 5.400(3) 7.804(5) 90 90 90	227.56	214.0046	290	2004		Pr	0.44	Sr	0.56	Mn	1	_	0	O	3	5.4	5.4	7.804	90	90	90	140	tetragonal	59	38	25	0	8	31	15	60	0	101	1.85	2	1.4	0	0.6	1.13	0.95	1.55	0	3.44	140.90765	87.62	54.938045	0	15.9994	20.8	33.94	7.35	0	17.36	13	35	7.8	0	0.02658	216	197.2	68	0	5.3	3.67	6.08	8.89	0	6.83	8	5	4	0	2	5	2	7	0	16	2.44	3.5	-2	1.2452	0.695	1.26	1.7916546763	0.9882539683	0.5515873016	0.5502	0.906109416	60.118375	38.35	9.43	6.20992917324024E-05	43.8	222.7585453237	223.1144547397	224.98544973	-0.5845546628	1.2737127408
55043	I 4/m c m	(Pr0.5Sr0.5)(MnO3)	Perovskite#SrTiO3#SrZrO3	Kozlenko, D.P.; Glazkov, V.P.; Jirak, Z.; Savenko, B.N.	5.407(3) 5.407(3) 7.797(5) 90 90 90	227.95	217.202	290	2004		Pr	0.5	Sr	0.5	Mn	1	_	0	O	3	5.407	5.407	7.797	90	90	90	140	tetragonal	59	38	25	0	8	31	15	60	0	101	1.85	2	1.4	0	0.6	1.13	0.95	1.55	0	3.44	140.90765	87.62	54.938045	0	15.9994	20.8	33.94	7.35	0	17.36	13	35	7.8	0	0.02658	216	197.2	68	0	5.3	3.67	6.08	8.89	0	6.83	8	5	4	0	2	5	2	7	0	16	2.5	3.5	-2	1.235	0.695	1.26	1.7769784173	0.9801587302	0.5515873016	0.54	0.9024201632	60.118375	38.35	9.43	6.20992917324024E-05	43.8	222.7630215827	223.1254417459	224.98544973	-0.5874543062	1.2692364818
55300	P n m a	(La0.05Ca0.95)(TiO3)	Perovskite#GdFeO3	Shrivastava, O.P.; Kumar, N.; Sharma, I.B.	5.41 7.631 5.382 9 9 9	222.19	140.9185	293	2004		La	0.05	Ca	0.95	Ti	1	_	0	O	3	5.41	7.631	5.382	9	9	9	62	orthorhombic	57	20	22	0	8	33	16	51	0	101	1.95	1.8	1.4	0	0.6	1.1	1	1.54	0	3.44	138.90547	40.078	47.867	0	15.9994	22.39	26.2	10.64	0	17.36	13	200	22	0	0.02658	215	160.8	100	0	5.3	3.75	5.58	2.95	0	6.83	8	4	4	0	2	3	2	4	0	16	2.05	3.9	-2	1.1416	0.7515	1.26	1.519095143	0.906031746	0.5964285714	0.3901	0.844239446	91.045125	71.66	9.51	5.42616245095584E-05	74.12	221.871004857	222.325144303	223.98544973	-0.6339969326	1.1592981734
55379	I b m m	(Pr0.55Sr0.45)(MnO3)	Perovskite#BaPbO3#Ba(Pb.5Bi.5)O3	Knizek, K.; Hejtmanek, J.; Jirak, Z.	5.4826(2) 5.4380(3) 7.6517(4) 9 9 9	228.13	219.8665	300	2004		Pr	0.55	Sr	0.45	Mn	1	_	0	O	3	5.4826	5.438	7.6517	9	9	9	74	orthorhombic	59	38	25	0	8	31	15	60	0	101	1.85	2	1.4	0	0.6	1.13	0.95	1.55	0	3.44	140.90765	87.62	54.938045	0	15.9994	20.8	33.94	7.35	0	17.36	13	35	7.8	0	0.02658	216	197.2	68	0	5.3	3.67	6.08	8.89	0	6.83	8	5	4	0	2	5	2	7	0	16	2.55	3.5	-2	1.2265	0.695	1.26	1.7647482014	0.9734126984	0.5515873016	0.5315	0.8993457859	60.118375	38.35	9.43	6.20992917324024E-05	43.8	222.7667517986	223.1345975845	224.98544973	-0.5898642342	1.265506266
55380	I 4/m c m	(Pr0.52Sr0.48)(MnO3)	Perovskite#SrTiO3#SrZrO3	Knizek, K.; Hejtmanek, J.; Jirak, Z.	5.4076(3) 5.4076(3) 7.7830(6) 9 9 9	227.59	218.2678	300	2004		Pr	0.52	Sr	0.48	Mn	1	_	0	O	3	5.4076	5.4076	7.783	9	9	9	140	tetragonal	59	38	25	0	8	31	15	60	0	101	1.85	2	1.4	0	0.6	1.13	0.95	1.55	0	3.44	140.90765	87.62	54.938045	0	15.9994	20.8	33.94	7.35	0	17.36	13	35	7.8	0	0.02658	216	197.2	68	0	5.3	3.67	6.08	8.89	0	6.83	8	5	4	0	2	5	2	7	0	16	2.52	3.5	-2	1.2316	0.695	1.26	1.7720863309	0.9774603175	0.5515873016	0.5366	0.9011904123	60.118375	38.35	9.43	6.20992917324024E-05	43.8	222.7645136691	223.1291040813	224.98544973	-0.5884189816	1.2677443955
55382	I 4/m c m	(Pr0.46Sr0.54)(MnO3)	Perovskite#SrTiO3#SrZrO3	Knizek, K.; Hejtmanek, J.; Jirak, Z.	5.3956(2) 5.3956(2) 7.7864(3) 9 9 9	226.68	215.0704	300	2004		Pr	0.46	Sr	0.54	Mn	1	_	0	O	3	5.3956	5.3956	7.7864	9	9	9	140	tetragonal	59	38	25	0	8	31	15	60	0	101	1.85	2	1.4	0	0.6	1.13	0.95	1.55	0	3.44	140.90765	87.62	54.938045	0	15.9994	20.8	33.94	7.35	0	17.36	13	35	7.8	0	0.02658	216	197.2	68	0	5.3	3.67	6.08	8.89	0	6.83	8	5	4	0	2	5	2	7	0	16	2.46	3.5	-2	1.2418	0.695	1.26	1.7867625899	0.9855555556	0.5515873016	0.5468	0.904879665	60.118375	38.35	9.43	6.20992917324024E-05	43.8	222.7600374101	223.1181170751	224.98544973	-0.5855221454	1.2722206544
55383	I 4/m c m	(Pr0.4Sr0.6)(MnO3)	Perovskite#SrTiO3#SrZrO3	Knizek, K.; Hejtmanek, J.; Jirak, Z.	5.3872(2) 5.3872(2) 7.7838(3) 9 9 9	225.9	211.873	300	2004		Pr	0.4	Sr	0.6	Mn	1	_	0	O	3	5.3872	5.3872	7.7838	9	9	9	140	tetragonal	59	38	25	0	8	31	15	60	0	101	1.85	2	1.4	0	0.6	1.13	0.95	1.55	0	3.44	140.90765	87.62	54.938045	0	15.9994	20.8	33.94	7.35	0	17.36	13	35	7.8	0	0.02658	216	197.2	68	0	5.3	3.67	6.08	8.89	0	6.83	8	5	4	0	2	5	2	7	0	16	2.4	3.6	-2	1.252	0.698	1.26	1.7936962751	0.9936507937	0.553968254	0.554	0.9071768306	60.118375	38.35	9.43	6.20992917324024E-05	43.8	222.7603037249	223.1134805555	224.98544973	-0.5837141389	1.2719543396
55384	I 4/m c m	(Pr0.35Sr0.65)(MnO3)	Perovskite#SrTiO3#SrZrO3	Knizek, K.; Hejtmanek, J.; Jirak, Z.	5.3798(2) 5.3798(2) 7.7802(3) 9 9 9	225.18	209.2085	300	2004		Pr	0.35	Sr	0.65	Mn	1	_	0	O	3	5.3798	5.3798	7.7802	9	9	9	140	tetragonal	59	38	25	0	8	31	15	60	0	101	1.85	2	1.4	0	0.6	1.13	0.95	1.55	0	3.44	140.90765	87.62	54.938045	0	15.9994	20.8	33.94	7.35	0	17.36	13	35	7.8	0	0.02658	216	197.2	68	0	5.3	3.67	6.08	8.89	0	6.83	8	5	4	0	2	5	2	7	0	16	2.35	3.6	-2	1.2605	0.698	1.26	1.8058739255	1.0003968254	0.553968254	0.5625	0.9102464974	60.118375	38.35	9.43	6.20992917324024E-05	43.8	222.7566260745	223.1043725719	224.98544973	-0.5812930557	1.27563199
55385	I 4/m c m	(Pr0.3Sr0.7)(MnO3)	Perovskite#SrTiO3#SrZrO3	Knizek, K.; Hejtmanek, J.; Jirak, Z.	5.3732(1) 5.3732(1) 7.7748(3) 9 9 9	224.47	206.544	300	2004		Pr	0.3	Sr	0.7	Mn	1	_	0	O	3	5.3732	5.3732	7.7748	9	9	9	140	tetragonal	59	38	25	0	8	31	15	60	0	101	1.85	2	1.4	0	0.6	1.13	0.95	1.55	0	3.44	140.90765	87.62	54.938045	0	15.9994	20.8	33.94	7.35	0	17.36	13	35	7.8	0	0.02658	216	197.2	68	0	5.3	3.67	6.08	8.89	0	6.83	8	5	4	0	2	5	2	7	0	16	2.3	3.7	-2	1.269	0.705	1.26	1.8	1.0071428571	0.5595238095	0.564	0.9100626207	60.118375	38.35	9.43	6.20992917324024E-05	43.8	222.764	223.1100626207	224.98544973	-0.5814382445	1.2682580645
55386	I 4/m c m	(Pr0.25Sr0.75)(MnO3)	Perovskite#SrTiO3#SrZrO3	Knizek, K.; Hejtmanek, J.; Jirak, Z.	5.3700(2) 5.3700(2) 7.7567(5) 9 9 9	223.68	203.8795	300	2004		Pr	0.25	Sr	0.75	Mn	1	_	0	O	3	5.37	5.37	7.7567	9	9	9	140	tetragonal	59	38	25	0	8	31	15	60	0	101	1.85	2	1.4	0	0.6	1.13	0.95	1.55	0	3.44	140.90765	87.62	54.938045	0	15.9994	20.8	33.94	7.35	0	17.36	13	35	7.8	0	0.02658	216	197.2	68	0	5.3	3.67	6.08	8.89	0	6.83	8	5	4	0	2	5	2	7	0	16	2.25	3.7	-2	1.2775	0.705	1.26	1.8120567376	1.0138888889	0.5595238095	0.5725	0.9131213523	60.118375	38.35	9.43	6.20992917324024E-05	43.8	222.7604432624	223.1010646147	224.98544973	-0.5790203799	1.2718148021
55387	P m -3 m	(Pr0.15Sr0.85)(MnO3)	Perovskite#CaTiO3	Knizek, K.; Hejtmanek, J.; Jirak, Z.	3.8156(3) 3.8156(3) 3.8156(3) 9 9 9	55.55	198.5505	300	2004		Pr	0.15	Sr	0.85	Mn	1	_	0	O	3	3.8156	3.8156	3.8156	9	9	9	221	cubic	59	38	25	0	8	31	15	60	0	101	1.85	2	1.4	0	0.6	1.13	0.95	1.55	0	3.44	140.90765	87.62	54.938045	0	15.9994	20.8	33.94	7.35	0	17.36	13	35	7.8	0	0.02658	216	197.2	68	0	5.3	3.67	6.08	8.89	0	6.83	8	5	4	0	2	5	2	7	0	16	2.15	3.8	-2	1.2945	0.712	1.26	1.8181179775	1.0273809524	0.5650793651	0.5825	0.9159757974	60.118375	38.35	9.43	6.20992917324024E-05	43.8	222.7643820225	223.0978578199	224.98544973	-0.5767588402	1.267876042
55911	P n m a	(La0.67Ca0.33)(MnO3)	Perovskite#GdFeO3	Sha, H.; Wu, X.-S.; Xu, Y.M.; Hu, A.; Jiang, S.S.	5.4486(1) 7.6850(2) 5.4386(1) 90 90 90	227.73	209.2331	298	2004		La	0.67	Ca	0.33	Mn	1	_	0	O	3	5.4486	7.685	5.4386	90	90	90	62	orthorhombic	57	20	25	0	8	33	16	60	0	101	1.95	1.8	1.4	0	0.6	1.1	1	1.55	0	3.44	138.90547	40.078	54.938045	0	15.9994	22.39	26.2	7.35	0	17.36	13	200	7.8	0	0.02658	215	160.8	68	0	5.3	3.75	5.58	8.89	0	6.83	8	4	4	0	2	3	2	7	0	16	2.67	3.4	-2	1.16144	0.74	1.26	1.5695135135	0.9217777778	0.5873015873	0.42144	0.8561083221	59.035125	36.66	9.5	5.42616245095584E-05	42.11	221.8519264865	222.2865948086	223.98544973	-0.6250787689	1.1783765438
56519	P b n m	(La0.33Ca0.67)MnO3	Perovskite#GdFeO3	Fernandez Diaz, M.T.; Martinez, J.L.; Alonso, J.M.; Herroro, E.	5.3854(1) 5.3805(1) 7.56424(9) 90 90 90	219.18	175.6309	300	1999		La	0.33	Ca	0.67	Mn	1	_	0	O	3	5.3854	5.3805	7.56424	90	90	90	62	orthorhombic	57	20	25	0	8	33	16	60	0	101	1.95	1.8	1.4	0	0.6	1.1	1	1.55	0	3.44	138.90547	40.078	54.938045	0	15.9994	22.39	26.2	7.35	0	17.36	13	200	7.8	0	0.02658	215	160.8	68	0	5.3	3.75	5.58	8.89	0	6.83	8	4	4	0	2	3	2	7	0	16	2.33	3.6	-2	1.15056	0.698	1.26	1.6483667622	0.9131428571	0.553968254	0.45256	0.8705430656	59.035125	36.66	9.5	5.42616245095584E-05	42.11	221.8041932378	222.2221763034	223.98544973	-0.6141083411	1.2261097925
56666	P b n m	(Nd0.67Ca0.33)(MnO3)	Perovskite#GdFeO3	Radaelli, P.G.; Cox, D.E.; Marezio, D.E.; Cheong, S.-W.	5.412 5.458 7.649 90 90 90	225.94	212.8042	293	1997		Nd	0.67	Ca	0.33	Mn	1	_	0	O	3	5.412	5.458	7.649	90	90	90	62	orthorhombic	60	20	25	0	8	30	16	60	0	101	1.85	1.8	1.4	0	0.6	1.14	1	1.55	0	3.44	144.242	40.078	54.938045	0	15.9994	20.59	26.2	7.35	0	17.36	17	200	7.8	0	0.02658	208	160.8	68	0	5.3	3.66	5.58	8.89	0	6.83	8	4	4	0	2	6	2	7	0	16	2.67	3.4	-2	1.12861	0.74	1.26	1.5251486486	0.8957222222	0.5873015873	0.38861	0.8445011643	60.118375	38.56	9.44	6.85185185185185E-05	44.01	214.8634613514	215.3193525157	216.98544973	-0.6307709812	1.169871982
60777	P 1 21/n 1	Nd2Mg(TiO6)	Perovskite#Ba2LaRuO6#Cu2NdNbO6	Groen, W.A.; van Berkel, F.P.F.; Ijdo, D.J.W.	5.4661(2) 5.5905(2) 7.768(3) 90 90.010(9) 90	237.38	456.684	293	1986		Nd	1	_	0	Mg	0.5	Ti	0.5	O	3	5.4661	5.5905	7.768	90	90.01	90	14	monoclinic	60	0	12	22	8	30	0	73	51	101	1.85	0	1.5	1.4	0.6	1.14	0	1.31	1.54	3.44	144.242	0	24.305	47.867	15.9994	20.59	0	14	10.64	17.36	17	0	160	22	0.02658	208	0	71.2	100	5.3	3.66	0	3.21	2.95	6.83	8	0	3	4	2	6	0	2	4	16	3	3	-2	1.123	0.8025	1.26	1.399376947	0.8912698413	0.6369047619	0.3205	0.8169868895	63.558375	46.76	9.68	0.0007462963	47.45	214.921123053	215.4176099424	216.9974949866	-0.6510877969	1.1122102804
61434	P 1 21/n 1	Sr2(SmNb)O6	Perovskite#Na3AlF6	Sirotinkin, V.P.; Efremov, V.A.; Trunov, V.K.	5.844(1) 5.934(1) 8.313(1) 90 90.13(1) 90	288.28	514.494	293	1985		Sr	1	_	0	Sm	0.5	Nb	0.5	O	3	5.844	5.934	8.313	90	90.13	90	14	monoclinic	38	0	62	41	8	15	0	28	53	101	2	0	1.85	1.45	0.6	0.95	0	1.17	1.6	3.44	87.62	0	150.36	92.90638	15.9994	33.94	0	19.98	10.83	17.36	35	0	13	54	0.02658	197.2	0	192	98	5.3	6.08	0	9	3.3	6.83	5	0	8	5	2	2	0	8	5	16	2	4	-2	1.32	0.939	1.26	1.4057507987	1.0476190476	0.7452380952	0.381	0.8296205073	182.83	148.06	6.78	0.0154074074	154.89	201.1752492013	201.6238697085	203.161275203	-0.6084890844	1.0914174654
62338	P n m a	(Gd.95Er.05)ScO3	Perovskite#GdFeO3	Amanyan, S.N.; Antonov, V.A.; Arsen'ev, P.A. (Arsenev, P.A.); Bagdasarov, Kh.S.; Kevorkov, A.M.	5.742 7.926 5.482 90 90 90	249.49	250.7075	293	1987		Gd	0.95	Er	0.05	Sc	1	_	0	O	3	5.742	7.926	5.482	90	90	90	62	orthorhombic	64	68	21	0	8	27	22	19	0	101	1.8	1.75	1.6	0	0.6	1.2	1.24	1.36	0	3.44	157.25	167.259	44.955912	0	15.9994	19.9	18.46	15	0	17.36	11	15	16	0	0.02658	158	150	97	0	5.3	3.64	3.56	3.31	0	6.83	8	8	4	0	2	10	14	3	0	16	3	3	-2	1.0756	0.885	1.26	1.2153672316	0.8536507937	0.7023809524	0.1906	0.7699387404	89.808	72.3	9.64	9.14494741655236E-05	73.94	164.9752327684	165.5545715088	166.999573603	-0.6809162762	1.0618042687
62539	P 1 21/n 1	Sr2Ca(UO6)	Perovskite#Ba2LaRuO6#Cu2NdNbO6	Groen, W.A.; Ijdo, D.J.W.	5.9377(2) 6.0734(2) 8.4563(3) 90 90.14(1) 90	304.95	549.344	293	1987		Sr	1	_	0	Ca	0.5	U	0.5	O	3	5.9377	6.0734	8.4563	90	90.14	90	14	monoclinic	38	0	20	92	8	15	0	16	45	101	2	0	1.8	1.75	0.6	0.95	0	1	1.38	3.44	87.62	0	40.078	238.02891	15.9994	33.94	0	26.2	12.49	17.36	35	0	200	27	0.02658	197.2	0	160.8	129	5.3	6.08	0	5.58	2.85	6.83	5	0	4	9	2	2	0	2	6	16	2	4	-2	1.32	1.005	1.26	1.3134328358	1.0476190476	0.7976190476	0.315	0.8054461349	151.8	122.86	6.95	0.0074074074	123.86	201.2015671642	201.692013299	203.1738476309	-0.6261229117	1.0650995025
65091	P m -3 m	(Sr.9La.1)TiO3	Perovskite#CaTiO3	Howard, S.A.; Yau, J.K.; Anderson, H.U.	3.9111 3.9111 3.9111 90 90 90	59.83	188.646	293	1989		Sr	0.9	La	0.1	Ti	1	_	0	O	3	3.9111	3.9111	3.9111	90	90	90	221	cubic	38	57	22	0	8	15	33	51	0	101	2	1.95	1.4	0	0.6	0.95	1.1	1.54	0	3.44	87.62	138.90547	47.867	0	15.9994	33.94	22.39	10.64	0	17.36	35	13	22	0	0.02658	197.2	215	100	0	5.3	6.08	3.75	2.95	0	6.83	5	8	4	0	2	2	3	4	0	16	2.1	3.9	-2	1.3052	0.7515	1.26	1.7367930805	1.0358730159	0.5964285714	0.5537	0.9017500945	90.46	60.06	6.41	0.0005925926	62.52	201.0169069195	201.364957014	203.18544973	-0.5535714542	1.2497597472
