Repository: ihalage/analogmat

## Supplementary Materials for "Analogical discovery of disordered perovskites by crystal structure information hidden in unsupervised material fingerprints"

### Achintha Ihalage and Yang Hao

# DESCRIPTION: <p>Dielectric properties of (Ba0.5Sr0.5)TiO3 thin films</p>

# DESCRIPTION: <p>The dielectric properties of (Ba0.5Sr0.5)TiO3 (BST) thin films with high electrical resistivity were investigated. BST films are deposited on Pt/TiO2/SiO2/Si substrates by a metal-organic deposition (MOD) method. The dielectric permittivity and ac conductivity of the films are measured in the frequency range 102-105 Hz. The dielectric permittivity εr decreases slightly with frequency f ...</p>

File: analogmat/ICSD_data/ICSD_all_data.csv (part 21 of 35)
CollectionCode	HMS	StructuredFormula	StructureType	Authors	CellParameter	CellVolume	FormulaWeight	Temperature	PublicationYear	Quality	A1	A1_frac	A2	A2_frac	B1	B1_frac	B2	B2_frac	O	O_frac	a	b	c	alpha	beta	gamma	SpaceGroupNum	CrystalClass	atom_numA1	atom_numA2	atom_numB1	atom_numB2	atom_numO	mend_numA1	mend_numA2	mend_numB1	mend_numB2	mend_numO	atomic_rA1	atomic_rA2	atomic_rB1	atomic_rB2	atomic_rO	A1_X	A2_X	B1_X	B2_X	O_X	M_A1	M_A2	M_B1	M_B2	M_O	V_A1	V_A2	V_B1	V_B2	V_O	therm_con_A1	therm_con_A2	therm_con_B1	therm_con_B2	therm_con_O	polarizability_A1	polarizability_A2	polarizability_B1	polarizability_B2	polarizability_O	lattice_const_A1	lattice_const_A2	lattice_const_B1	lattice_const_B2	lattice_const_O	Row_A1	Row_A2	Row_B1	Row_B2	Row_O	Group_A1	Group_A2	Group_B1	Group_B2	Group_O	nA	nB	nO	rA_avg	rB_avg	rO	rA/rB	rA/rO	rB/rO	rA-rB	Goldschmidt_TF	SISSO_1	SISSO_2	SISSO_3	SISSO_4	SISSO_5	SISSO_6	SISSO_7	SISSO_8	SISSO_9	SISSO_10
65095	P m -3 m	(Sr.8La.2)TiO3	Perovskite#CaTiO3	Howard, S.A.; Yau, J.K.; Anderson, H.U.	3.9072 3.9072 3.9072 90 90 90	59.65	193.775	293	1989		Sr	0.8	La	0.2	Ti	1	_	0	O	3	3.9072	3.9072	3.9072	90	90	90	221	cubic	38	57	22	0	8	15	33	51	0	101	2	1.95	1.4	0	0.6	0.95	1.1	1.54	0	3.44	87.62	138.90547	47.867	0	15.9994	33.94	22.39	10.64	0	17.36	35	13	22	0	0.02658	197.2	215	100	0	5.3	6.08	3.75	2.95	0	6.83	5	8	4	0	2	2	3	4	0	16	2.2	3.8	-2	1.2904	0.758	1.26	1.7023746702	1.0241269841	0.6015873016	0.5324	0.8936596307	90.46	60.06	6.41	0.0005925926	62.52	201.0300253298	201.3912849605	203.18544973	-0.5598973558	1.2366413369
65097	P m -3 m	(Sr.7La.3)TiO3	Perovskite#CaTiO3	Howard, S.A.; Yau, J.K.; Anderson, H.U.	3.9187 3.9187 3.9187 90 90 90	60.18	198.904	293	1989		Sr	0.7	La	0.3	Ti	1	_	0	O	3	3.9187	3.9187	3.9187	90	90	90	221	cubic	38	57	22	0	8	15	33	51	0	101	2	1.95	1.4	0	0.6	0.95	1.1	1.54	0	3.44	87.62	138.90547	47.867	0	15.9994	33.94	22.39	10.64	0	17.36	35	13	22	0	0.02658	197.2	215	100	0	5.3	6.08	3.75	2.95	0	6.83	5	8	4	0	2	2	3	4	0	16	2.3	3.7	-2	1.2756	0.7645	1.26	1.6685415304	1.0123809524	0.6067460317	0.5111	0.8856211185	90.46	60.06	6.41	0.0005925926	62.52	201.0425584696	201.4170795881	203.18544973	-0.5661420198	1.2241081971
65100	P m -3 m	(Sr.6La.4)TiO3	Perovskite#CaTiO3	Howard, S.A.; Yau, J.K.; Anderson, H.U.	3.9056 3.9056 3.9056 90 90 90	59.57	204.033	293	1989		Sr	0.6	La	0.4	Ti	1	_	0	O	3	3.9056	3.9056	3.9056	90	90	90	221	cubic	38	57	22	0	8	15	33	51	0	101	2	1.95	1.4	0	0.6	0.95	1.1	1.54	0	3.44	87.62	138.90547	47.867	0	15.9994	33.94	22.39	10.64	0	17.36	35	13	22	0	0.02658	197.2	215	100	0	5.3	6.08	3.75	2.95	0	6.83	5	8	4	0	2	2	3	4	0	16	2.4	3.6	-2	1.2608	0.771	1.26	1.6352788586	1.0006349206	0.6119047619	0.4898	0.8776340591	90.46	60.06	6.41	0.0005925926	62.52	201.0545211414	201.4423552005	203.18544973	-0.5723062152	1.2121455253
68961	P b n m	(Pr.8Ba.2)MnO3	Perovskite#GdFeO3	Jirak, Z.; Pollert, E.; Andersen, A.F.; Grenier, J.C.; Hagenmuller, P.	5.509 5.509 7.789 90 90 90	236.39	243.133	293	1990		Pr	0.8	Ba	0.2	Mn	1	_	0	O	3	5.509	5.509	7.789	90	90	90	62	orthorhombic	59	56	25	0	8	31	14	60	0	101	1.85	2.15	1.4	0	0.6	1.13	0.89	1.55	0	3.44	140.90765	137.327	54.938045	0	15.9994	20.8	38.16	7.35	0	17.36	13	18	7.8	0	0.02658	216	272	68	0	5.3	3.67	5.02	8.89	0	6.83	8	6	4	0	2	5	2	7	0	16	2.8	3.2	-2	1.218	0.726	1.26	1.6776859504	0.9666666667	0.5761904762	0.492	0.8822812708	60.118375	38.35	9.43	6.20992917324024E-05	43.8	222.8143140496	223.2045953204	224.98544973	-0.6031331592	1.2179440149
68962	I b m m	(Pr0.65Ba0.35)MnO3	Perovskite#BaPbO3#Ba(Pb.5Bi.5)O3	Jirak, Z.; Pollert, E.; Andersen, A.F.; Grenier, J.C.; Hagenmuller, P.	5.499 5.516 7.777 90 90 90	235.9	242.5975	293	1990		Pr	0.65	Ba	0.35	Mn	1	_	0	O	3	5.499	5.516	7.777	90	90	90	74	orthorhombic	59	56	25	0	8	31	14	60	0	101	1.85	2.15	1.4	0	0.6	1.13	0.89	1.55	0	3.44	140.90765	137.327	54.938045	0	15.9994	20.8	38.16	7.35	0	17.36	13	18	7.8	0	0.02658	216	272	68	0	5.3	3.67	5.02	8.89	0	6.83	8	6	4	0	2	5	2	7	0	16	2.65	3.4	-2	1.269	0.74	1.26	1.7148648649	1.0071428571	0.5873015873	0.529	0.8941365248	60.118375	38.35	9.43	6.20992917324024E-05	43.8	222.8141351351	223.1792716599	224.98544973	-0.5939342098	1.2181229294
69192	P 1 21/n 1	La2Li(SbO6)	Perovskite#Ba2LaRuO6#Cu2NdNbO6	Lopez, M.L.; Veiga, M.L.; Jerez, A.; Pico, C.	5.6181(8) 5.7179(2) 7.9610(3) 90 89.74(3) 90	255.73	502.503	293	1990		La	1	_	0	Li	0.5	Sb	0.5	O	3	5.6181	5.7179	7.961	90	89.74	90	14	monoclinic	57	0	3	51	8	33	0	12	88	101	1.95	0	1.45	1.45	0.6	1.1	0	0.98	2.05	3.44	138.90547	0	6.941	121.76	15.9994	22.39	0	13.02	18.19	17.36	13	0	85	24	0.02658	215	0	164.1125	43	5.3	3.75	0	3.49	4.51	6.83	8	0	2	5	2	3	0	1	15	16	3	3	-2	1.172	0.82	1.26	1.4292682927	0.9301587302	0.6507936508	0.352	0.8267710057	155.717625	138.7725	9.83	0.0006135738	138.7925	221.9227317073	222.397502713	223.992712991	-0.6469519836	1.107571323
71529	I b m m	(Ba0.8K0.2)BiO3	Perovskite#BaPbO3#Ba(Pb.5Bi.5)O3	Verwerft, M.; van Tendeloo, G.; Hinks, D.G.; Dabrowski, B.; Mitchell, A.W.; Marx, D.T.; Pei, S.; Jorgensen, J.D.	6.128 6.104 8.6286 90 90 90	322.76	374.669	295	1991		Ba	0.8	K	0.2	Bi	1	_	0	O	3	6.128	6.104	8.6286	90	90	90	74	orthorhombic	56	19	83	0	8	14	10	87	0	101	2.15	2.2	1.6	0	0.6	0.89	0.82	2.02	0	3.44	137.327	39.0983	208.9804	0	15.9994	38.16	45.94	21.31	0	17.36	18	100	8	0	0.02658	272	289.7	48	0	5.3	5.02	5.23	4.75	0	6.83	6	4	6	0	2	2	1	15	0	16	1.8	4.2	-2	1.496	1.008	1.26	1.4841269841	1.1873015873	0.8	0.488	0.8592532138	36.041625	7.31	7.02	0.0007835277	5.67	277.0038730159	277.3751262297	278.999573603	-0.5815746611	1.0675555556
75596	P 1 21/n 1	La2(IrZnO6)	Perovskite#Ba2LaRuO6#Cu2NdNbO6	Ramos, E.M.; Alvarez, I.; Veiga, M.L.; Pico, C.	5.595(3) 5.683(2) 7.937(1) 90 90.01(1) 90	252.37	632.384	293	1994		La	1	_	0	Ir	0.5	Zn	0.5	O	3	5.595	5.683	7.937	90	90.01	90	14	monoclinic	57	0	77	30	8	33	0	66	76	101	1.95	0	1.35	1.35	0.6	1.1	0	2.2	1.65	3.44	138.90547	0	192.217	65.409	15.9994	22.39	0	8.52	9.16	17.36	13	0	150	120	0.02658	215	0	54	38.67	5.3	3.75	0	3.84	2.66	6.83	8	0	6	4	2	3	0	9	12	16	3	3	-2	1.172	0.8225	1.26	1.4249240122	0.9301587302	0.6527777778	0.3495	0.8257784835	44.385125	20.66	8.85	0.0032849153	27.46	221.9245759878	222.4008544713	223.9757233578	-0.6476818965	1.1057270425
76182	P m -3 m	(La0.531K0.469)(TiO3)	Perovskite#CaTiO3	Brous, J.; Fankuchen, I.; Banks, E.	3.907 3.907 3.907 90 90 90	59.64	187.9961	293	1953		La	0.531	K	0.469	Ti	1	_	0	O	3	3.907	3.907	3.907	90	90	90	221	cubic	57	19	22	0	8	33	10	51	0	101	1.95	2.2	1.4	0	0.6	1.1	0.82	1.54	0	3.44	138.90547	39.0983	47.867	0	15.9994	22.39	45.94	10.64	0	17.36	13	100	22	0	0.02658	215	289.7	100	0	5.3	3.75	5.23	2.95	0	6.83	8	4	4	0	2	3	1	4	0	16	2.062	4	-2	1.335212	0.745	1.26	1.7922308725	1.0596920635	0.5912698413	0.590212	0.9152578573	91.045125	71.66	9.51	5.42616245095584E-05	74.12	221.7979811275	222.1230269848	223.98544973	-0.5792831568	1.2323219028
76183	P m -3 m	(La0.671Rb0.329)(TiO3)	Perovskite#CaTiO3	Brous, J.; Fankuchen, I.; Banks, E.	3.903 3.903 3.903 90 90 90	59.46	217.2252	293	1953		La	0.671	Rb	0.329	Ti	1	_	0	O	3	3.903	3.903	3.903	90	90	90	221	cubic	57	37	22	0	8	33	9	51	0	101	1.95	2.35	1.4	0	0.6	1.1	0.82	1.54	0	3.44	138.90547	85.4678	47.867	0	15.9994	22.39	55.76	10.64	0	17.36	13	58	22	0	0.02658	215	319.8	100	0	5.3	3.75	5.59	2.95	0	6.83	8	5	4	0	2	3	1	4	0	16	2.342	3.8	-2	1.332552	0.758	1.26	1.7579841689	1.0575809524	0.6015873016	0.574552	0.9084296827	91.045125	71.66	9.51	5.42616245095584E-05	74.12	221.8165678311	222.1504455139	223.98544973	-0.5846817333	1.2137351992
76184	P m -3 m	(La0.673Ag0.327)(TiO3)	Perovskite#CaTiO3	Brous, J.; Fankuchen, I.; Banks, E.	3.882 3.882 3.882 90 90 90	58.5	224.6569	293	1953		La	0.673	Ag	0.327	Ti	1	_	0	O	3	3.882	3.882	3.882	90	90	90	221	cubic	57	47	22	0	8	33	71	51	0	101	1.95	1.6	1.4	0	0.6	1.1	1.93	1.54	0	3.44	138.90547	107.8682	47.867	0	15.9994	22.39	10.27	10.64	0	17.36	13	430	22	0	0.02658	215	55	100	0	5.3	3.75	4.09	2.95	0	6.83	8	5	4	0	2	3	11	4	0	16	2.346	3.8	-2	1.210586	0.758	1.26	1.5970791557	0.9607825397	0.6015873016	0.452586	0.8656928217	91.045125	71.66	9.51	5.42616245095584E-05	74.12	221.8555068443	222.268613666	223.98544973	-0.6178096265	1.174796186
76185	P m -3 m	(La0.514Tl0.486)(TiO3)	Perovskite#CaTiO3	Brous, J.; Fankuchen, I.; Banks, E.	3.883 3.883 3.883 90 90 90	58.55	266.6206	293	1953		La	0.514	Tl	0.486	Ti	1	_	0	O	3	3.883	3.883	3.883	90	90	90	221	cubic	57	81	22	0	8	33	78	51	0	101	1.95	1.9	1.4	0	0.6	1.1	1.62	1.54	0	3.44	138.90547	204.3833	47.867	0	15.9994	22.39	17.22	10.64	0	17.36	13	46	22	0	0.02658	215	50	100	0	5.3	3.75	3.46	2.95	0	6.83	8	6	4	0	2	3	13	4	0	16	2.028	4	-2	1.399448	0.745	1.26	1.8784536913	1.1106730159	0.5912698413	0.654448	0.9379120773	91.045125	71.66	9.51	5.42616245095584E-05	74.12	221.7759943087	222.059458386	223.98544973	-0.5611698268	1.2543087216
76187	P m -3 m	(Ce0.5K0.5)(TiO3)	Perovskite#CaTiO3	Brous, J.; Fankuchen, I.; Banks, E.	3.897 3.897 3.897 90 90 90	59.18	185.507	293	1953		Ce	0.5	K	0.5	Ti	1	_	0	O	3	3.897	3.897	3.897	90	90	90	221	cubic	58	19	22	0	8	32	10	51	0	101	1.85	2.2	1.4	0	0.6	1.12	0.82	1.54	0	3.44	140.116	39.0983	47.867	0	15.9994	20.69	45.94	10.64	0	17.36	11	100	22	0	0.02658	205	289.7	100	0	5.3	5.16	5.23	2.95	0	6.83	8	4	4	0	2	4	1	4	0	16	2	4	-2	1.335	0.745	1.26	1.7919463087	1.0595238095	0.5912698413	0.59	0.9151830909	92.128375	73.46	9.43	5.645751953125E-05	75.92	211.7980536913	212.1232367821	213.98544973	-0.5783954542	1.2331963087
77663	P m -3 m	(Na0.67Th0.33)(TiO3)	Perovskite#CaTiO3	Zhu, W.J.; Hor, P.H.	3.4877(4) 3.4877 3.4877 90 90 90	42.42	187.8702	293	1995		Na	0.67	Th	0.33	Ti	1	_	0	O	3	3.4877	3.4877	3.4877	90	90	90	221	cubic	11	90	22	0	8	11	47	51	0	101	1.8	1.8	1.4	0	0.6	0.93	1.3	1.54	0	3.44	22.98976928	232.03806	47.867	0	15.9994	23.78	19.8	10.64	0	17.36	140	54	22	0	0.02658	162.7	217	100	0	5.3	4.23	5.08	2.95	0	6.83	3	9	4	0	2	1	4	4	0	16	1.99	3.8	-2	1.1336	0.758	1.26	1.4955145119	0.8996825397	0.6015873016	0.3756	0.8387169432	92.628	70.42	4.19	0.0013523666	72.88	164.5800854881	165.0432024314	166.68544973	-0.5775086047	1.2108236028
80269	P b n m	La(Ni0.8W0.2)O3	Perovskite#GdFeO3	Alvarez, I.; Veiga, M.L.; Pico, C.	5.5335(7) 5.5683(6) 7.8800(9) 90 90 90	242.8	270.645	293	1995		La	1	_	0	Ni	0.8	W	0.2	O	3	5.5335	5.5683	7.88	90	90	90	62	orthorhombic	57	0	28	74	8	33	0	67	55	101	1.95	0	1.35	1.35	0.6	1.1	0	1.91	2.36	3.44	138.90547	0	58.6934	183.84	15.9994	22.39	0	6.59	9.47	17.36	13	0	91	170	0.02658	215	0	49	68	5.3	3.75	0	3.52	3.16	6.83	8	0	4	6	2	3	0	10	6	16	3	3	-2	1.172	0.786	1.26	1.4910941476	0.9301587302	0.6238095238	0.386	0.8405101133	39.675125	14.66	9.14	0.004676239	22.75	221.8949058524	222.3494159657	223.9757233578	-0.6367798563	1.1353971779
81986	P n m a	(La0.9Ca0.1)(CrO3)	Perovskite#GdFeO3	Sakai, N.; Fjellvag, H.; Hauback, B.C.	5.456 7.707 5.478 90 90 90	230.35	229.024	12	1996		La	0.9	Ca	0.1	Cr	1	_	0	O	3	5.456	7.707	5.478	90	90	90	62	orthorhombic	57	20	24	0	8	33	16	57	0	101	1.95	1.8	1.4	0	0.6	1.1	1	1.66	0	3.44	138.90547	40.078	51.9961	0	15.9994	22.39	26.2	7.23	0	17.36	13	200	94	0	0.02658	215	160.8	83	0	5.3	3.75	5.58	2.88	0	6.83	8	4	4	0	2	3	2	6	0	16	2.9	3.1	-2	1.1688	0.7485	1.26	1.5615230461	0.9276190476	0.594047619	0.4203	0.8550764004	73.925125	52.66	9.39	5.42616245095584E-05	57	221.8587769539	222.2935533543	223.98544973	-0.625857828	1.1715260764
81988	P n m a	(La0.8Ca0.2)(CrO3)	Perovskite#GdFeO3	Sakai, N.; Fjellvag, H.; Hauback, B.C.	5.432 7.691 5.458 90 90 90	228.02	219.141	12	1996		La	0.8	Ca	0.2	Cr	1	_	0	O	3	5.432	7.691	5.458	90	90	90	62	orthorhombic	57	20	24	0	8	33	16	57	0	101	1.95	1.8	1.4	0	0.6	1.1	1	1.66	0	3.44	138.90547	40.078	51.9961	0	15.9994	22.39	26.2	7.23	0	17.36	13	200	94	0	0.02658	215	160.8	83	0	5.3	3.75	5.58	2.88	0	6.83	8	4	4	0	2	3	2	6	0	16	2.8	3.2	-2	1.1656	0.742	1.26	1.5708894879	0.9250793651	0.5888888889	0.4236	0.8567223818	73.925125	52.66	9.39	5.42616245095584E-05	57	221.8527105121	222.285832894	223.98544973	-0.6246148475	1.1775925182
81991	P n m a	(La0.7Ca0.3)(CrO3)	Perovskite#GdFeO3	Sakai, N.; Fjellvag, H.; Hauback, B.C.	5.423 7.657 5.434 90 90 90	225.64	209.258	12	1996		La	0.7	Ca	0.3	Cr	1	_	0	O	3	5.423	7.657	5.434	90	90	90	62	orthorhombic	57	20	24	0	8	33	16	57	0	101	1.95	1.8	1.4	0	0.6	1.1	1	1.66	0	3.44	138.90547	40.078	51.9961	0	15.9994	22.39	26.2	7.23	0	17.36	13	200	94	0	0.02658	215	160.8	83	0	5.3	3.75	5.58	2.88	0	6.83	8	4	4	0	2	3	2	6	0	16	2.7	3.3	-2	1.1624	0.7375	1.26	1.5761355932	0.9225396825	0.5853174603	0.4249	0.8575196329	73.925125	52.66	9.39	5.42616245095584E-05	57	221.8487644068	222.2813840397	223.98544973	-0.6240121567	1.1815386235
82270	P b n m	La(Ni0.9W0.1)O3	Perovskite#GdFeO3	Alvarez, I.; Martinez, J.L.; Veiga, M.L.; Pico, C.	5.423(2) 5.499(2) 7.793(3) 90 90 90	232.4	258.131	293	1996		La	1	_	0	Ni	0.9	W	0.1	O	3	5.423	5.499	7.793	90	90	90	62	orthorhombic	57	0	28	74	8	33	0	67	55	101	1.95	0	1.35	1.35	0.6	1.1	0	1.91	2.36	3.44	138.90547	0	58.6934	183.84	15.9994	22.39	0	6.59	9.47	17.36	13	0	91	170	0.02658	215	0	49	68	5.3	3.75	0	3.52	3.16	6.83	8	0	4	6	2	3	0	10	6	16	3	3	-2	1.172	0.743	1.26	1.5773889637	0.9301587302	0.5896825397	0.429	0.8585540149	39.675125	14.66	9.14	0.004676239	22.75	221.8516110363	222.2811650512	223.9757233578	-0.6232295845	1.178691994
82335	P m -3 m	(Ba0.4K0.6)(BiO3)	Perovskite#CaTiO3	Fun, H.-K.; Wang, A.; Chou, C.-H.; Lee, T.-J.; Tang, H.-Y.; Wu, M.K.; Liou, L.-S.; Wang, J.-C.	4.2613(3) 4.2613(3) 4.2613(3) 90 90 90	77.38	335.373	293	1993		Ba	0.4	K	0.6	Bi	1	_	0	O	3	4.2613	4.2613	4.2613	90	90	90	221	cubic	56	19	83	0	8	14	10	87	0	101	2.15	2.2	1.6	0	0.6	0.89	0.82	2.02	0	3.44	137.327	39.0983	208.9804	0	15.9994	38.16	45.94	21.31	0	17.36	18	100	8	0	0.02658	272	289.7	48	0	5.3	5.02	5.23	4.75	0	6.83	6	4	6	0	2	2	1	15	0	16	1.4	4.6	-2	1.508	0.954	1.26	1.5807127883	1.1968253968	0.7571428571	0.554	0.8840431664	36.041625	7.31	7.02	0.0007835277	5.67	276.9732872117	277.3033303781	278.999573603	-0.5626011479	1.0981413597
82336	P m -3 m	(Ba0.321K0.679)(BiO3)	Perovskite#CaTiO3	Fun, H.-K.; Wang, A.; Chou, C.-H.; Lee, T.-J.; Tang, H.-Y.; Wu, M.K.; Liou, L.-S.; Wang, J.-C.	4.2459(4) 4.2459(4) 4.2459(4) 90 90 90	76.54	327.612	293	1993		Ba	0.321	K	0.679	Bi	1	_	0	O	3	4.2459	4.2459	4.2459	90	90	90	221	cubic	56	19	83	0	8	14	10	87	0	101	2.15	2.2	1.6	0	0.6	0.89	0.82	2.02	0	3.44	137.327	39.0983	208.9804	0	15.9994	38.16	45.94	21.31	0	17.36	18	100	8	0	0.02658	272	289.7	48	0	5.3	5.02	5.23	4.75	0	6.83	6	4	6	0	2	2	1	15	0	16	1.321	4.6	-2	1.51037	0.954	1.26	1.583197065	1.1987063492	0.7571428571	0.55637	0.8848000964	36.041625	7.31	7.02	0.0007835277	5.67	276.973172935	277.3016030314	278.999573603	-0.5620156258	1.0982556364
82629	P n m a	(Nd0.7Ca0.3)(MnO3)	Perovskite#GdFeO3	Millange, F.; Caignaert, V.; Mather, G.; Suard, E.; Raveau, B.	5.4820(1) 7.6475(1) 5.4096(1) 90 90 90	226.79	215.929	293	1996		Nd	0.7	Ca	0.3	Mn	1	_	0	O	3	5.482	7.6475	5.4096	90	90	90	62	orthorhombic	60	20	25	0	8	30	16	60	0	101	1.85	1.8	1.4	0	0.6	1.14	1	1.55	0	3.44	144.242	40.078	54.938045	0	15.9994	20.59	26.2	7.35	0	17.36	17	200	7.8	0	0.02658	208	160.8	68	0	5.3	3.66	5.58	8.89	0	6.83	8	4	4	0	2	6	2	7	0	16	2.7	3.3	-2	1.1281	0.733	1.26	1.5390177353	0.8953174603	0.5817460317	0.3951	0.8472863543	60.118375	38.56	9.44	6.85185185185185E-05	44.01	214.8560822647	215.308268619	216.98544973	-0.6286860889	1.1772510687
83305	P b n m	La((Ni0.95Sb0.05)O3)	Perovskite#GdFeO3	Alvarez, L.; Veiga, M.L.; Pico, C.	5.403(1) 5.483(1) 7.750(1) 90 90 90	229.59	248.769	293	1996		La	1	_	0	Ni	0.95	Sb	0.05	O	3	5.403	5.483	7.75	90	90	90	62	orthorhombic	57	0	28	51	8	33	0	67	88	101	1.95	0	1.35	1.45	0.6	1.1	0	1.91	2.05	3.44	138.90547	0	58.6934	121.76	15.9994	22.39	0	6.59	18.19	17.36	13	0	91	24	0.02658	215	0	49	43	5.3	3.75	0	3.52	4.51	6.83	8	0	4	5	2	3	0	10	15	16	3	2.8888888889	-2	1.172	0.7294444444	1.26	1.6067022087	0.9301587302	0.5789241623	0.4425555556	0.864403978	39.675125	14.66	9.14	0.0006135738	22.75	221.8358533469	222.2577017693	223.9757233578	-0.6187905996	1.1944496834
83977	P b n m	La(Ni0.8Sb0.2)O3	Perovskite#GdFeO3	Alvarez, I.; Veiga, M.L.; Pico, C.	5.600(2) 5.495(1) 7.941(2) 90 90 90	244.36	258.225	293	1997		La	1	_	0	Ni	0.8	Sb	0.2	O	3	5.6	5.495	7.941	90	90	90	62	orthorhombic	57	0	28	51	8	33	0	67	88	101	1.95	0	1.35	1.45	0.6	1.1	0	1.91	2.05	3.44	138.90547	0	58.6934	121.76	15.9994	22.39	0	6.59	18.19	17.36	13	0	91	24	0.02658	215	0	49	43	5.3	3.75	0	3.52	4.51	6.83	8	0	4	5	2	3	0	10	15	16	3	3	-2	1.172	0.76	1.26	1.5421052632	0.9301587302	0.6031746032	0.412	0.8513285603	39.675125	14.66	9.14	0.0006135738	22.75	221.8698947368	222.3092232972	223.9757233578	-0.6286814121	1.1604082935
84413	P b n m	Tb((Fe0.969Al0.031)O3)	Perovskite#GdFeO3	Bombik, A.; Lesniewska, B.; Mayer, J.; Oles, A.; Pacyna, A.W.; Przewoznik, J.	5.3244(2) 5.5925(2) 7.6341(3) 90 90 90	227.32	261.872	293	1997		Tb	1	_	0	Fe	0.969	Al	0.031	O	3	5.3244	5.5925	7.6341	90	90	90	62	orthorhombic	65	0	26	13	8	26	0	61	80	101	1.75	0	1.4	1.25	0.6	1.1	0	1.83	1.61	3.44	158.92535	0	55.845	26.9815386	15.9994	19.3	0	7.09	10	17.36	11	0	80	235	0.02658	170	0	62	57.8	5.3	3.6	0	2.87	4.05	6.83	8	0	4	3	2	11	0	8	13	16	3	3	-2	1.063	0.689535	1.26	1.541618627	0.8436507937	0.54725	0.373465	0.842564536	54.810625	32.95	9.02	0.0132709376	39.12	176.831846373	177.300945909	178.98544973	-0.6270894305	1.2066151655
84414	P b n m	Tb((Fe0.948Al0.052)O3)	Perovskite#GdFeO3	Bombik, A.; Lesniewska, B.; Mayer, J.; Oles, A.; Pacyna, A.W.; Przewoznik, J.	5.3215(2) 5.5850(2) 7.6265(3) 90 90 90	226.66	261.2658	293	1997		Tb	1	_	0	Fe	0.948	Al	0.052	O	3	5.3215	5.585	7.6265	90	90	90	62	orthorhombic	65	0	26	13	8	26	0	61	80	101	1.75	0	1.4	1.25	0.6	1.1	0	1.83	1.61	3.44	158.92535	0	55.845	26.9815386	15.9994	19.3	0	7.09	10	17.36	11	0	80	235	0.02658	170	0	62	57.8	5.3	3.6	0	2.87	4.05	6.83	8	0	4	3	2	11	0	8	13	16	3	3	-2	1.063	0.68922	1.26	1.5423232059	0.8436507937	0.547	0.37378	0.842700697	54.810625	32.95	9.02	0.0132709376	39.12	176.8314567941	177.3003774911	178.98544973	-0.6269878002	1.2070047444
84415	P b n m	Tb((Fe0.890Al0.110)O3)	Perovskite#GdFeO3	Bombik, A.; Lesniewska, B.; Mayer, J.; Oles, A.; Pacyna, A.W.; Przewoznik, J.	5.3200(3) 5.5762(3) 7.6216(5) 90 90 90	226.1	259.5913	293	1997		Tb	1	_	0	Fe	0.89	Al	0.11	O	3	5.32	5.5762	7.6216	90	90	90	62	orthorhombic	65	0	26	13	8	26	0	61	80	101	1.75	0	1.4	1.25	0.6	1.1	0	1.83	1.61	3.44	158.92535	0	55.845	26.9815386	15.9994	19.3	0	7.09	10	17.36	11	0	80	235	0.02658	170	0	62	57.8	5.3	3.6	0	2.87	4.05	6.83	8	0	4	3	2	11	0	8	13	16	3	3	-2	1.063	0.68835	1.26	1.5442725358	0.8436507937	0.5463095238	0.37465	0.8430769896	54.810625	32.95	9.02	0.0132709376	39.12	176.8303774642	177.2988044538	178.98544973	-0.6267068721	1.2080840742
84416	P b n m	Tb((Fe0.829Al0.171)O3)	Perovskite#GdFeO3	Bombik, A.; Lesniewska, B.; Mayer, J.; Oles, A.; Pacyna, A.W.; Przewoznik, J.	5.3123(3) 5.5566(4) 7.6020(5) 90 90 90	224.4	257.8302	293	1997		Tb	1	_	0	Fe	0.829	Al	0.171	O	3	5.3123	5.5566	7.602	90	90	90	62	orthorhombic	65	0	26	13	8	26	0	61	80	101	1.75	0	1.4	1.25	0.6	1.1	0	1.83	1.61	3.44	158.92535	0	55.845	26.9815386	15.9994	19.3	0	7.09	10	17.36	11	0	80	235	0.02658	170	0	62	57.8	5.3	3.6	0	2.87	4.05	6.83	8	0	4	3	2	11	0	8	13	16	3	3	-2	1.063	0.687435	1.26	1.5463280165	0.8436507937	0.5455833333	0.375565	0.8434731083	54.810625	32.95	9.02	0.0132709376	39.12	176.8292369835	177.2971450919	178.98544973	-0.6264110407	1.2092245549
84417	P b n m	Tb((Fe0.591Al0.409)O3)	Perovskite#GdFeO3	Bombik, A.; Lesniewska, B.; Mayer, J.; Oles, A.; Pacyna, A.W.; Przewoznik, J.	5.2962(4) 5.5063(4) 7.5616(6) 90 90 90	220.51	250.9592	293	1997		Tb	1	_	0	Fe	0.591	Al	0.409	O	3	5.2962	5.5063	7.5616	90	90	90	62	orthorhombic	65	0	26	13	8	26	0	61	80	101	1.75	0	1.4	1.25	0.6	1.1	0	1.83	1.61	3.44	158.92535	0	55.845	26.9815386	15.9994	19.3	0	7.09	10	17.36	11	0	80	235	0.02658	170	0	62	57.8	5.3	3.6	0	2.87	4.05	6.83	8	0	4	3	2	11	0	8	13	16	3	3	-2	1.063	0.683865	1.26	1.5544003568	0.8436507937	0.54275	0.379135	0.8450221866	54.810625	32.95	9.02	0.0132709376	39.12	176.8247346432	177.2906218298	178.98544973	-0.6252531489	1.2137268953
84418	P b n m	Tb((Fe0.523Al0.477)O3)	Perovskite#GdFeO3	Bombik, A.; Lesniewska, B.; Mayer, J.; Oles, A.; Pacyna, A.W.; Przewoznik, J.	5.2865(5) 5.4743(6) 7.5380(8) 90 90 90	218.15	248.996	293	1997		Tb	1	_	0	Fe	0.523	Al	0.477	O	3	5.2865	5.4743	7.538	90	90	90	62	orthorhombic	65	0	26	13	8	26	0	61	80	101	1.75	0	1.4	1.25	0.6	1.1	0	1.83	1.61	3.44	158.92535	0	55.845	26.9815386	15.9994	19.3	0	7.09	10	17.36	11	0	80	235	0.02658	170	0	62	57.8	5.3	3.6	0	2.87	4.05	6.83	8	0	4	3	2	11	0	8	13	16	3	3	-2	1.063	0.682845	1.26	1.556722243	0.8436507937	0.5419404762	0.380155	0.845465826	54.810625	32.95	9.02	0.0132709376	39.12	176.823432757	177.288743583	178.98544973	-0.6249212476	1.2150287814
84419	P b n m	Tb((Fe0.404Al0.596)O3)	Perovskite#GdFeO3	Bombik, A.; Lesniewska, B.; Mayer, J.; Oles, A.; Pacyna, A.W.; Przewoznik, J.	5.2766(6) 5.4480(6) 7.5165(8) 90 90 90	216.08	245.5605	293	1997		Tb	1	_	0	Fe	0.404	Al	0.596	O	3	5.2766	5.448	7.5165	90	90	90	62	orthorhombic	65	0	26	13	8	26	0	61	80	101	1.75	0	1.4	1.25	0.6	1.1	0	1.83	1.61	3.44	158.92535	0	55.845	26.9815386	15.9994	19.3	0	7.09	10	17.36	11	0	80	235	0.02658	170	0	62	57.8	5.3	3.6	0	2.87	4.05	6.83	8	0	4	3	2	11	0	8	13	16	3	3	-2	1.063	0.68106	1.26	1.5608022788	0.8436507937	0.5405238095	0.38194	0.8462433169	54.810625	32.95	9.02	0.0132709376	39.12	176.8211377212	177.2854410381	178.98544973	-0.6243392661	1.2173238173
84420	P b n m	Tb((Fe0.324Al0.676)O3)	Perovskite#GdFeO3	Bombik, A.; Lesniewska, B.; Mayer, J.; Oles, A.; Pacyna, A.W.; Przewoznik, J.	5.2703(11) 5.4208(12) 7.4949(15) 90 90 90	214.12	243.2509	293	1997		Tb	1	_	0	Fe	0.324	Al	0.676	O	3	5.2703	5.4208	7.4949	90	90	90	62	orthorhombic	65	0	26	13	8	26	0	61	80	101	1.75	0	1.4	1.25	0.6	1.1	0	1.83	1.61	3.44	158.92535	0	55.845	26.9815386	15.9994	19.3	0	7.09	10	17.36	11	0	80	235	0.02658	170	0	62	57.8	5.3	3.6	0	2.87	4.05	6.83	8	0	4	3	2	11	0	8	13	16	3	3	-2	1.063	0.67986	1.26	1.563557203	0.8436507937	0.5395714286	0.38314	0.8467668041	54.810625	32.95	9.02	0.0132709376	39.12	176.819582797	177.2832096012	178.98544973	-0.6239471903	1.2188787414
84421	P b n m	Tb((Fe0.175Al0.825)O3)	Perovskite#GdFeO3	Bombik, A.; Lesniewska, B.; Mayer, J.; Oles, A.; Pacyna, A.W.; Przewoznik, J.	5.2532(3) 5.3767(3) 7.4644(4) 90 90 90	210.83	238.9493	293	1997		Tb	1	_	0	Fe	0.175	Al	0.825	O	3	5.2532	5.3767	7.4644	90	90	90	62	orthorhombic	65	0	26	13	8	26	0	61	80	101	1.75	0	1.4	1.25	0.6	1.1	0	1.83	1.61	3.44	158.92535	0	55.845	26.9815386	15.9994	19.3	0	7.09	10	17.36	11	0	80	235	0.02658	170	0	62	57.8	5.3	3.6	0	2.87	4.05	6.83	8	0	4	3	2	11	0	8	13	16	3	3	-2	1.063	0.677625	1.26	1.5687142594	0.8436507937	0.537797619	0.385375	0.8477435276	54.810625	32.95	9.02	0.0132709376	39.12	176.8166607406	177.2790292683	178.98544973	-0.6232151693	1.2218007978
84423	P b n m	Tb((Fe0.5Al0.5)O3)	Perovskite#GdFeO3	Bombik, A.; Lesniewska, B.; Mayer, J.; Oles, A.; Pacyna, A.W.; Przewoznik, J.	5.3021(5) 5.4764(5) 7.5441(8) 90 90 90	219.05	248.332	1.8	1997		Tb	1	_	0	Fe	0.5	Al	0.5	O	3	5.3021	5.4764	7.5441	90	90	90	62	orthorhombic	65	0	26	13	8	26	0	61	80	101	1.75	0	1.4	1.25	0.6	1.1	0	1.83	1.61	3.44	158.92535	0	55.845	26.9815386	15.9994	19.3	0	7.09	10	17.36	11	0	80	235	0.02658	170	0	62	57.8	5.3	3.6	0	2.87	4.05	6.83	8	0	4	3	2	11	0	8	13	16	3	3	-2	1.063	0.6825	1.26	1.5575091575	0.8436507937	0.5416666667	0.3805	0.8456159859	54.810625	32.95	9.02	0.0132709376	39.12	176.8229908425	177.2881068284	178.98544973	-0.6248088784	1.215470696
84428	P b n m	Tb((Fe0.4Al0.6)O3)	Perovskite#GdFeO3	Bombik, A.; Lesniewska, B.; Mayer, J.; Oles, A.; Pacyna, A.W.; Przewoznik, J.	5.2805(11) 5.4348(11) 7.5047(16) 90 90 90	215.37	245.445	1.8	1997		Tb	1	_	0	Fe	0.4	Al	0.6	O	3	5.2805	5.4348	7.5047	90	90	90	62	orthorhombic	65	0	26	13	8	26	0	61	80	101	1.75	0	1.4	1.25	0.6	1.1	0	1.83	1.61	3.44	158.92535	0	55.845	26.9815386	15.9994	19.3	0	7.09	10	17.36	11	0	80	235	0.02658	170	0	62	57.8	5.3	3.6	0	2.87	4.05	6.83	8	0	4	3	2	11	0	8	13	16	3	3	-2	1.063	0.681	1.26	1.5609397944	0.8436507937	0.5404761905	0.382	0.8462694759	54.810625	32.95	9.02	0.0132709376	39.12	176.8210602056	177.2853296815	178.98544973	-0.6243196782	1.2174013329
86295	P 1 21/n 1	Ca2Nd(NbO6)	Perovskite#Na3AlF6	Trunov, V.K.; Konstantinova, L.I.; Velikodnyi, Yu.A.; Evdokimov, A.A.; Frolov, A.M.	5.615(1) 5.877(1) 8.114(2) 90 90.20(1) 90	267.76	413.304	293	1981		Ca	1	_	0	Nd	0.5	Nb	0.5	O	3	5.615	5.877	8.114	90	90.2	90	14	monoclinic	20	0	60	41	8	16	0	30	53	101	1.8	0	1.85	1.45	0.6	1	0	1.14	1.6	3.44	40.078	0	144.242	92.90638	15.9994	26.2	0	20.59	10.83	17.36	200	0	17	54	0.02658	160.8	0	208	98	5.3	5.58	0	3.66	3.3	6.83	4	0	8	5	2	2	0	6	5	16	2	4	-2	1.14	0.9515	1.26	1.1981082501	0.9047619048	0.7551587302	0.1885	0.7673779222	201.028	174	5.66	0.0127441406	178.86	163.7903917499	164.369269672	165.761275203	-0.6572335204	1.0721082501
86297	P 1 21/n 1	Ca2Ho(NbO6)	Perovskite#Na3AlF6	Trunov, V.K.; Konstantinova, L.I.; Velikodnyi, Yu.A.; Evdokimov, A.A.; Frolov, A.M.	5.576(1) 5.811(1) 8.050(2) 90 90.00(2) 90	260.84	433.994	293	1981		Ca	1	_	0	Ho	0.5	Nb	0.5	O	3	5.576	5.811	8.05	90	90	90	14	monoclinic	20	0	67	41	8	16	0	23	53	101	1.8	0	1.75	1.45	0.6	1	0	1.23	1.6	3.44	40.078	0	164.93032	92.90638	15.9994	26.2	0	18.74	10.83	17.36	200	0	16	54	0.02658	160.8	0	156	98	5.3	5.58	0	3.58	3.3	6.83	4	0	8	5	2	2	0	13	5	16	2	4	-2	1.14	0.9105	1.26	1.2520593081	0.9047619048	0.7226190476	0.2295	0.7818734277	148.938	115	5.57	0.0127441406	126.77	163.7774406919	164.3298141196	165.7839859469	-0.6470947481	1.0850593081
86298	P 1 21/n 1	Ca2Er(NbO6)	Perovskite#Na3AlF6	Trunov, V.K.; Konstantinova, L.I.; Velikodnyi, Yu.A.; Evdokimov, A.A.; Frolov, A.M.	5.579(1) 5.795(1) 8.032(2) 90 90.04(2) 90	259.68	436.324	293	1981		Ca	1	_	0	Er	0.5	Nb	0.5	O	3	5.579	5.795	8.032	90	90.04	90	14	monoclinic	20	0	68	41	8	16	0	22	53	101	1.8	0	1.75	1.45	0.6	1	0	1.24	1.6	3.44	40.078	0	167.259	92.90638	15.9994	26.2	0	18.46	10.83	17.36	200	0	15	54	0.02658	160.8	0	150	98	5.3	5.58	0	3.56	3.3	6.83	4	0	8	5	2	2	0	14	5	16	2	4	-2	1.14	0.905	1.26	1.2596685083	0.9047619048	0.7182539683	0.235	0.7838597112	142.928	108	5.56	0.0127441406	120.76	163.7753314917	164.324191203	165.7839859469	-0.6456937939	1.0871685083
86299	P 1 21/n 1	Ca2Lu(NbO6)	Perovskite#Na3AlF6	Trunov, V.K.; Konstantinova, L.I.; Velikodnyi, Yu.A.; Evdokimov, A.A.; Frolov, A.M.	5.569(1) 5.767(1) 8.000(2) 90 90.05(2) 90	256.93	444.034	293	1981		Ca	1	_	0	Lu	0.5	Nb	0.5	O	3	5.569	5.767	8	90	90.05	90	14	monoclinic	20	0	71	41	8	16	0	20	53	101	1.8	0	1.75	1.45	0.6	1	0	1.27	1.6	3.44	40.078	0	174.967	92.90638	15.9994	26.2	0	17.78	10.83	17.36	200	0	16	54	0.02658	160.8	0	137	98	5.3	5.58	0	3.51	3.3	6.83	4	0	8	5	2	2	0	17	5	16	2	4	-2	1.14	0.8905	1.26	1.2801796743	0.9047619048	0.7067460317	0.2495	0.7891449778	129.898	92	5.53	0.0127441406	107.73	163.7693203257	164.3089653035	165.7839859469	-0.6419524261	1.0931796743
86300	P b n m	Ca2Fe(NbO6)	Perovskite#GdFeO3	Trunov, V.K.; Konstantinova, L.I.; Velikodnyi, Yu.A.; Evdokimov, A.A.; Frolov, A.M.	5.444(2) 5.559(2) 7.754(1) 90 90 90	234.66	324.914	293	1981		Ca	1	_	0	Fe	0.5	Nb	0.5	O	3	5.444	5.559	7.754	90	90	90	62	orthorhombic	20	0	26	41	8	16	0	61	53	101	1.8	0	1.4	1.45	0.6	1	0	1.83	1.6	3.44	40.078	0	55.845	92.90638	15.9994	26.2	0	7.09	10.83	17.36	200	0	80	54	0.02658	160.8	0	62	98	5.3	5.58	0	2.87	3.3	6.83	4	0	4	5	2	2	0	8	5	16	2	4	-2	1.14	0.735	1.26	1.5510204082	0.9047619048	0.5833333333	0.405	0.8506547744	54.338	26	4.97	0.0127441406	32.17	163.6539795918	164.0996343662	165.78544973	-0.5969910853	1.2085204082
86943	P m -3 m	(La0.6Sr0.4)CoO3	Perovskite#CaTiO3	Sonntag, R.; Neov, S.; Kozhukarov, V.; Neov, D.; ten Elshof, J.E.	3.8741(3) 3.8741(3) 3.8741(3) 90 90 90	58.15	225.321	900	1998		La	0.6	Sr	0.4	Co	1	_	0	O	3	3.8741	3.8741	3.8741	90	90	90	221	cubic	57	38	27	0	8	33	15	64	0	101	1.95	2	1.35	0	0.6	1.1	0.95	1.88	0	3.44	138.90547	87.62	58.933195	0	15.9994	22.39	33.94	6.67	0	17.36	13	35	100	0	0.02658	215	197.2	55	0	5.3	3.75	6.08	2.51	0	6.83	8	5	4	0	2	3	2	9	0	16	2.6	3.4	-2	1.2312	0.679	1.26	1.8132547865	0.9771428571	0.5388888889	0.5522	0.9084808733	45.705125	21.66	9.17	5.42616245095584E-05	28.78	221.7389452136	222.0952260868	223.9757233578	-0.5846413668	1.2913578168
87597	P n m a	(Nd0.5Ca0.5)(MnO3)	Perovskite#GdFeO3	Richard, O.; Schuddink, W.; van Tendeloo, G.; Millange, F.; Hervieu, M.; Caignaert, V.; Raveau, B.	5.4037(1) 7.5949(1) 5.3814(1) 90 90 90	220.86	195.097	293	1999		Nd	0.5	Ca	0.5	Mn	1	_	0	O	3	5.4037	7.5949	5.3814	90	90	90	62	orthorhombic	60	20	25	0	8	30	16	60	0	101	1.85	1.8	1.4	0	0.6	1.14	1	1.55	0	3.44	144.242	40.078	54.938045	0	15.9994	20.59	26.2	7.35	0	17.36	17	200	7.8	0	0.02658	208	160.8	68	0	5.3	3.66	5.58	8.89	0	6.83	8	4	4	0	2	6	2	7	0	16	2.5	3.5	-2	1.1315	0.695	1.26	1.628057554	0.898015873	0.5515873016	0.4365	0.8649850983	60.118375	38.56	9.44	6.85185185185185E-05	44.01	214.808442446	215.2369275444	216.98544973	-0.6153181239	1.2248908873
87598	P n m a	(Nd0.6Ca0.4)(MnO3)	Perovskite#GdFeO3	Richard, O.; Schuddink, W.; van Tendeloo, G.; Millange, F.; Hervieu, M.; Caignaert, V.; Raveau, B.	5.4343(1) 7.6296(1) 5.3970(1) 90 90 90	223.77	205.513	293	1999		Nd	0.6	Ca	0.4	Mn	1	_	0	O	3	5.4343	7.6296	5.397	90	90	90	62	orthorhombic	60	20	25	0	8	30	16	60	0	101	1.85	1.8	1.4	0	0.6	1.14	1	1.55	0	3.44	144.242	40.078	54.938045	0	15.9994	20.59	26.2	7.35	0	17.36	17	200	7.8	0	0.02658	208	160.8	68	0	5.3	3.66	5.58	8.89	0	6.83	8	4	4	0	2	6	2	7	0	16	2.6	3.4	-2	1.1298	0.74	1.26	1.5267567568	0.8966666667	0.5873015873	0.3898	0.8449218928	60.118375	38.56	9.44	6.85185185185185E-05	44.01	214.8630432432	215.3181651361	216.98544973	-0.630456369	1.1702900901
88342	R -3 c H	(La0.9Na0.1)MnO3	Perovskite#LaAlO3	Rao, G.-H.; Sun, J.R.; Baerner, K.; Hamad, N.	5.5263(1) 5.5263(1) 13.3499(1) 90 90 120	353.08	230.255	293	1999		La	0.9	Na	0.1	Mn	1	_	0	O	3	5.5263	5.5263	13.3499	90	90	120	167	trigonal	57	11	25	0	8	33	11	60	0	101	1.95	1.8	1.4	0	0.6	1.1	0.93	1.55	0	3.44	138.90547	22.98976928	54.938045	0	15.9994	22.39	23.78	7.35	0	17.36	13	140	7.8	0	0.02658	215	162.7	68	0	5.3	3.75	4.23	8.89	0	6.83	8	3	4	0	2	3	1	7	0	16	2.8	3.2	-2	1.1708	0.726	1.26	1.6126721763	0.9292063492	0.5761904762	0.4448	0.8654759132	59.035125	36.66	9.5	5.42616245095584E-05	42.11	221.8321278237	222.2528037369	223.98544973	-0.6179747966	1.1981752066
88700	I 4/m	Ba2Cu(WO6)	Sr2NiWO6	Iwanaga, D.; Inaguma, Y.; Itoh, M.	5.5642(1) 5.5642(1) 8.6363(4) 90 90 90	267.38	618.074	293	1999		Ba	1	_	0	Cu	0.5	W	0.5	O	3	5.5642	5.5642	8.6363	90	90	90	87	tetragonal	56	0	29	74	8	14	0	72	55	101	2.15	0	1.35	1.35	0.6	0.89	0	1.9	2.36	3.44	137.327	0	63.546	183.84	15.9994	38.16	0	7.11	9.47	17.36	18	0	400	170	0.02658	272	0	46.5	68	5.3	5.02	0	3.61	3.16	6.83	6	0	4	6	2	2	0	11	6	16	2	4	-2	1.49	0.805	1.26	1.850931677	1.1825396825	0.6388888889	0.685	0.9416676263	34.661625	4.81	7.14	0.0611698251	4.29	276.834068323	277.0907359493	278.9757233578	-0.517011929	1.2373602484
88702	I 4/m	Sr2Cu(TeO6)	Sr2NiWO6	Iwanaga, D.; Inaguma, Y.; Itoh, M.	5.4308(1) 5.4308(1) 8.4664(3) 90 90 90	249.7	462.384	293	1999		Sr	1	_	0	Cu	0.5	Te	0.5	O	3	5.4308	5.4308	8.4664	90	90	90	87	tetragonal	38	0	29	52	8	15	0	72	92	101	2	0	1.35	1.4	0.6	0.95	0	1.9	2.1	3.44	87.62	0	63.546	127.6	15.9994	33.94	0	7.11	20.46	17.36	35	0	400	3	0.02658	197.2	0	46.5	38	5.3	6.08	0	3.61	4.45	6.83	5	0	4	5	2	2	0	11	16	16	2	4	-2	1.32	0.785	1.26	1.6815286624	1.0476190476	0.623015873	0.535	0.8920955968	36.6	0.44	6.05	0.0002962963	8.66	201.0534713376	201.4105669344	203.1757233578	-0.56111555	1.2131953291
88797	P b n m	(Nd0.67Sr0.33)(MnO3)	Perovskite#GdFeO3	Guo, Y.-Q.; Liu, Y.-C.; Tao, K.; Zhou, H.-P.; Wappling, R.	5.465(6) 5.450(1) 7.697(7) 90 90 90	229.25	228.4924	293	1999		Nd	0.67	Sr	0.33	Mn	1	_	0	O	3	5.465	5.45	7.697	90	90	90	62	orthorhombic	60	38	25	0	8	30	15	60	0	101	1.85	2	1.4	0	0.6	1.14	0.95	1.55	0	3.44	144.242	87.62	54.938045	0	15.9994	20.59	33.94	7.35	0	17.36	17	35	7.8	0	0.02658	208	197.2	68	0	5.3	3.66	6.08	8.89	0	6.83	8	5	4	0	2	6	2	7	0	16	2.67	3.4	-2	1.18801	0.74	1.26	1.6054189189	0.9428650794	0.5873015873	0.44801	0.8655022357	60.118375	38.56	9.44	6.85185185185185E-05	44.01	214.8425910811	215.2600833168	216.98544973	-0.6149244513	1.1907422523
88850	R -3 c H	La(Ni0.9Ti0.1)O3	Perovskite#LaAlO3	Rodriguez, E.; Alvarez, I.; Lopez, M.L.; Veiga, M.L.; Pico, C.	5.468(1) 5.468(1) 13.215(1) 90 90 120	342.18	244.536	293	1999		La	1	_	0	Ni	0.9	Ti	0.1	O	3	5.468	5.468	13.215	90	90	120	167	trigonal	57	0	28	22	8	33	0	67	51	101	1.95	0	1.35	1.4	0.6	1.1	0	1.91	1.54	3.44	138.90547	0	58.6934	47.867	15.9994	22.39	0	6.59	10.64	17.36	13	0	91	22	0.02658	215	0	49	100	5.3	3.75	0	3.52	2.95	6.83	8	0	4	4	2	3	0	10	4	16	3	3	-2	1.172	0.7175	1.26	1.6334494774	0.9301587302	0.5694444444	0.4545	0.8696251286	39.675125	14.66	9.14	0.0005579208	22.75	221.8210505226	222.2361756513	223.9757233578	-0.6148099967	1.2092525077
89016	P 4 m m	(Tl0.5Na0.5)(TiO3)	Perovskite#PbTiO3#BaTiO3	Shan, Y.J.; Nakamura, T.; Miyata, M.; Kobashi, K.; Inaguma, Y.; Itoh, M.	3.8147 3.8147 3.8246 90 90 90	55.66	209.577	293	1999		Tl	0.5	Na	0.5	Ti	1	_	0	O	3	3.8147	3.8147	3.8246	90	90	90	99	tetragonal	81	11	22	0	8	78	11	51	0	101	1.9	1.8	1.4	0	0.6	1.62	0.93	1.54	0	3.44	204.3833	22.98976928	47.867	0	15.9994	17.22	23.78	10.64	0	17.36	46	140	22	0	0.02658	50	162.7	100	0	5.3	3.46	4.23	2.95	0	6.83	6	3	4	0	2	13	1	4	0	16	2	4	-2	1.0925	0.745	1.26	1.466442953	0.8670634921	0.5912698413	0.3475	0.8296602009	91.601	76.88	7.82	4.00377619312531E-06	79.34	54.881057047	55.3632172478	56.98544973	-0.6623059567	1.1317634658
90006	P m -3 m	(Ba0.592Sr0.408)TiO3	Perovskite#CaTiO3	Varatharajan, R.; Santhanaraghavan, P.; Jayavel, R.; Bocelli, G.; Right, L.; Ramasamy, P.	3.985 3.985 3.985 90 90 90	63.28	212.9512	293	2000		Ba	0.592	Sr	0.408	Ti	1	_	0	O	3	3.985	3.985	3.985	90	90	90	221	cubic	56	38	22	0	8	14	15	51	0	101	2.15	2	1.4	0	0.6	0.89	0.95	1.54	0	3.44	137.327	87.62	47.867	0	15.9994	38.16	33.94	10.64	0	17.36	18	35	22	0	0.02658	272	197.2	100	0	5.3	5.02	6.08	2.95	0	6.83	6	5	4	0	2	2	2	4	0	16	2	4	-2	1.42064	0.745	1.26	1.9068993289	1.1274920635	0.5912698413	0.67564	0.9453858962	88.521625	55.69	7.5	0.0007835277	58.15	276.7687406711	277.0384865674	278.98544973	-0.5140014963	1.3026879003
90453	P 1 21/n 1	Sm2(MnTiO6)	Perovskite#Ba2LaRuO6#Cu2NdNbO6	Kamegashira, N.; Nakajima, N.; Watanabe, K.; Kobayashi, M.	5.4463(1) 5.7104(1) 7.8048(2) 90 90.22(2) 90	242.73	499.534	293	2000		Sm	1	_	0	Mn	0.5	Ti	0.5	O	3	5.4463	5.7104	7.8048	90	90.22	90	14	monoclinic	62	0	25	22	8	28	0	60	51	101	1.85	0	1.4	1.4	0.6	1.17	0	1.55	1.54	3.44	150.36	0	54.938045	47.867	15.9994	19.98	0	7.35	10.64	17.36	13	0	7.8	22	0.02658	192	0	68	100	5.3	9	0	8.89	2.95	6.83	8	0	4	4	2	8	0	7	4	16	3	3	-2	1.098	0.7775	1.26	1.4122186495	0.8714285714	0.6170634921	0.3205	0.8183351117	60.118375	39.17	9.47	0.0009179118	44.62	198.9082813505	199.4061164622	200.98544973	-0.6477232517	1.1274329352
90493	P 1 21/n 1	Sr2(CeIrO6)	Perovskite#Ba2LaRuO6#Cu2NdNbO6	Harada, D.; Wakeshima, M.; Hinatsu, Y.; Ohoyama, K.; Yamaguchi, Y.	5.8341(3) 5.8436(3) 8.2559(6) 90 90.195(4) 90	281.46	604.554	293	2000		Sr	1	_	0	Ce	0.5	Ir	0.5	O	3	5.8341	5.8436	8.2559	90	90.195	90	14	monoclinic	38	0	58	77	8	15	0	32	66	101	2	0	1.85	1.35	0.6	0.95	0	1.12	2.2	3.44	87.62	0	140.116	192.217	15.9994	33.94	0	20.69	8.52	17.36	35	0	11	150	0.02658	197.2	0	205	54	5.3	6.08	0	5.16	3.84	6.83	5	0	8	6	2	2	0	4	9	16	2	4	-2	1.32	0.93	1.26	1.4193548387	1.0476190476	0.7380952381	0.39	0.8330299066	195.88	165.06	6.83	0.0438518519	167.94	201.1706451613	201.6136750679	203.161275203	-0.6059701359	1.0960215054
90605	P b n m	(La0.21Nd0.79)(GaO3)	Perovskite#GdFeO3	Berkowski, M.; Fink-Finowicki, J.; Piekarczyk, W.; Perchuc, L.; Byszewski, P.; Vasylechko, L.O.; Savitskii, D.I.; Mazur, K.; Sass, J.; Kowalska, E.; Kapusniak, J.	5.44594(7) 5.49503(7) 7.72501(9) 90 90 90	231.18	260.8377	293	2000		La	0.21	Nd	0.79	Ga	1	_	0	O	3	5.44594	5.49503	7.72501	90	90	90	62	orthorhombic	57	60	31	0	8	33	30	81	0	101	1.95	1.85	1.3	0	0.6	1.1	1.14	1.81	0	3.44	138.90547	144.242	69.723	0	15.9994	22.39	20.59	11.8	0	17.36	13	17	29	0	0.02658	215	208	50	0	5.3	3.75	3.66	4.51	0	6.83	8	8	4	0	2	3	6	13	0	16	3	3	-2	1.13329	0.76	1.26	1.4911710526	0.8994365079	0.6031746032	0.37329	0.837778014	40.775125	12.66	9.24	5.42616245095584E-05	23.85	221.8821189474	222.3466069614	223.9635581854	-0.638812733	1.1481840829
90983	P n m a	(Pr0.8Sr0.2)FeO3	Perovskite#GdFeO3	Brinks, H.W.; Fjellvag, H.; Kjekshus, A.; Hauback, B.C.	5.5192(4) 7.7557(6) 5.4858(5) 90 90 90	234.82	234.099	7	2000		Pr	0.8	Sr	0.2	Fe	1	_	0	O	3	5.5192	7.7557	5.4858	90	90	90	62	orthorhombic	59	38	26	0	8	31	15	61	0	101	1.85	2	1.4	0	0.6	1.13	0.95	1.83	0	3.44	140.90765	87.62	55.845	0	15.9994	20.8	33.94	7.09	0	17.36	13	35	80	0	0.02658	216	197.2	62	0	5.3	3.67	6.08	2.87	0	6.83	8	5	4	0	2	5	2	8	0	16	3	3	-2	1.156	0.69	1.26	1.6753623188	0.9174603175	0.5476190476	0.466	0.8760871709	53.838375	31.35	9.15	6.20992917324024E-05	37.52	222.7906376812	223.2007248521	224.98544973	-0.607903964	1.2416203834
90985	P n m a	(Pr0.5Sr0.5)FeO3	Perovskite#GdFeO3	Brinks, H.W.; Fjellvag, H.; Kjekshus, A.; Hauback, B.C.	5.4624(7) 7.7174(11) 5.4728(7) 90 90 90	230.71	218.112	10	2000		Pr	0.5	Sr	0.5	Fe	1	_	0	O	3	5.4624	7.7174	5.4728	90	90	90	62	orthorhombic	59	38	26	0	8	31	15	61	0	101	1.85	2	1.4	0	0.6	1.13	0.95	1.83	0	3.44	140.90765	87.62	55.845	0	15.9994	20.8	33.94	7.09	0	17.36	13	35	80	0	0.02658	216	197.2	62	0	5.3	3.67	6.08	2.87	0	6.83	8	5	4	0	2	5	2	8	0	16	3	3	-2	1.165	0.69	1.26	1.6884057971	0.9246031746	0.5476190476	0.475	0.8793507407	53.838375	31.35	9.15	6.20992917324024E-05	37.52	222.7865942029	223.1909449436	224.98544973	-0.6053933547	1.2456638616
91043	R -3 c H	(La0.8Eu0.2)(NiO3)	Perovskite#LaAlO3	Sanchez, R.D.; Causa, M.T.; Seoane, A.; Rivas, J.; Rivadulla, F.; Lopez-Quintela, M.A.; Perez Cacho, J.J.; Blasco, J.; Garcia, J.	5.4401(1) 5.4401(1) 13.1446(3) 90 90 120	336.89	248.227	293	2000		La	0.8	Eu	0.2	Ni	1	_	0	O	3	5.4401	5.4401	13.1446	90	90	120	167	trigonal	57	63	28	0	8	33	18	67	0	101	1.95	1.85	1.35	0	0.6	1.1	1.2	1.91	0	3.44	138.90547	151.964	58.6934	0	15.9994	22.39	28.97	6.59	0	17.36	13	14	91	0	0.02658	215	184	49	0	5.3	3.75	4.61	3.52	0	6.83	8	8	4	0	2	3	9	10	0	16	3	3	-2	1.155	0.7	1.26	1.65	0.9166666667	0.5555555556	0.455	0.8712565697	39.675125	14.66	9.14	5.42616245095584E-05	22.75	221.805	222.2212565697	223.9757233578	-0.6135625755	1.2253030303
91044	P b n m	(La0.6Eu0.4)(NiO3)	Perovskite#GdFeO3	Sanchez, R.D.; Causa, M.T.; Seoane, A.; Rivas, J.; Rivadulla, F.; Lopez-Quintela, M.A.; Perez Cacho, J.J.; Blasco, J.; Garcia, J.	5.4257(1) 5.3979(1) 7.6405(2) 90 90 90	223.77	250.837	293	2000		La	0.6	Eu	0.4	Ni	1	_	0	O	3	5.4257	5.3979	7.6405	90	90	90	62	orthorhombic	57	63	28	0	8	33	18	67	0	101	1.95	1.85	1.35	0	0.6	1.1	1.2	1.91	0	3.44	138.90547	151.964	58.6934	0	15.9994	22.39	28.97	6.59	0	17.36	13	14	91	0	0.02658	215	184	49	0	5.3	3.75	4.61	3.52	0	6.83	8	8	4	0	2	3	9	10	0	16	3	3	-2	1.138	0.7	1.26	1.6257142857	0.9031746032	0.5555555556	0.438	0.8651235007	39.675125	14.66	9.14	5.42616245095584E-05	22.75	221.8122857143	222.2394092149	223.9757233578	-0.6182430847	1.218017316
91045	P b n m	(La0.4Eu0.6)(NiO3)	Perovskite#GdFeO3	Sanchez, R.D.; Causa, M.T.; Seoane, A.; Rivas, J.; Rivadulla, F.; Lopez-Quintela, M.A.; Perez Cacho, J.J.; Blasco, J.; Garcia, J.	5.3918(1) 5.4029(1) 7.6189(2) 90 90 90	221.95	253.447	293	2000		La	0.4	Eu	0.6	Ni	1	_	0	O	3	5.3918	5.4029	7.6189	90	90	90	62	orthorhombic	57	63	28	0	8	33	18	67	0	101	1.95	1.85	1.35	0	0.6	1.1	1.2	1.91	0	3.44	138.90547	151.964	58.6934	0	15.9994	22.39	28.97	6.59	0	17.36	13	14	91	0	0.02658	215	184	49	0	5.3	3.75	4.61	3.52	0	6.83	8	8	4	0	2	3	9	10	0	16	3	3	-2	1.121	0.7	1.26	1.6014285714	0.8896825397	0.5555555556	0.421	0.8589904316	39.675125	14.66	9.14	5.42616245095584E-05	22.75	221.8195714286	222.2575618602	223.9757233578	-0.6228991991	1.2107316017
91046	P b n m	(La0.2Eu0.8)(NiO3)	Perovskite#GdFeO3	Sanchez, R.D.; Causa, M.T.; Seoane, A.; Rivas, J.; Rivadulla, F.; Lopez-Quintela, M.A.; Perez Cacho, J.J.; Blasco, J.; Garcia, J.	5.3515(1) 5.4264(1) 7.5892(1) 90 90 90	220.39	256.057	293	2000		La	0.2	Eu	0.8	Ni	1	_	0	O	3	5.3515	5.4264	7.5892	90	90	90	62	orthorhombic	57	63	28	0	8	33	18	67	0	101	1.95	1.85	1.35	0	0.6	1.1	1.2	1.91	0	3.44	138.90547	151.964	58.6934	0	15.9994	22.39	28.97	6.59	0	17.36	13	14	91	0	0.02658	215	184	49	0	5.3	3.75	4.61	3.52	0	6.83	8	8	4	0	2	3	9	10	0	16	3	3	-2	1.104	0.7	1.26	1.5771428571	0.8761904762	0.5555555556	0.404	0.8528573626	39.675125	14.66	9.14	5.42616245095584E-05	22.75	221.8268571429	222.2757145055	223.9757233578	-0.6275307437	1.2034458874
91177	P n m a	(La0.925Ba0.075)MnO3	Perovskite#GdFeO3	Cherepanov, V.A.; Filonova, E.A.; Voronin, V.I.; Berger, I.F.	5.5079(7) 7.816(2) 5.5516(8) 90 90 90	238.99	241.7293	293	2000		La	0.925	Ba	0.075	Mn	1	_	0	O	3	5.5079	7.816	5.5516	90	90	90	62	orthorhombic	57	56	25	0	8	33	14	60	0	101	1.95	2.15	1.4	0	0.6	1.1	0.89	1.55	0	3.44	138.90547	137.327	54.938045	0	15.9994	22.39	38.16	7.35	0	17.36	13	18	7.8	0	0.02658	215	272	68	0	5.3	3.75	5.02	8.89	0	6.83	8	6	4	0	2	3	2	7	0	16	2.925	3.1	-2	1.19585	0.747	1.26	1.6008701473	0.9490873016	0.5928571429	0.44885	0.8652457342	59.035125	36.66	9.5	5.42616245095584E-05	42.11	221.8479798527	222.264375587	223.98544973	-0.6181500387	1.1823231776
