Repository: ihalage/analogmat

## Supplementary Materials for "Analogical discovery of disordered perovskites by crystal structure information hidden in unsupervised material fingerprints"

### Achintha Ihalage and Yang Hao

# DESCRIPTION: <p>Dielectric properties of (Ba0.5Sr0.5)TiO3 thin films</p>

# DESCRIPTION: <p>The dielectric properties of (Ba0.5Sr0.5)TiO3 (BST) thin films with high electrical resistivity were investigated. BST films are deposited on Pt/TiO2/SiO2/Si substrates by a metal-organic deposition (MOD) method. The dielectric permittivity and ac conductivity of the films are measured in the frequency range 102-105 Hz. The dielectric permittivity εr decreases slightly with frequency f ...</p>

File: analogmat/ICSD_data/ICSD_all_data.csv (part 22 of 35)
CollectionCode	HMS	StructuredFormula	StructureType	Authors	CellParameter	CellVolume	FormulaWeight	Temperature	PublicationYear	Quality	A1	A1_frac	A2	A2_frac	B1	B1_frac	B2	B2_frac	O	O_frac	a	b	c	alpha	beta	gamma	SpaceGroupNum	CrystalClass	atom_numA1	atom_numA2	atom_numB1	atom_numB2	atom_numO	mend_numA1	mend_numA2	mend_numB1	mend_numB2	mend_numO	atomic_rA1	atomic_rA2	atomic_rB1	atomic_rB2	atomic_rO	A1_X	A2_X	B1_X	B2_X	O_X	M_A1	M_A2	M_B1	M_B2	M_O	V_A1	V_A2	V_B1	V_B2	V_O	therm_con_A1	therm_con_A2	therm_con_B1	therm_con_B2	therm_con_O	polarizability_A1	polarizability_A2	polarizability_B1	polarizability_B2	polarizability_O	lattice_const_A1	lattice_const_A2	lattice_const_B1	lattice_const_B2	lattice_const_O	Row_A1	Row_A2	Row_B1	Row_B2	Row_O	Group_A1	Group_A2	Group_B1	Group_B2	Group_O	nA	nB	nO	rA_avg	rB_avg	rO	rA/rB	rA/rO	rB/rO	rA-rB	Goldschmidt_TF	SISSO_1	SISSO_2	SISSO_3	SISSO_4	SISSO_5	SISSO_6	SISSO_7	SISSO_8	SISSO_9	SISSO_10
91178	P n m a	(La0.9Ba0.1)MnO3	Perovskite#GdFeO3	Cherepanov, V.A.; Filonova, E.A.; Voronin, V.I.; Berger, I.F.	5.476(2) 7.786(3) 5.523(2) 90 90 90	235.48	241.69	293	2000		La	0.9	Ba	0.1	Mn	1	_	0	O	3	5.476	7.786	5.523	90	90	90	62	orthorhombic	57	56	25	0	8	33	14	60	0	101	1.95	2.15	1.4	0	0.6	1.1	0.89	1.55	0	3.44	138.90547	137.327	54.938045	0	15.9994	22.39	38.16	7.35	0	17.36	13	18	7.8	0	0.02658	215	272	68	0	5.3	3.75	5.02	8.89	0	6.83	8	6	4	0	2	3	2	7	0	16	2.9	3.1	-2	1.2038	0.747	1.26	1.6115127175	0.9553968254	0.5928571429	0.4568	0.8680466804	59.035125	36.66	9.5	5.42616245095584E-05	42.11	221.8452872825	222.2565339628	223.98544973	-0.6160152646	1.1850157478
91179	R -3 c H	(La0.875Ba0.125)MnO3	Perovskite#LaAlO3	Cherepanov, V.A.; Filonova, E.A.; Voronin, V.I.; Berger, I.F.	5.5522(4) 5.5522(4) 13.429(1) 90 90 120	358.51	241.6508	293	2000		La	0.875	Ba	0.125	Mn	1	_	0	O	3	5.5522	5.5522	13.429	90	90	120	167	trigonal	57	56	25	0	8	33	14	60	0	101	1.95	2.15	1.4	0	0.6	1.1	0.89	1.55	0	3.44	138.90547	137.327	54.938045	0	15.9994	22.39	38.16	7.35	0	17.36	13	18	7.8	0	0.02658	215	272	68	0	5.3	3.75	5.02	8.89	0	6.83	8	6	4	0	2	3	2	7	0	16	2.875	3.2	-2	1.21175	0.726	1.26	1.669077135	0.9617063492	0.5761904762	0.48575	0.8800559851	59.035125	36.66	9.5	5.42616245095584E-05	42.11	221.816672865	222.2109788501	223.98544973	-0.606804963	1.2136301653
91180	R -3 c H	(La0.85Ba0.15)MnO3	Perovskite#LaAlO3	Cherepanov, V.A.; Filonova, E.A.; Voronin, V.I.; Berger, I.F.	5.5432(4) 5.5432(4) 13.425(1) 90 90 120	357.24	241.6115	293	2000		La	0.85	Ba	0.15	Mn	1	_	0	O	3	5.5432	5.5432	13.425	90	90	120	167	trigonal	57	56	25	0	8	33	14	60	0	101	1.95	2.15	1.4	0	0.6	1.1	0.89	1.55	0	3.44	138.90547	137.327	54.938045	0	15.9994	22.39	38.16	7.35	0	17.36	13	18	7.8	0	0.02658	215	272	68	0	5.3	3.75	5.02	8.89	0	6.83	8	6	4	0	2	3	2	7	0	16	2.85	3.2	-2	1.2197	0.726	1.26	1.6800275482	0.968015873	0.5761904762	0.4937	0.8828865485	59.035125	36.66	9.5	5.42616245095584E-05	42.11	221.8136724518	222.2028590003	223.98544973	-0.6046206874	1.2166305785
91181	R -3 c H	(La0.82Ba0.18)MnO3	Perovskite#LaAlO3	Cherepanov, V.A.; Filonova, E.A.; Voronin, V.I.; Berger, I.F.	5.5485(4) 5.5485(4) 13.453(1) 90 90 120	358.67	241.5644	293	2000		La	0.82	Ba	0.18	Mn	1	_	0	O	3	5.5485	5.5485	13.453	90	90	120	167	trigonal	57	56	25	0	8	33	14	60	0	101	1.95	2.15	1.4	0	0.6	1.1	0.89	1.55	0	3.44	138.90547	137.327	54.938045	0	15.9994	22.39	38.16	7.35	0	17.36	13	18	7.8	0	0.02658	215	272	68	0	5.3	3.75	5.02	8.89	0	6.83	8	6	4	0	2	3	2	7	0	16	2.82	3.2	-2	1.22924	0.726	1.26	1.6931680441	0.9755873016	0.5761904762	0.50324	0.8862832246	59.035125	36.66	9.5	5.42616245095584E-05	42.11	221.8100719559	222.1931151805	223.98544973	-0.6019928433	1.2202310744
91182	R -3 c H	(La0.8Ba0.2)MnO3	Perovskite#LaAlO3	Cherepanov, V.A.; Filonova, E.A.; Voronin, V.I.; Berger, I.F.	5.5444(5) 5.5444(5) 13.465(1) 90 90 120	358.46	241.533	293	2000		La	0.8	Ba	0.2	Mn	1	_	0	O	3	5.5444	5.5444	13.465	90	90	120	167	trigonal	57	56	25	0	8	33	14	60	0	101	1.95	2.15	1.4	0	0.6	1.1	0.89	1.55	0	3.44	138.90547	137.327	54.938045	0	15.9994	22.39	38.16	7.35	0	17.36	13	18	7.8	0	0.02658	215	272	68	0	5.3	3.75	5.02	8.89	0	6.83	8	6	4	0	2	3	2	7	0	16	2.8	3.2	-2	1.2356	0.726	1.26	1.7019283747	0.9806349206	0.5761904762	0.5096	0.8885476753	59.035125	36.66	9.5	5.42616245095584E-05	42.11	221.8076716253	222.1866193006	223.98544973	-0.6002368926	1.222631405
91183	R -3 c H	(La0.775Ba0.225)MnO3	Perovskite#LaAlO3	Cherepanov, V.A.; Filonova, E.A.; Voronin, V.I.; Berger, I.F.	5.5433(5) 5.5433(5) 13.471(1) 90 90 120	358.48	241.4938	293	2000		La	0.775	Ba	0.225	Mn	1	_	0	O	3	5.5433	5.5433	13.471	90	90	120	167	trigonal	57	56	25	0	8	33	14	60	0	101	1.95	2.15	1.4	0	0.6	1.1	0.89	1.55	0	3.44	138.90547	137.327	54.938045	0	15.9994	22.39	38.16	7.35	0	17.36	13	18	7.8	0	0.02658	215	272	68	0	5.3	3.75	5.02	8.89	0	6.83	8	6	4	0	2	3	2	7	0	16	2.775	3.3	-2	1.24355	0.733	1.26	1.696521146	0.9869444444	0.5817460317	0.51055	0.8882474571	59.035125	36.66	9.5	5.42616245095584E-05	42.11	221.814028854	222.1917263111	223.98544973	-0.6004698805	1.2162741763
91184	R -3 c H	(La0.75Ba0.25)MnO3	Perovskite#LaAlO3	Cherepanov, V.A.; Filonova, E.A.; Voronin, V.I.; Berger, I.F.	5.5398(5) 5.5398(5) 13.475(1) 90 90 120	358.14	241.4545	293	2000		La	0.75	Ba	0.25	Mn	1	_	0	O	3	5.5398	5.5398	13.475	90	90	120	167	trigonal	57	56	25	0	8	33	14	60	0	101	1.95	2.15	1.4	0	0.6	1.1	0.89	1.55	0	3.44	138.90547	137.327	54.938045	0	15.9994	22.39	38.16	7.35	0	17.36	13	18	7.8	0	0.02658	215	272	68	0	5.3	3.75	5.02	8.89	0	6.83	8	6	4	0	2	3	2	7	0	16	2.75	3.3	-2	1.2515	0.733	1.26	1.707366985	0.9932539683	0.5817460317	0.5185	0.8910680788	59.035125	36.66	9.5	5.42616245095584E-05	42.11	221.811133015	222.1837010938	223.98544973	-0.5982786636	1.2191700153
91482	P 63/m m c	(La0.025Sr0.975)MnO3		Mori, T.; Kamegashira, N.	5.453(1) 5.453(1) 9.091(1) 90 90 120	234.11	191.8393	293	2000		La	0.025	Sr	0.975	Mn	1	_	0	O	3	5.453	5.453	9.091	90	90	120	194	hexagonal	57	38	25	0	8	33	15	60	0	101	1.95	2	1.4	0	0.6	1.1	0.95	1.55	0	3.44	138.90547	87.62	54.938045	0	15.9994	22.39	33.94	7.35	0	17.36	13	35	7.8	0	0.02658	215	197.2	68	0	5.3	3.75	6.08	8.89	0	6.83	8	5	4	0	2	3	2	7	0	16	2.025	3.9	-2	1.3163	0.691	1.26	1.9049204052	1.0446825397	0.5484126984	0.6253	0.9337361355	59.035125	36.66	9.5	5.42616245095584E-05	42.11	221.7203795948	222.0288157303	223.98544973	-0.5645318257	1.3099234355
92887	P b n m	(La0.39Pr0.61)(GaO3)	Perovskite#GdFeO3	Aleksiyko, R.; Berkowski, M.; Byszewski, P.; Dabrowski, B.; Diduszko, R.; Fink-Finowicki, J.; Vasylechko, L.O.	5.4787 5.4874 7.7411 9 9 9	232.73	257.847	20	2001		La	0.39	Pr	0.61	Ga	1	_	0	O	3	5.4787	5.4874	7.7411	9	9	9	62	orthorhombic	57	59	31	0	8	33	31	81	0	101	1.95	1.85	1.3	0	0.6	1.1	1.13	1.81	0	3.44	138.90547	140.90765	69.723	0	15.9994	22.39	20.8	11.8	0	17.36	13	13	29	0	0.02658	215	216	50	0	5.3	3.75	3.67	4.51	0	6.83	8	8	4	0	2	3	5	13	0	16	3	3	-2	1.15858	0.76	1.26	1.5244473684	0.9195079365	0.6031746032	0.39858	0.8466308509	40.775125	12.66	9.24	5.42616245095584E-05	23.85	221.8741326316	222.3221834825	223.9635581854	-0.6322075407	1.1561703987
92892	P b n m	(La0.19Pr0.81)(GaO3)	Perovskite#GdFeO3	Aleksiyko, R.; Berkowski, M.; Byszewski, P.; Dabrowski, B.; Diduszko, R.; Fink-Finowicki, J.; Vasylechko, L.O.	5.4642 5.4899 7.7272 9 9 9	231.8	258.247	35	2001		La	0.19	Pr	0.81	Ga	1	_	0	O	3	5.4642	5.4899	7.7272	9	9	9	62	orthorhombic	57	59	31	0	8	33	31	81	0	101	1.95	1.85	1.3	0	0.6	1.1	1.13	1.81	0	3.44	138.90547	140.90765	69.723	0	15.9994	22.39	20.8	11.8	0	17.36	13	13	29	0	0.02658	215	216	50	0	5.3	3.75	3.67	4.51	0	6.83	8	8	4	0	2	3	5	13	0	16	3	3	-2	1.15418	0.76	1.26	1.5186578947	0.916015873	0.6031746032	0.39418	0.8450906183	40.775125	12.66	9.24	5.42616245095584E-05	23.85	221.8755221053	222.3264327236	223.9635581854	-0.6333604696	1.154780925
93380	R -3 c H	(La0.5Sr0.5)(CoO3)	Perovskite#LaAlO3	Das, A.; Paranjpe, S.K.; Joy, P.A.; Date, S.K.	5.427 5.427 13.254 9 9 12	338.06	220.192	300	2001		La	0.5	Sr	0.5	Co	1	_	0	O	3	5.427	5.427	13.254	9	9	12	167	trigonal	57	38	27	0	8	33	15	64	0	101	1.95	2	1.35	0	0.6	1.1	0.95	1.88	0	3.44	138.90547	87.62	58.933195	0	15.9994	22.39	33.94	6.67	0	17.36	13	35	100	0	0.02658	215	197.2	55	0	5.3	3.75	6.08	2.51	0	6.83	8	5	4	0	2	3	2	9	0	16	2.5	3.5	-2	1.246	0.6775	1.26	1.8391143911	0.9888888889	0.5376984127	0.5685	0.9145855967	45.705125	21.66	9.17	5.42616245095584E-05	28.78	221.7293856089	222.0754712056	223.9757233578	-0.5798159333	1.3009174214
93516	R -3 c H	La(Ni0.95Mo0.05)O3	Perovskite#LaAlO3	Rodriguez, E.; Alvarez, I.; Lopez, M.L.; Veiga, M.L.; Pico, C.; Martinez, J.L.	5.472(1) 5.472(1) 13.204(1) 9 9 12	342.4	247.4785	293	2001		La	1	_	0	Ni	0.95	Mo	0.05	O	3	5.472	5.472	13.204	9	9	12	167	trigonal	57	0	28	42	8	33	0	67	56	101	1.95	0	1.35	1.45	0.6	1.1	0	1.91	2.16	3.44	138.90547	0	58.6934	95.94	15.9994	22.39	0	6.59	9.38	17.36	13	0	91	139	0.02658	215	0	49	87	5.3	3.75	0	3.52	3.15	6.83	8	0	4	5	2	3	0	10	6	16	3	2.8333333333	-2	1.172	0.7426666667	1.26	1.5780969479	0.9301587302	0.5894179894	0.4293333333	0.8586969167	39.675125	14.66	9.14	0.0038136183	22.75	221.8512363854	222.2805999688	223.9757233578	-0.6231214156	1.1790666449
93517	P b n m	La(Ni0.9Mo0.1)O3	Perovskite#GdFeO3	Rodriguez, E.; Alvarez, I.; Lopez, M.L.; Veiga, M.L.; Pico, C.; Martinez, J.L.	5.443(1) 5.496(1) 7.769(1) 9 9 9	232.41	249.34	293	2001		La	1	_	0	Ni	0.9	Mo	0.1	O	3	5.443	5.496	7.769	9	9	9	62	orthorhombic	57	0	28	42	8	33	0	67	56	101	1.95	0	1.35	1.45	0.6	1.1	0	1.91	2.16	3.44	138.90547	0	58.6934	95.94	15.9994	22.39	0	6.59	9.38	17.36	13	0	91	139	0.02658	215	0	49	87	5.3	3.75	0	3.52	3.15	6.83	8	0	4	5	2	3	0	10	6	16	3	3	-2	1.172	0.742	1.26	1.5795148248	0.9301587302	0.5888888889	0.43	0.8589828631	39.675125	14.66	9.14	0.0038136183	22.75	221.8504851752	222.2794680383	223.9757233578	-0.6229049299	1.1798178551
93518	P b n m	La(Ni0.85Mo0.15)O3	Perovskite#GdFeO3	Rodriguez, E.; Alvarez, I.; Lopez, M.L.; Veiga, M.L.; Pico, C.; Martinez, J.L.	5.519(1) 5.528(1) 7.807(2) 9 9 9	238.18	251.2015	293	2001		La	1	_	0	Ni	0.85	Mo	0.15	O	3	5.519	5.528	7.807	9	9	9	62	orthorhombic	57	0	28	42	8	33	0	67	56	101	1.95	0	1.35	1.45	0.6	1.1	0	1.91	2.16	3.44	138.90547	0	58.6934	95.94	15.9994	22.39	0	6.59	9.38	17.36	13	0	91	139	0.02658	215	0	49	87	5.3	3.75	0	3.52	3.15	6.83	8	0	4	5	2	3	0	10	6	16	3	2.8125	-2	1.172	0.787375	1.26	1.4884902365	0.9301587302	0.6249007937	0.384625	0.8399456337	39.675125	14.66	9.14	0.0038136183	22.75	221.8961347635	222.3514553972	223.9757233578	-0.637200278	1.1341682668
95245	P b n m	(La0.667Ca0.333)MnO3	Perovskite#GdFeO3	Guo, Y.-Q.; Roy, S.; Ali, N.	5.474(5) 5.459(5) 7.715(8) 9 9 9	230.54	208.9366	293	2002		La	0.667	Ca	0.333	Mn	1	_	0	O	3	5.474	5.459	7.715	9	9	9	62	orthorhombic	57	20	25	0	8	33	16	60	0	101	1.95	1.8	1.4	0	0.6	1.1	1	1.55	0	3.44	138.90547	40.078	54.938045	0	15.9994	22.39	26.2	7.35	0	17.36	13	200	7.8	0	0.02658	215	160.8	68	0	5.3	3.75	5.58	8.89	0	6.83	8	4	4	0	2	3	2	7	0	16	2.667	3.4	-2	1.161344	0.74	1.26	1.5693837838	0.9217015873	0.5873015873	0.421344	0.856074381	59.035125	36.66	9.5	5.42616245095584E-05	42.11	221.8519602162	222.2866905972	223.98544973	-0.6251044042	1.1783428141
95584	P n m a	(Pr0.7Sr0.3)MnO3	Perovskite#GdFeO3	Boujelben, W.; Ellouze, M.; Cheikhrouhou, A.; Pierre, J.; Cai, Q.; Yelon, W.B.; Shimizu, K.; Dubourdieu, C.	5.4671 7.7273 5.4889 9 9 9	231.88	227.86	300	2002		Pr	0.7	Sr	0.3	Mn	1	_	0	O	3	5.4671	7.7273	5.4889	9	9	9	62	orthorhombic	59	38	25	0	8	31	15	60	0	101	1.85	2	1.4	0	0.6	1.13	0.95	1.55	0	3.44	140.90765	87.62	54.938045	0	15.9994	20.8	33.94	7.35	0	17.36	13	35	7.8	0	0.02658	216	197.2	68	0	5.3	3.67	6.08	8.89	0	6.83	8	5	4	0	2	5	2	7	0	16	2.7	3.3	-2	1.201	0.733	1.26	1.6384720327	0.9531746032	0.5817460317	0.468	0.8731509225	60.118375	38.35	9.43	6.20992917324024E-05	43.8	222.8295279673	223.2346788897	224.98544973	-0.6101569445	1.2027300973
95987	P b n m	(Pr0.975Na0.025)(MnO3)	Perovskite#GdFeO3	Jirak, Z.; Hejtmanek, J.; Knizek, K.; Marysko, M.; Pollert, E.; Dlouha, M.; Vratislav, S.; Kuzel, R.; Hervieu, M.	5.451(1) 5.699(1) 7.608(2) 9 9 9	236.34	240.899	293	2002		Pr	0.975	Na	0.025	Mn	1	_	0	O	3	5.451	5.699	7.608	9	9	9	62	orthorhombic	59	11	25	0	8	31	11	60	0	101	1.85	1.8	1.4	0	0.6	1.13	0.93	1.55	0	3.44	140.90765	22.98976928	54.938045	0	15.9994	20.8	23.78	7.35	0	17.36	13	140	7.8	0	0.02658	216	162.7	68	0	5.3	3.67	4.23	8.89	0	6.83	8	3	4	0	2	5	1	7	0	16	2.95	3.2	-2	1.15025	0.726	1.26	1.5843663912	0.9128968254	0.5761904762	0.42425	0.8581591739	60.118375	38.35	9.43	6.20992917324024E-05	43.8	222.8398836088	223.2737927827	224.98544973	-0.6215733538	1.1923744557
95988	P b n m	(Pr0.95Na0.05)(MnO3)	Perovskite#GdFeO3	Jirak, Z.; Hejtmanek, J.; Knizek, K.; Marysko, M.; Pollert, E.; Dlouha, M.; Vratislav, S.; Kuzel, R.; Hervieu, M.	5.456(1) 5.651(1) 7.629(2) 9 9 9	235.22	237.951	293	2002		Pr	0.95	Na	0.05	Mn	1	_	0	O	3	5.456	5.651	7.629	9	9	9	62	orthorhombic	59	11	25	0	8	31	11	60	0	101	1.85	1.8	1.4	0	0.6	1.13	0.93	1.55	0	3.44	140.90765	22.98976928	54.938045	0	15.9994	20.8	23.78	7.35	0	17.36	13	140	7.8	0	0.02658	216	162.7	68	0	5.3	3.67	4.23	8.89	0	6.83	8	3	4	0	2	5	1	7	0	16	2.9	3.2	-2	1.1505	0.726	1.26	1.5847107438	0.9130952381	0.5761904762	0.4245	0.8582481853	60.118375	38.35	9.43	6.20992917324024E-05	43.8	222.8397892562	223.2735374415	224.98544973	-0.6215060016	1.1924688083
95989	P b n m	(Pr0.925Na0.075)(MnO3)	Perovskite#GdFeO3	Jirak, Z.; Hejtmanek, J.; Knizek, K.; Marysko, M.; Pollert, E.; Dlouha, M.; Vratislav, S.; Kuzel, R.; Hervieu, M.	5.460(1) 5.582(1) 7.671(2) 9 9 9	233.79	235.003	293	2002		Pr	0.925	Na	0.075	Mn	1	_	0	O	3	5.46	5.582	7.671	9	9	9	62	orthorhombic	59	11	25	0	8	31	11	60	0	101	1.85	1.8	1.4	0	0.6	1.13	0.93	1.55	0	3.44	140.90765	22.98976928	54.938045	0	15.9994	20.8	23.78	7.35	0	17.36	13	140	7.8	0	0.02658	216	162.7	68	0	5.3	3.67	4.23	8.89	0	6.83	8	3	4	0	2	5	1	7	0	16	2.85	3.2	-2	1.15075	0.726	1.26	1.5850550964	0.9132936508	0.5761904762	0.42475	0.8583371967	60.118375	38.35	9.43	6.20992917324024E-05	43.8	222.8396949036	223.2732821003	224.98544973	-0.6214386442	1.1925631609
95990	P b n m	(Pr0.8Na0.2)(MnO3)	Perovskite#GdFeO3	Jirak, Z.; Hejtmanek, J.; Knizek, K.; Marysko, M.; Pollert, E.; Dlouha, M.; Vratislav, S.; Kuzel, R.; Hervieu, M.	5.450(2) 5.437(2) 7.697(3) 9 9 9	228.07	220.263	293	2002		Pr	0.8	Na	0.2	Mn	1	_	0	O	3	5.45	5.437	7.697	9	9	9	62	orthorhombic	59	11	25	0	8	31	11	60	0	101	1.85	1.8	1.4	0	0.6	1.13	0.93	1.55	0	3.44	140.90765	22.98976928	54.938045	0	15.9994	20.8	23.78	7.35	0	17.36	13	140	7.8	0	0.02658	216	162.7	68	0	5.3	3.67	4.23	8.89	0	6.83	8	3	4	0	2	5	1	7	0	16	2.6	3.4	-2	1.152	0.74	1.26	1.5567567568	0.9142857143	0.5873015873	0.412	0.8527707781	60.118375	38.35	9.43	6.20992917324024E-05	43.8	222.8552432432	223.2960140214	224.98544973	-0.6256409193	1.1770148213
96237	I 4/m m m	Sr2(Fe1.1Mo0.9)O6	CsAuCl3	Liu, G.-Y.; Rao, G.-H.; Feng, X.-M.; Yang, H.F.; Ouyang, Z.W.; Liu, W.F.; Liang, J.-K.	5.5659(2) 5.5659(2) 7.8929(3) 9 9 9	244.52	419.015	293	2003		Sr	1	_	0	Fe	0.55	Mo	0.45	O	3	5.5659	5.5659	7.8929	9	9	9	139	tetragonal	38	0	26	42	8	15	0	61	56	101	2	0	1.4	1.45	0.6	0.95	0	1.83	2.16	3.44	87.62	0	55.845	95.94	15.9994	33.94	0	7.09	9.38	17.36	35	0	80	139	0.02658	197.2	0	62	87	5.3	6.08	0	2.87	3.15	6.83	5	0	4	5	2	2	0	8	6	16	2	3.8	-2	1.32	0.741	1.26	1.7813765182	1.0476190476	0.5880952381	0.579	0.9117118918	52.17	18.06	6.12	0.0405925926	24.23	200.9976234818	201.3303353736	203.18544973	-0.5457266392	1.2690431849
96238	I 4/m m m	Sr2(Fe1.05Mo0.95)O6	CsAuCl3	Liu, G.-Y.; Rao, G.-H.; Feng, X.-M.; Yang, H.F.; Ouyang, Z.W.; Liu, W.F.; Liang, J.-K.	5.5675(2) 5.5675(2) 7.8962(2) 9 9 9	244.76	421.0195	293	2003		Sr	1	_	0	Fe	0.525	Mo	0.475	O	3	5.5675	5.5675	7.8962	9	9	9	139	tetragonal	38	0	26	42	8	15	0	61	56	101	2	0	1.4	1.45	0.6	0.95	0	1.83	2.16	3.44	87.62	0	55.845	95.94	15.9994	33.94	0	7.09	9.38	17.36	35	0	80	139	0.02658	197.2	0	62	87	5.3	6.08	0	2.87	3.15	6.83	5	0	4	5	2	2	0	8	6	16	2	3.9	-2	1.32	0.7405	1.26	1.7825793383	1.0476190476	0.5876984127	0.5795	0.9119397628	52.17	18.06	6.12	0.0405925926	24.23	200.9969206617	201.3293604245	203.18544973	-0.5455464791	1.269746005
96240	I 4/m m m	Sr2(Fe0.95Mo1.05)O6	CsAuCl3	Liu, G.-Y.; Rao, G.-H.; Feng, X.-M.; Yang, H.F.; Ouyang, Z.W.; Liu, W.F.; Liang, J.-K.	5.5706(1) 5.5706(1) 7.8996(2) 9 9 9	245.14	425.0285	293	2003		Sr	1	_	0	Fe	0.475	Mo	0.525	O	3	5.5706	5.5706	7.8996	9	9	9	139	tetragonal	38	0	26	42	8	15	0	61	56	101	2	0	1.4	1.45	0.6	0.95	0	1.83	2.16	3.44	87.62	0	55.845	95.94	15.9994	33.94	0	7.09	9.38	17.36	35	0	80	139	0.02658	197.2	0	62	87	5.3	6.08	0	2.87	3.15	6.83	5	0	4	5	2	2	0	8	6	16	2	4.1	-2	1.32	0.7395	1.26	1.784989858	1.0476190476	0.5869047619	0.5805	0.9123958467	52.17	18.06	6.12	0.0405925926	24.23	200.995510142	201.3274059887	203.18544973	-0.5451857932	1.2711565247
96241	I 4/m m m	Sr2(Fe0.9Mo1.1)O6	CsAuCl3	Liu, G.-Y.; Rao, G.-H.; Feng, X.-M.; Yang, H.F.; Ouyang, Z.W.; Liu, W.F.; Liang, J.-K.	5.5714(2) 5.5714(2) 7.9007(3) 9 9 9	245.24	427.033	293	2003		Sr	1	_	0	Fe	0.45	Mo	0.55	O	3	5.5714	5.5714	7.9007	9	9	9	139	tetragonal	38	0	26	42	8	15	0	61	56	101	2	0	1.4	1.45	0.6	0.95	0	1.83	2.16	3.44	87.62	0	55.845	95.94	15.9994	33.94	0	7.09	9.38	17.36	35	0	80	139	0.02658	197.2	0	62	87	5.3	6.08	0	2.87	3.15	6.83	5	0	4	5	2	2	0	8	6	16	2	4.2	-2	1.32	0.739	1.26	1.7861975643	1.0476190476	0.5865079365	0.581	0.9126240598	52.17	18.06	6.12	0.0405925926	24.23	200.9948024357	201.3264264955	203.18544973	-0.5450052672	1.2718642309
96242	I 4/m m m	Sr2(Fe0.8Mo1.2)O6	CsAuCl3	Liu, G.-Y.; Rao, G.-H.; Feng, X.-M.; Yang, H.F.; Ouyang, Z.W.; Liu, W.F.; Liang, J.-K.	5.5749(2) 5.5749(2) 7.9034(5) 9 9 9	245.63	431.042	293	2003		Sr	1	_	0	Fe	0.4	Mo	0.6	O	3	5.5749	5.5749	7.9034	9	9	9	139	tetragonal	38	0	26	42	8	15	0	61	56	101	2	0	1.4	1.45	0.6	0.95	0	1.83	2.16	3.44	87.62	0	55.845	95.94	15.9994	33.94	0	7.09	9.38	17.36	35	0	80	139	0.02658	197.2	0	62	87	5.3	6.08	0	2.87	3.15	6.83	5	0	4	5	2	2	0	8	6	16	2	4	-2	1.32	0.738	1.26	1.7886178862	1.0476190476	0.5857142857	0.582	0.9130808286	52.17	18.06	6.12	0.0405925926	24.23	200.9933821138	201.3244629424	203.18544973	-0.5446438483	1.2732845528
97112	P n m a	(Pr0.9Ba0.1)CoO3	Perovskite#GdFeO3	Rivas-Murias, B.; Sanchez-Andujar, M.; Rivas, J.; Fondado, A.; Mira, J.; Senaris Rodriguez, M.A.	5.37037 7.61239 5.40997 9 9 9	221.17	247.48	293	2002		Pr	0.9	Ba	0.1	Co	1	_	0	O	3	5.37037	7.61239	5.40997	9	9	9	62	orthorhombic	59	56	27	0	8	31	14	64	0	101	1.85	2.15	1.35	0	0.6	1.13	0.89	1.88	0	3.44	140.90765	137.327	58.933195	0	15.9994	20.8	38.16	6.67	0	17.36	13	18	100	0	0.02658	216	272	55	0	5.3	3.67	5.02	2.51	0	6.83	8	6	4	0	2	5	2	9	0	16	2.9	3.1	-2	1.184	0.6835	1.26	1.7322604243	0.9396825397	0.5424603175	0.5005	0.8892045141	46.788375	23.35	9.1	6.20992917324024E-05	30.47	222.7682395757	223.1569440898	224.9757233578	-0.5977719124	1.2640184888
97113	P n m a	(Pr0.8Ba0.2)CoO3	Perovskite#GdFeO3	Rivas-Murias, B.; Sanchez-Andujar, M.; Rivas, J.; Fondado, A.; Mira, J.; Senaris Rodriguez, M.A.	5.39635 7.63663 5.44437 9 9 9	224.36	247.123	293	2002		Pr	0.8	Ba	0.2	Co	1	_	0	O	3	5.39635	7.63663	5.44437	9	9	9	62	orthorhombic	59	56	27	0	8	31	14	64	0	101	1.85	2.15	1.35	0	0.6	1.13	0.89	1.88	0	3.44	140.90765	137.327	58.933195	0	15.9994	20.8	38.16	6.67	0	17.36	13	18	100	0	0.02658	216	272	55	0	5.3	3.67	5.02	2.51	0	6.83	8	6	4	0	2	5	2	9	0	16	2.8	3.2	-2	1.218	0.682	1.26	1.7859237537	0.9666666667	0.5412698413	0.536	0.9022711657	46.788375	23.35	9.1	6.20992917324024E-05	30.47	222.7500762463	223.116347412	224.9757233578	-0.5875712369	1.2821818182
97114	P n m a	(Pr0.7Ba0.3)CoO3	Perovskite#GdFeO3	Rivas-Murias, B.; Sanchez-Andujar, M.; Rivas, J.; Fondado, A.; Mira, J.; Senaris Rodriguez, M.A.	5.42228 7.66621 5.45998 9 9 9	226.96	246.766	293	2002		Pr	0.7	Ba	0.3	Co	1	_	0	O	3	5.42228	7.66621	5.45998	9	9	9	62	orthorhombic	59	56	27	0	8	31	14	64	0	101	1.85	2.15	1.35	0	0.6	1.13	0.89	1.88	0	3.44	140.90765	137.327	58.933195	0	15.9994	20.8	38.16	6.67	0	17.36	13	18	100	0	0.02658	216	272	55	0	5.3	3.67	5.02	2.51	0	6.83	8	6	4	0	2	5	2	9	0	16	2.7	3.3	-2	1.252	0.6805	1.26	1.8398236591	0.9936507937	0.5400793651	0.5715	0.9153580182	46.788375	23.35	9.1	6.20992917324024E-05	30.47	222.7316763409	223.0755343591	224.9757233578	-0.57724872	1.3005817236
97115	P n m a	(Pr0.6Ba0.4)CoO3	Perovskite#GdFeO3	Rivas-Murias, B.; Sanchez-Andujar, M.; Rivas, J.; Fondado, A.; Mira, J.; Senaris Rodriguez, M.A.	5.42742 7.67144 5.45788 9 9 9	227.24	246.409	293	2002		Pr	0.6	Ba	0.4	Co	1	_	0	O	3	5.42742	7.67144	5.45788	9	9	9	62	orthorhombic	59	56	27	0	8	31	14	64	0	101	1.85	2.15	1.35	0	0.6	1.13	0.89	1.88	0	3.44	140.90765	137.327	58.933195	0	15.9994	20.8	38.16	6.67	0	17.36	13	18	100	0	0.02658	216	272	55	0	5.3	3.67	5.02	2.51	0	6.83	8	6	4	0	2	5	2	9	0	16	2.6	3.4	-2	1.286	0.679	1.26	1.8939617084	1.0206349206	0.5388888889	0.607	0.9284651186	46.788375	23.35	9.1	6.20992917324024E-05	30.47	222.7130382916	223.0345034102	224.9757233578	-0.5668056046	1.3192197729
97117	P 4/m m m	(Pr0.5Ba0.5)CoO3	Perovskite_double#PrBaMn2O5+x	Rivas-Murias, B.; Sanchez-Andujar, M.; Rivas, J.; Fondado, A.; Mira, J.; Senaris Rodriguez, M.A.	3.90689 3.90689 7.62904 9 9 9	116.45	246.052	293	2002		Pr	0.5	Ba	0.5	Co	1	_	0	O	3	3.90689	3.90689	7.62904	9	9	9	123	tetragonal	59	56	27	0	8	31	14	64	0	101	1.85	2.15	1.35	0	0.6	1.13	0.89	1.88	0	3.44	140.90765	137.327	58.933195	0	15.9994	20.8	38.16	6.67	0	17.36	13	18	100	0	0.02658	216	272	55	0	5.3	3.67	5.02	2.51	0	6.83	8	6	4	0	2	5	2	9	0	16	2.5	3.5	-2	1.32	0.6775	1.26	1.9483394834	1.0476190476	0.5376984127	0.6425	0.9415925138	46.788375	23.35	9.1	6.20992917324024E-05	30.47	222.6941605166	222.9932530304	224.9757233578	-0.5562431658	1.3380975479
97118	P n m a	(Pr0.9Ca0.1)CoO3	Perovskite#GdFeO3	Rivas-Murias, B.; Sanchez-Andujar, M.; Rivas, J.; Fondado, A.; Mira, J.; Senaris Rodriguez, M.A.	5.34812 7.57696 5.37475 9 9 9	217.8	237.754	293	2002		Pr	0.9	Ca	0.1	Co	1	_	0	O	3	5.34812	7.57696	5.37475	9	9	9	62	orthorhombic	59	20	27	0	8	31	16	64	0	101	1.85	1.8	1.35	0	0.6	1.13	1	1.88	0	3.44	140.90765	40.078	58.933195	0	15.9994	20.8	26.2	6.67	0	17.36	13	200	100	0	0.02658	216	160.8	55	0	5.3	3.67	5.58	2.51	0	6.83	8	4	4	0	2	5	2	9	0	16	2.9	3.1	-2	1.149	0.6835	1.26	1.6810534016	0.9119047619	0.5424603175	0.4655	0.8764704069	46.788375	23.35	9.1	6.20992917324024E-05	30.47	222.7844465984	223.1954170053	224.9757233578	-0.6076094998	1.2478114661
97119	P n m a	(Pr0.8Ca0.2)CoO3	Perovskite#GdFeO3	Rivas-Murias, B.; Sanchez-Andujar, M.; Rivas, J.; Fondado, A.; Mira, J.; Senaris Rodriguez, M.A.	5.3508 7.57472 5.37202 9 9 9	217.73	227.671	293	2002		Pr	0.8	Ca	0.2	Co	1	_	0	O	3	5.3508	7.57472	5.37202	9	9	9	62	orthorhombic	59	20	27	0	8	31	16	64	0	101	1.85	1.8	1.35	0	0.6	1.13	1	1.88	0	3.44	140.90765	40.078	58.933195	0	15.9994	20.8	26.2	6.67	0	17.36	13	200	100	0	0.02658	216	160.8	55	0	5.3	3.67	5.58	2.51	0	6.83	8	4	4	0	2	5	2	9	0	16	2.8	3.2	-2	1.148	0.682	1.26	1.6832844575	0.9111111111	0.5412698413	0.466	0.8767832797	46.788375	23.35	9.1	6.20992917324024E-05	30.47	222.7827155425	223.1934988222	224.9757233578	-0.6073690304	1.249542522
97807	R -3 c H	(La0.85Sr0.15)CoO3	Perovskite#LaAlO3	Sikolenko, V.V.; Pomjakushina, E.V.; Istomin, S.Ya.	5.446(4) 5.446(4) 13.094(6) 9 9 12	336.32	238.1435	15	2003		La	0.85	Sr	0.15	Co	1	_	0	O	3	5.446	5.446	13.094	9	9	12	167	trigonal	57	38	27	0	8	33	15	64	0	101	1.95	2	1.35	0	0.6	1.1	0.95	1.88	0	3.44	138.90547	87.62	58.933195	0	15.9994	22.39	33.94	6.67	0	17.36	13	35	100	0	0.02658	215	197.2	55	0	5.3	3.75	6.08	2.51	0	6.83	8	5	4	0	2	3	2	9	0	16	2.85	3.2	-2	1.1942	0.682	1.26	1.751026393	0.9477777778	0.5412698413	0.5122	0.8936052844	45.705125	21.66	9.17	5.42616245095584E-05	28.78	221.761173607	222.1425788915	223.9757233578	-0.5963033471	1.2691294233
97833	P b n m	(Pb0.434Ca0.566)(TiO3)	Perovskite#GdFeO3	Chandra, A.; Pandey, D.	5.515 5.48 7.75 9 9 9	234.22	208.5027	293	2003		Pb	0.434	Ca	0.566	Ti	1	_	0	O	3	5.515	5.48	7.75	9	9	9	62	orthorhombic	82	20	22	0	8	82	16	51	0	101	1.8	1.8	1.4	0	0.6	2.33	1	1.54	0	3.44	207.2	40.078	47.867	0	15.9994	18.26	26.2	10.64	0	17.36	35	200	22	0	0.02658	47	160.8	100	0	5.3	4.95	5.58	2.95	0	6.83	6	4	4	0	2	14	2	4	0	16	2	4	-2	1.22246	0.745	1.26	1.640885906	0.9702063492	0.5912698413	0.47746	0.8754934165	92.628	75.94	7.01	3.26460730401474E-06	78.4	51.836574094	52.2346075104	53.98544973	-0.6284229396	1.175621028
97856	P b n m	(La0.98Sr0.02)MnO3	Perovskite#GdFeO3	Xu Sheng; Moritomo, Y.; Ohoyama, K.; Nakamura, A.	5.5332(3) 5.6834(3) 7.6991(4) 9 9 9	242.12	240.8212	293	2003		La	0.98	Sr	0.02	Mn	1	_	0	O	3	5.5332	5.6834	7.6991	9	9	9	62	orthorhombic	57	38	25	0	8	33	15	60	0	101	1.95	2	1.4	0	0.6	1.1	0.95	1.55	0	3.44	138.90547	87.62	54.938045	0	15.9994	22.39	33.94	7.35	0	17.36	13	35	7.8	0	0.02658	215	197.2	68	0	5.3	3.75	6.08	8.89	0	6.83	8	5	4	0	2	3	2	7	0	16	2.98	3.1	-2	1.17496	0.747	1.26	1.5729049531	0.9325079365	0.5928571429	0.42796	0.8578857638	59.035125	36.66	9.5	5.42616245095584E-05	42.11	221.8550550469	222.2849808106	223.98544973	-0.6237352367	1.1752479834
97857	P b n m	(La0.96Sr0.04)MnO3	Perovskite#GdFeO3	Xu Sheng; Moritomo, Y.; Ohoyama, K.; Nakamura, A.	5.5346(2) 5.6488(3) 7.7076(4) 9 9 9	240.97	239.7954	293	2003		La	0.96	Sr	0.04	Mn	1	_	0	O	3	5.5346	5.6488	7.7076	9	9	9	62	orthorhombic	57	38	25	0	8	33	15	60	0	101	1.95	2	1.4	0	0.6	1.1	0.95	1.55	0	3.44	138.90547	87.62	54.938045	0	15.9994	22.39	33.94	7.35	0	17.36	13	35	7.8	0	0.02658	215	197.2	68	0	5.3	3.75	6.08	8.89	0	6.83	8	5	4	0	2	3	2	7	0	16	2.96	3.1	-2	1.17792	0.747	1.26	1.5768674699	0.9348571429	0.5928571429	0.43092	0.8589286318	59.035125	36.66	9.5	5.42616245095584E-05	42.11	221.8540525301	222.2820611619	223.98544973	-0.6229459917	1.1762505002
97858	P b n m	(La0.94Sr0.06)MnO3	Perovskite#GdFeO3	Xu Sheng; Moritomo, Y.; Ohoyama, K.; Nakamura, A.	5.5384(3) 5.6140(3) 7.7201(4) 9 9 9	240.04	238.7696	293	2003		La	0.94	Sr	0.06	Mn	1	_	0	O	3	5.5384	5.614	7.7201	9	9	9	62	orthorhombic	57	38	25	0	8	33	15	60	0	101	1.95	2	1.4	0	0.6	1.1	0.95	1.55	0	3.44	138.90547	87.62	54.938045	0	15.9994	22.39	33.94	7.35	0	17.36	13	35	7.8	0	0.02658	215	197.2	68	0	5.3	3.75	6.08	8.89	0	6.83	8	5	4	0	2	3	2	7	0	16	2.94	3.1	-2	1.18088	0.747	1.26	1.5808299866	0.9372063492	0.5928571429	0.43388	0.8599714998	59.035125	36.66	9.5	5.42616245095584E-05	42.11	221.8530500134	222.2791415132	223.98544973	-0.6221560363	1.1772530169
97859	P b n m	(La0.92Sr0.08)MnO3	Perovskite#GdFeO3	Xu Sheng; Moritomo, Y.; Ohoyama, K.; Nakamura, A.	5.5386(2) 5.5952(3) 7.7263(4) 9 9 9	239.43	237.7438	293	2003		La	0.92	Sr	0.08	Mn	1	_	0	O	3	5.5386	5.5952	7.7263	9	9	9	62	orthorhombic	57	38	25	0	8	33	15	60	0	101	1.95	2	1.4	0	0.6	1.1	0.95	1.55	0	3.44	138.90547	87.62	54.938045	0	15.9994	22.39	33.94	7.35	0	17.36	13	35	7.8	0	0.02658	215	197.2	68	0	5.3	3.75	6.08	8.89	0	6.83	8	5	4	0	2	3	2	7	0	16	2.92	3.1	-2	1.18384	0.747	1.26	1.5847925033	0.9395555556	0.5928571429	0.43684	0.8610143678	59.035125	36.66	9.5	5.42616245095584E-05	42.11	221.8520474967	222.2762218644	223.98544973	-0.6213653713	1.1782555336
97860	P b n m	(La0.9Sr0.1)MnO3	Perovskite#GdFeO3	Xu Sheng; Moritomo, Y.; Ohoyama, K.; Nakamura, A.	5.5368(4) 5.5539(4) 7.7506(4) 9 9 9	238.34	236.718	293	2003		La	0.9	Sr	0.1	Mn	1	_	0	O	3	5.5368	5.5539	7.7506	9	9	9	62	orthorhombic	57	38	25	0	8	33	15	60	0	101	1.95	2	1.4	0	0.6	1.1	0.95	1.55	0	3.44	138.90547	87.62	54.938045	0	15.9994	22.39	33.94	7.35	0	17.36	13	35	7.8	0	0.02658	215	197.2	68	0	5.3	3.75	6.08	8.89	0	6.83	8	5	4	0	2	3	2	7	0	16	2.9	3.1	-2	1.1868	0.747	1.26	1.5887550201	0.9419047619	0.5928571429	0.4398	0.8620572358	59.035125	36.66	9.5	5.42616245095584E-05	42.11	221.8510449799	222.2733022157	223.98544973	-0.6205739975	1.1792580504
97861	P b n m	(La0.88Sr0.12)MnO3	Perovskite#GdFeO3	Xu Sheng; Moritomo, Y.; Ohoyama, K.; Nakamura, A.	5.5349(3) 5.5096(3) 7.7846(4) 9 9 9	237.39	235.6922	293	2003		La	0.88	Sr	0.12	Mn	1	_	0	O	3	5.5349	5.5096	7.7846	9	9	9	62	orthorhombic	57	38	25	0	8	33	15	60	0	101	1.95	2	1.4	0	0.6	1.1	0.95	1.55	0	3.44	138.90547	87.62	54.938045	0	15.9994	22.39	33.94	7.35	0	17.36	13	35	7.8	0	0.02658	215	197.2	68	0	5.3	3.75	6.08	8.89	0	6.83	8	5	4	0	2	3	2	7	0	16	2.88	3.2	-2	1.18976	0.726	1.26	1.6387878788	0.9442539683	0.5761904762	0.46376	0.8722265399	59.035125	36.66	9.5	5.42616245095584E-05	42.11	221.8249721212	222.2334386611	223.98544973	-0.6128201111	1.2053309091
97862	P b n m	(La0.86Sr0.14)MnO3	Perovskite#GdFeO3	Xu Sheng; Moritomo, Y.; Ohoyama, K.; Nakamura, A.	5.5373(2) 5.5023(3) 7.7853(4) 9 9 9	237.2	234.6664	293	2003		La	0.86	Sr	0.14	Mn	1	_	0	O	3	5.5373	5.5023	7.7853	9	9	9	62	orthorhombic	57	38	25	0	8	33	15	60	0	101	1.95	2	1.4	0	0.6	1.1	0.95	1.55	0	3.44	138.90547	87.62	54.938045	0	15.9994	22.39	33.94	7.35	0	17.36	13	35	7.8	0	0.02658	215	197.2	68	0	5.3	3.75	6.08	8.89	0	6.83	8	5	4	0	2	3	2	7	0	16	2.86	3.2	-2	1.19272	0.726	1.26	1.6428650138	0.9466031746	0.5761904762	0.46672	0.8732804352	59.035125	36.66	9.5	5.42616245095584E-05	42.11	221.8238549862	222.2304154214	223.98544973	-0.6120127203	1.2064480441
97865	R -3 c R	(La0.82Sr0.18)MnO3	Perovskite#LaAlO3	Xu Sheng; Moritomo, Y.; Ohoyama, K.; Nakamura, A.	5.4796(3) 5.4796(3) 5.4796(3) 60.61(0) 60.61(0) 60.61(0)	117.94	232.6148	293	2003		La	0.82	Sr	0.18	Mn	1	_	0	O	3	5.4796	5.4796	5.4796	60.61	60.61	60.61	167	trigonal	57	38	25	0	8	33	15	60	0	101	1.95	2	1.4	0	0.6	1.1	0.95	1.55	0	3.44	138.90547	87.62	54.938045	0	15.9994	22.39	33.94	7.35	0	17.36	13	35	7.8	0	0.02658	215	197.2	68	0	5.3	3.75	6.08	8.89	0	6.83	8	5	4	0	2	3	2	7	0	16	2.82	3.2	-2	1.19864	0.726	1.26	1.6510192837	0.9513015873	0.5761904762	0.47264	0.8753882258	59.035125	36.66	9.5	5.42616245095584E-05	42.11	221.8216207163	222.2243689421	223.98544973	-0.6103957993	1.208682314
97958	P n m a	La(Ga0.5Mn0.5)O3	Perovskite#GdFeO3	Vyshatko, N.P.; Kharton, V.; Shaula, A.L.; Naumovich, E.N.; Marques, F.M.B.	5.495(3) 7.784(6) 5.530(4) 9 9 9	236.54	249.237	293	2003		La	1	_	0	Ga	0.5	Mn	0.5	O	3	5.495	7.784	5.53	9	9	9	62	orthorhombic	57	0	31	25	8	33	0	81	60	101	1.95	0	1.3	1.4	0.6	1.1	0	1.81	1.55	3.44	138.90547	0	69.723	54.938045	15.9994	22.39	0	11.8	7.35	17.36	13	0	29	7.8	0.02658	215	0	50	68	5.3	3.75	0	4.51	8.89	6.83	8	0	4	4	2	3	0	13	7	16	3	3	-2	1.172	0.74	1.26	1.5837837838	0.9301587302	0.5873015873	0.432	0.8598418459	40.775125	12.66	9.24	0.0001627849	23.85	221.8482162162	222.2760580621	223.9635581854	-0.6222542856	1.1820868141
97959	P n m a	La(Ga0.5Fe0.5)O3	Perovskite#GdFeO3	Vyshatko, N.P.; Kharton, V.; Shaula, A.L.; Naumovich, E.N.; Marques, F.M.B.	5.530(8) 7.822(1) 5.542(1) 9 9 9	239.72	249.692	293	2003		La	1	_	0	Ga	0.5	Fe	0.5	O	3	5.53	7.822	5.542	9	9	9	62	orthorhombic	57	0	31	26	8	33	0	81	61	101	1.95	0	1.3	1.4	0.6	1.1	0	1.81	1.83	3.44	138.90547	0	69.723	55.845	15.9994	22.39	0	11.8	7.09	17.36	13	0	29	80	0.02658	215	0	50	62	5.3	3.75	0	4.51	2.87	6.83	8	0	4	4	2	3	0	13	8	16	3	3	-2	1.172	0.725	1.26	1.6165517241	0.9301587302	0.5753968254	0.447	0.8663393914	40.775125	12.66	9.24	0.0021718563	23.85	221.8304482759	222.2497876672	223.9635581854	-0.6173170994	1.1998547544
97960	R -3 c H	La(Ga0.5Co0.5)O3	Perovskite#LaAlO3	Vyshatko, N.P.; Kharton, V.; Shaula, A.L.; Naumovich, E.N.; Marques, F.M.B.	5.469(5) 5.469(5) 13.196(5) 9 9 12	341.81	251.232	293	2003		La	1	_	0	Ga	0.5	Co	0.5	O	3	5.469	5.469	13.196	9	9	12	167	trigonal	57	0	31	27	8	33	0	81	64	101	1.95	0	1.3	1.35	0.6	1.1	0	1.81	1.88	3.44	138.90547	0	69.723	58.933195	15.9994	22.39	0	11.8	6.67	17.36	13	0	29	100	0.02658	215	0	50	55	5.3	3.75	0	4.51	2.51	6.83	8	0	4	4	2	3	0	13	9	16	3	3	-2	1.172	0.7225	1.26	1.6221453287	0.9301587302	0.5734126984	0.4495	0.8674318748	40.775125	12.66	9.24	0.0027283858	23.85	221.8273546713	222.2452865461	223.9635581854	-0.6164842808	1.202948359
97961	R -3 c H	La(Ga0.5Ni0.5)O3	Perovskite#LaAlO3	Vyshatko, N.P.; Kharton, V.; Shaula, A.L.; Naumovich, E.N.; Marques, F.M.B.	5.492(9) 5.492(9) 13.224(3) 9 9 12	345.43	251.122	293	2003		La	1	_	0	Ga	0.5	Ni	0.5	O	3	5.492	5.492	13.224	9	9	12	167	trigonal	57	0	31	28	8	33	0	81	67	101	1.95	0	1.3	1.35	0.6	1.1	0	1.81	1.91	3.44	138.90547	0	69.723	58.6934	15.9994	22.39	0	11.8	6.59	17.36	13	0	29	91	0.02658	215	0	50	49	5.3	3.75	0	4.51	3.52	6.83	8	0	4	4	2	3	0	13	10	16	3	3	-2	1.172	0.73	1.26	1.6054794521	0.9301587302	0.5793650794	0.442	0.8641626592	40.775125	12.66	9.24	0.0024779475	23.85	221.8365205479	222.2586832072	223.9635581854	-0.618974154	1.1937824824
97986	R -3 c H	(La0.667Sr0.333)MnO3	Perovskite#LaAlO3	Zhang, Y.B.; Li, S.; Sun, C.Q.; Gao, W.	5.5212(3) 5.5212(3) 13.3797(8) 9 9 12	353.22	224.7674	293	2003		La	0.667	Sr	0.333	Mn	1	_	0	O	3	5.5212	5.5212	13.3797	9	9	12	167	trigonal	57	38	25	0	8	33	15	60	0	101	1.95	2	1.4	0	0.6	1.1	0.95	1.55	0	3.44	138.90547	87.62	54.938045	0	15.9994	22.39	33.94	7.35	0	17.36	13	35	7.8	0	0.02658	215	197.2	68	0	5.3	3.75	6.08	8.89	0	6.83	8	5	4	0	2	3	2	7	0	16	2.667	3.4	-2	1.221284	0.74	1.26	1.6503837838	0.9692730159	0.5873015873	0.481284	0.8772663712	59.035125	36.66	9.5	5.42616245095584E-05	42.11	221.8309002162	222.2268825874	223.98544973	-0.6089526446	1.1994028141
97987	R -3 c H	(La0.667Ba0.333)MnO3	Perovskite#LaAlO3	Zhang, Y.B.; Li, S.; Sun, C.Q.; Gao, W.	5.5320(1) 5.5320(1) 13.5273(4) 9 9 12	358.51	241.3242	293	2003		La	0.667	Ba	0.333	Mn	1	_	0	O	3	5.532	5.532	13.5273	9	9	12	167	trigonal	57	56	25	0	8	33	14	60	0	101	1.95	2.15	1.4	0	0.6	1.1	0.89	1.55	0	3.44	138.90547	137.327	54.938045	0	15.9994	22.39	38.16	7.35	0	17.36	13	18	7.8	0	0.02658	215	272	68	0	5.3	3.75	5.02	8.89	0	6.83	8	6	4	0	2	3	2	7	0	16	2.667	3.4	-2	1.277894	0.74	1.26	1.7268837838	1.0142015873	0.5873015873	0.537894	0.8972810287	59.035125	36.66	9.5	5.42616245095584E-05	42.11	221.8110102162	222.1703972449	223.98544973	-0.593434481	1.2192928141
98291	P b n m	Tb((Fe0.985Al0.015)O3)	Perovskite#GdFeO3	Bombik, A.; Lesniewska, B.; Mayer, J.; Pacyna, A.W.	5.32641(24) 5.59616(25) 7.63834(32) 9 9 9	227.68	262.334	293	2003		Tb	1	_	0	Fe	0.985	Al	0.015	O	3	5.32641	5.59616	7.63834	9	9	9	62	orthorhombic	65	0	26	13	8	26	0	61	80	101	1.75	0	1.4	1.25	0.6	1.1	0	1.83	1.61	3.44	158.92535	0	55.845	26.9815386	15.9994	19.3	0	7.09	10	17.36	11	0	80	235	0.02658	170	0	62	57.8	5.3	3.6	0	2.87	4.05	6.83	8	0	4	3	2	11	0	8	13	16	3	3	-2	1.063	0.689775	1.26	1.541082237	0.8436507937	0.5474404762	0.373225	0.8424608238	54.810625	32.95	9.02	0.0132709376	39.12	176.832142763	177.3013785868	178.98544973	-0.6271668328	1.2063187754
98292	P b n m	Tb((Fe0.97Al0.03)O3)	Perovskite#GdFeO3	Bombik, A.; Lesniewska, B.; Mayer, J.; Pacyna, A.W.	5.32439(22) 5.59199(24) 7.63369(31) 9 9 9	227.28	261.9009	293	2003		Tb	1	_	0	Fe	0.97	Al	0.03	O	3	5.32439	5.59199	7.63369	9	9	9	62	orthorhombic	65	0	26	13	8	26	0	61	80	101	1.75	0	1.4	1.25	0.6	1.1	0	1.83	1.61	3.44	158.92535	0	55.845	26.9815386	15.9994	19.3	0	7.09	10	17.36	11	0	80	235	0.02658	170	0	62	57.8	5.3	3.6	0	2.87	4.05	6.83	8	0	4	3	2	11	0	8	13	16	3	3	-2	1.063	0.68955	1.26	1.5415850917	0.8436507937	0.5472619048	0.37345	0.8425580532	54.810625	32.95	9.02	0.0132709376	39.12	176.8318649083	177.3009729615	178.98544973	-0.6270942689	1.2065966302
98293	P b n m	Tb((Fe0.94Al0.06)O3)	Perovskite#GdFeO3	Bombik, A.; Lesniewska, B.; Mayer, J.; Pacyna, A.W.	5.32157(23) 5.58470(24) 7.62650(30) 9 9 9	226.65	261.0348	293	2003		Tb	1	_	0	Fe	0.94	Al	0.06	O	3	5.32157	5.5847	7.6265	9	9	9	62	orthorhombic	65	0	26	13	8	26	0	61	80	101	1.75	0	1.4	1.25	0.6	1.1	0	1.83	1.61	3.44	158.92535	0	55.845	26.9815386	15.9994	19.3	0	7.09	10	17.36	11	0	80	235	0.02658	170	0	62	57.8	5.3	3.6	0	2.87	4.05	6.83	8	0	4	3	2	11	0	8	13	16	3	3	-2	1.063	0.6891	1.26	1.5425917864	0.8436507937	0.5469047619	0.3739	0.8427525795	54.810625	32.95	9.02	0.0132709376	39.12	176.8313082136	177.3001607931	178.98544973	-0.626949072	1.2071533248
98294	P b n m	Tb((Fe0.9Al0.1)O3)	Perovskite#GdFeO3	Bombik, A.; Lesniewska, B.; Mayer, J.; Pacyna, A.W.	5.32302(16) 5.57894(16) 7.62596(22) 9 9 9	226.47	259.88	293	2003		Tb	1	_	0	Fe	0.9	Al	0.1	O	3	5.32302	5.57894	7.62596	9	9	9	62	orthorhombic	65	0	26	13	8	26	0	61	80	101	1.75	0	1.4	1.25	0.6	1.1	0	1.83	1.61	3.44	158.92535	0	55.845	26.9815386	15.9994	19.3	0	7.09	10	17.36	11	0	80	235	0.02658	170	0	62	57.8	5.3	3.6	0	2.87	4.05	6.83	8	0	4	3	2	11	0	8	13	16	3	3	-2	1.063	0.6885	1.26	1.543936093	0.8436507937	0.5464285714	0.3745	0.8430120876	54.810625	32.95	9.02	0.0132709376	39.12	176.830563907	177.2990759946	178.98544973	-0.6267553326	1.2078976314
98295	P b n m	Tb((Fe0.8Al0.2)O3)	Perovskite#GdFeO3	Bombik, A.; Lesniewska, B.; Mayer, J.; Pacyna, A.W.	5.31227(33) 5.55562(37) 7.60200(48) 9 9 9	224.36	256.993	293	2003		Tb	1	_	0	Fe	0.8	Al	0.2	O	3	5.31227	5.55562	7.602	9	9	9	62	orthorhombic	65	0	26	13	8	26	0	61	80	101	1.75	0	1.4	1.25	0.6	1.1	0	1.83	1.61	3.44	158.92535	0	55.845	26.9815386	15.9994	19.3	0	7.09	10	17.36	11	0	80	235	0.02658	170	0	62	57.8	5.3	3.6	0	2.87	4.05	6.83	8	0	4	3	2	11	0	8	13	16	3	3	-2	1.063	0.687	1.26	1.5473071325	0.8436507937	0.5452380952	0.376	0.8436615576	54.810625	32.95	9.02	0.0132709376	39.12	176.8286928675	177.2963544252	178.98544973	-0.6262702654	1.2097686709
98296	P b n m	Tb((Fe0.7Al0.3)O3)	Perovskite#GdFeO3	Bombik, A.; Lesniewska, B.; Mayer, J.; Pacyna, A.W.	5.30689(26) 5.53471(95) 7.58696(37) 9 9 9	222.84	254.106	293	2003		Tb	1	_	0	Fe	0.7	Al	0.3	O	3	5.30689	5.53471	7.58696	9	9	9	62	orthorhombic	65	0	26	13	8	26	0	61	80	101	1.75	0	1.4	1.25	0.6	1.1	0	1.83	1.61	3.44	158.92535	0	55.845	26.9815386	15.9994	19.3	0	7.09	10	17.36	11	0	80	235	0.02658	170	0	62	57.8	5.3	3.6	0	2.87	4.05	6.83	8	0	4	3	2	11	0	8	13	16	3	3	-2	1.063	0.6855	1.26	1.5506929249	0.8436507937	0.544047619	0.3775	0.8443120291	54.810625	32.95	9.02	0.0132709376	39.12	176.8268070751	177.2936191043	178.98544973	-0.6257841692	1.2116544633
98297	P b n m	Tb((Fe0.6Al0.4)O3)	Perovskite#GdFeO3	Bombik, A.; Lesniewska, B.; Mayer, J.; Pacyna, A.W.	5.29614(43) 5.50571(48) 7.56143(63) 9 9 9	220.48	251.219	293	2003		Tb	1	_	0	Fe	0.6	Al	0.4	O	3	5.29614	5.50571	7.56143	9	9	9	62	orthorhombic	65	0	26	13	8	26	0	61	80	101	1.75	0	1.4	1.25	0.6	1.1	0	1.83	1.61	3.44	158.92535	0	55.845	26.9815386	15.9994	19.3	0	7.09	10	17.36	11	0	80	235	0.02658	170	0	62	57.8	5.3	3.6	0	2.87	4.05	6.83	8	0	4	3	2	11	0	8	13	16	3	3	-2	1.063	0.684	1.26	1.5540935673	0.8436507937	0.5428571429	0.379	0.8449635045	54.810625	32.95	9.02	0.0132709376	39.12	176.8249064327	177.2908699372	178.98544973	-0.6252970412	1.2135551057
98300	P b n m	Tb((Fe0.3Al0.7)O3)	Perovskite#GdFeO3	Bombik, A.; Lesniewska, B.; Mayer, J.; Pacyna, A.W.	5.26959(98) 5.4196(13) 7.4956(14) 9 9 9	214.07	242.558	293	2003		Tb	1	_	0	Fe	0.3	Al	0.7	O	3	5.26959	5.4196	7.4956	9	9	9	62	orthorhombic	65	0	26	13	8	26	0	61	80	101	1.75	0	1.4	1.25	0.6	1.1	0	1.83	1.61	3.44	158.92535	0	55.845	26.9815386	15.9994	19.3	0	7.09	10	17.36	11	0	80	235	0.02658	170	0	62	57.8	5.3	3.6	0	2.87	4.05	6.83	8	0	4	3	2	11	0	8	13	16	3	3	-2	1.063	0.6795	1.26	1.5643855776	0.8436507937	0.5392857143	0.3835	0.8469239766	54.810625	32.95	9.02	0.0132709376	39.12	176.8191144224	177.282538399	178.98544973	-0.6238294375	1.2193471161
98301	P b n m	Tb((Fe0.2Al0.8)O3)	Perovskite#GdFeO3	Bombik, A.; Lesniewska, B.; Mayer, J.; Pacyna, A.W.	5.25250(44) 5.37654(37) 7.46446(49) 9 9 9	210.8	239.671	293	2003		Tb	1	_	0	Fe	0.2	Al	0.8	O	3	5.2525	5.37654	7.46446	9	9	9	62	orthorhombic	65	0	26	13	8	26	0	61	80	101	1.75	0	1.4	1.25	0.6	1.1	0	1.83	1.61	3.44	158.92535	0	55.845	26.9815386	15.9994	19.3	0	7.09	10	17.36	11	0	80	235	0.02658	170	0	62	57.8	5.3	3.6	0	2.87	4.05	6.83	8	0	4	3	2	11	0	8	13	16	3	3	-2	1.063	0.678	1.26	1.5678466077	0.8436507937	0.5380952381	0.385	0.8475794906	54.810625	32.95	9.02	0.0132709376	39.12	176.8171533923	177.2797328829	178.98544973	-0.6233381536	1.2213081461
98303	P b n m	Tb((Fe0.97Ga0.03)O3)	Perovskite#GdFeO3	Bombik, A.; Lesniewska, B.; Mayer, J.; Pacyna, A.W.	5.32731(24) 5.59675(27) 7.63968(36) 9 9 9	227.78	263.1831	293	2003		Tb	1	_	0	Fe	0.97	Ga	0.03	O	3	5.32731	5.59675	7.63968	9	9	9	62	orthorhombic	65	0	26	31	8	26	0	61	81	101	1.75	0	1.4	1.3	0.6	1.1	0	1.83	1.81	3.44	158.92535	0	55.845	69.723	15.9994	19.3	0	7.09	11.8	17.36	11	0	80	29	0.02658	170	0	62	50	5.3	3.6	0	2.87	4.51	6.83	8	0	4	4	2	11	0	8	13	16	3	3	-2	1.063	0.6921	1.26	1.535905216	0.8436507937	0.5492857143	0.3709	0.8414574318	54.810625	32.95	9.02	0.0015504096	39.12	176.834994784	177.3055522158	178.98544973	-0.6279153123	1.2034667545
98304	P b n m	Tb((Fe0.94Ga0.06)O3)	Perovskite#GdFeO3	Bombik, A.; Lesniewska, B.; Mayer, J.; Pacyna, A.W.	5.32647(34) 5.59576(36) 7.63793(45) 9 9 9	227.65	263.5992	293	2003		Tb	1	_	0	Fe	0.94	Ga	0.06	O	3	5.32647	5.59576	7.63793	9	9	9	62	orthorhombic	65	0	26	31	8	26	0	61	81	101	1.75	0	1.4	1.3	0.6	1.1	0	1.83	1.81	3.44	158.92535	0	55.845	69.723	15.9994	19.3	0	7.09	11.8	17.36	11	0	80	29	0.02658	170	0	62	50	5.3	3.6	0	2.87	4.51	6.83	8	0	4	4	2	11	0	8	13	16	3	3	-2	1.063	0.6942	1.26	1.5312590032	0.8436507937	0.550952381	0.3688	0.8405531945	54.810625	32.95	9.02	0.0015504096	39.12	176.8375409968	177.3092941913	178.98544973	-0.6285892528	1.2009205416
98305	P b n m	Tb((Fe0.9Ga0.1)O3)	Perovskite#GdFeO3	Bombik, A.; Lesniewska, B.; Mayer, J.; Pacyna, A.W.	5.32660(24) 5.59366(26) 7.63670(30) 9 9 9	227.54	264.154	293	2003		Tb	1	_	0	Fe	0.9	Ga	0.1	O	3	5.3266	5.59366	7.6367	9	9	9	62	orthorhombic	65	0	26	31	8	26	0	61	81	101	1.75	0	1.4	1.3	0.6	1.1	0	1.83	1.81	3.44	158.92535	0	55.845	69.723	15.9994	19.3	0	7.09	11.8	17.36	11	0	80	29	0.02658	170	0	62	50	5.3	3.6	0	2.87	4.51	6.83	8	0	4	4	2	11	0	8	13	16	3	3	-2	1.063	0.697	1.26	1.525107604	0.8436507937	0.5531746032	0.366	0.8393505635	54.810625	32.95	9.02	0.0015504096	39.12	176.840892396	177.3142429594	178.98544973	-0.629484745	1.1975691425
