Repository: ihalage/analogmat

## Supplementary Materials for "Analogical discovery of disordered perovskites by crystal structure information hidden in unsupervised material fingerprints"

### Achintha Ihalage and Yang Hao

# DESCRIPTION: <p>Dielectric properties of (Ba0.5Sr0.5)TiO3 thin films</p>

# DESCRIPTION: <p>The dielectric properties of (Ba0.5Sr0.5)TiO3 (BST) thin films with high electrical resistivity were investigated. BST films are deposited on Pt/TiO2/SiO2/Si substrates by a metal-organic deposition (MOD) method. The dielectric permittivity and ac conductivity of the films are measured in the frequency range 102-105 Hz. The dielectric permittivity εr decreases slightly with frequency f ...</p>

File: analogmat/ICSD_data/ICSD_all_data.csv (part 23 of 35)
CollectionCode	HMS	StructuredFormula	StructureType	Authors	CellParameter	CellVolume	FormulaWeight	Temperature	PublicationYear	Quality	A1	A1_frac	A2	A2_frac	B1	B1_frac	B2	B2_frac	O	O_frac	a	b	c	alpha	beta	gamma	SpaceGroupNum	CrystalClass	atom_numA1	atom_numA2	atom_numB1	atom_numB2	atom_numO	mend_numA1	mend_numA2	mend_numB1	mend_numB2	mend_numO	atomic_rA1	atomic_rA2	atomic_rB1	atomic_rB2	atomic_rO	A1_X	A2_X	B1_X	B2_X	O_X	M_A1	M_A2	M_B1	M_B2	M_O	V_A1	V_A2	V_B1	V_B2	V_O	therm_con_A1	therm_con_A2	therm_con_B1	therm_con_B2	therm_con_O	polarizability_A1	polarizability_A2	polarizability_B1	polarizability_B2	polarizability_O	lattice_const_A1	lattice_const_A2	lattice_const_B1	lattice_const_B2	lattice_const_O	Row_A1	Row_A2	Row_B1	Row_B2	Row_O	Group_A1	Group_A2	Group_B1	Group_B2	Group_O	nA	nB	nO	rA_avg	rB_avg	rO	rA/rB	rA/rO	rB/rO	rA-rB	Goldschmidt_TF	SISSO_1	SISSO_2	SISSO_3	SISSO_4	SISSO_5	SISSO_6	SISSO_7	SISSO_8	SISSO_9	SISSO_10
98306	P b n m	Tb((Fe0.85Ga0.15)O3)	Perovskite#GdFeO3	Bombik, A.; Lesniewska, B.; Mayer, J.; Pacyna, A.W.	5.32597(30) 5.59121(37) 7.63399(46) 9 9 9	227.33	264.8475	293	2003		Tb	1	_	0	Fe	0.85	Ga	0.15	O	3	5.32597	5.59121	7.63399	9	9	9	62	orthorhombic	65	0	26	31	8	26	0	61	81	101	1.75	0	1.4	1.3	0.6	1.1	0	1.83	1.81	3.44	158.92535	0	55.845	69.723	15.9994	19.3	0	7.09	11.8	17.36	11	0	80	29	0.02658	170	0	62	50	5.3	3.6	0	2.87	4.51	6.83	8	0	4	4	2	11	0	8	13	16	3	3	-2	1.063	0.7005	1.26	1.5174875089	0.8436507937	0.555952381	0.3625	0.8378521054	54.810625	32.95	9.02	0.0015504096	39.12	176.8450124911	177.3203645965	178.98544973	-0.6305991614	1.1934490474
98308	P b n m	Er((Fe0.97Al0.03)O3)	Perovskite#GdFeO3	Bombik, A.; Lesniewska, B.; Mayer, J.; Pacyna, A.W.	5.26042(18) 5.57727(19) 7.58822(26) 9 9 9	222.63	270.2409	293	2003		Er	1	_	0	Fe	0.97	Al	0.03	O	3	5.26042	5.57727	7.58822	9	9	9	62	orthorhombic	68	0	26	13	8	22	0	61	80	101	1.75	0	1.4	1.25	0.6	1.24	0	1.83	1.61	3.44	167.259	0	55.845	26.9815386	15.9994	18.46	0	7.09	10	17.36	15	0	80	235	0.02658	150	0	62	57.8	5.3	3.56	0	2.87	4.05	6.83	8	0	4	3	2	14	0	8	13	16	3	3	-2	1.03	0.68955	1.26	1.4937277935	0.8174603175	0.5472619048	0.34045	0.8305888687	54.810625	33.79	9.16	0.0219055222	39.96	156.8467222065	157.3368610752	158.98544973	-0.628986553	1.1987323389
98309	P b n m	Er((Fe0.94Al0.06)O3)	Perovskite#GdFeO3	Bombik, A.; Lesniewska, B.; Mayer, J.; Pacyna, A.W.	5.25682(15) 5.57188(16) 7.57937(22) 9 9 9	222	269.3748	293	2003		Er	1	_	0	Fe	0.94	Al	0.06	O	3	5.25682	5.57188	7.57937	9	9	9	62	orthorhombic	68	0	26	13	8	22	0	61	80	101	1.75	0	1.4	1.25	0.6	1.24	0	1.83	1.61	3.44	167.259	0	55.845	26.9815386	15.9994	18.46	0	7.09	10	17.36	15	0	80	235	0.02658	150	0	62	57.8	5.3	3.56	0	2.87	4.05	6.83	8	0	4	3	2	14	0	8	13	16	3	3	-2	1.03	0.6891	1.26	1.4947032361	0.8174603175	0.5469047619	0.3409	0.8307806315	54.810625	33.79	9.16	0.0219055222	39.96	156.8461967639	157.3360773954	158.98544973	-0.6288449565	1.1992577816
98310	P b n m	Er((Fe0.9Al0.1)O3)	Perovskite#GdFeO3	Bombik, A.; Lesniewska, B.; Mayer, J.; Pacyna, A.W.	5.25421(33) 5.56479(37) 7.57167(46) 9 9 9	221.38	268.22	293	2003		Er	1	_	0	Fe	0.9	Al	0.1	O	3	5.25421	5.56479	7.57167	9	9	9	62	orthorhombic	68	0	26	13	8	22	0	61	80	101	1.75	0	1.4	1.25	0.6	1.24	0	1.83	1.61	3.44	167.259	0	55.845	26.9815386	15.9994	18.46	0	7.09	10	17.36	15	0	80	235	0.02658	150	0	62	57.8	5.3	3.56	0	2.87	4.05	6.83	8	0	4	3	2	14	0	8	13	16	3	3	-2	1.03	0.6885	1.26	1.4960058097	0.8174603175	0.5464285714	0.3415	0.8310364531	54.810625	33.79	9.16	0.0219055222	39.96	156.8454941903	157.3350306434	158.98544973	-0.628656021	1.1999603552
98311	P b n m	Er((Fe0.85Al0.15)O3)	Perovskite#GdFeO3	Bombik, A.; Lesniewska, B.; Mayer, J.; Pacyna, A.W.	5.24825(22) 5.55170(22) 7.55814(28) 9 9 9	220.22	266.7765	293	2003		Er	1	_	0	Fe	0.85	Al	0.15	O	3	5.24825	5.5517	7.55814	9	9	9	62	orthorhombic	68	0	26	13	8	22	0	61	80	101	1.75	0	1.4	1.25	0.6	1.24	0	1.83	1.61	3.44	167.259	0	55.845	26.9815386	15.9994	18.46	0	7.09	10	17.36	15	0	80	235	0.02658	150	0	62	57.8	5.3	3.56	0	2.87	4.05	6.83	8	0	4	3	2	14	0	8	13	16	3	3	-2	1.03	0.68775	1.26	1.4976372228	0.8174603175	0.5458333333	0.34225	0.8313564518	54.810625	33.79	9.16	0.0219055222	39.96	156.8446127772	157.3337192289	158.98544973	-0.6284196257	1.2008417683
98312	P b n m	Er((Fe0.8Al0.2)O3)	Perovskite#GdFeO3	Bombik, A.; Lesniewska, B.; Mayer, J.; Pacyna, A.W.	5.24546(40) 5.54179(49) 7.54912(49) 9 9 9	219.45	265.333	293	2003		Er	1	_	0	Fe	0.8	Al	0.2	O	3	5.24546	5.54179	7.54912	9	9	9	62	orthorhombic	68	0	26	13	8	22	0	61	80	101	1.75	0	1.4	1.25	0.6	1.24	0	1.83	1.61	3.44	167.259	0	55.845	26.9815386	15.9994	18.46	0	7.09	10	17.36	15	0	80	235	0.02658	150	0	62	57.8	5.3	3.56	0	2.87	4.05	6.83	8	0	4	3	2	14	0	8	13	16	3	3	-2	1.03	0.687	1.26	1.499272198	0.8174603175	0.5452380952	0.343	0.8316766969	54.810625	33.79	9.16	0.0219055222	39.96	156.843727802	157.332404499	158.98544973	-0.6281829793	1.2017267434
242265	C 1 2/c 1	(LiAl)Si2O6	Pyroxene#CaMg(SiO3)2	Iezzi, Gianluca; Bromiley, Geoffrey D.; Cavallo, Andrea; Das, Partha P.; Karavassili, Fotini; Margiolaki, Irene; Stewart, Andrew A.; Tribaudino, Mario; Wright, Jonathan P.	9.4657(1) 8.3942(1) 5.2204(1) 90.0000(0) 110.1500(100) 90.0000(0)	389.4	186.085	298	2016	10	Li	0.5	Al	0.5	Si	1	_	0	O	3	9.4657	8.3942	5.2204	90	110.15	90	15	monoclinic	3	13	14	0	8	12	80	85	0	101	1.45	1.25	1.1	0	0.6	0.98	1.61	1.9	0	3.44	6.941	26.9815386	28.0855	0	15.9994	13.02	10	12.06	0	17.36	85	235	150	0	0.02658	164.1125	57.8	37.3	0	5.3	3.49	4.05	5.43	0	6.83	2	3	3	0	2	1	13	14	0	16	2	4	-2	0.7875	0.54	1.26	1.4583333333	0.625	0.4285714286	0.2475	0.8043339636	32.351375	8.83	2.53	0.0008391204	20.93	164.9016666667	165.4585006303	167.0037073601	-0.6102578474	1.2941666667
242271	C 1 2/c 1	(LiFe)Si2O6	Pyroxene#CaMg(SiO3)2	Iezzi, Gianluca; Bromiley, Geoffrey D.; Cavallo, Andrea; Das, Partha P.; Karavassili, Fotini; Margiolaki, Irene; Stewart, Andrew A.; Tribaudino, Mario; Wright, Jonathan P.	9.6702(1) 8.6626(1) 5.2966(1) 90.0000(0) 110.2000(10) 90.0000(0)	416.4	214.955	298	2016	10	Li	0.5	Fe	0.5	Si	1	_	0	O	3	9.6702	8.6626	5.2966	90	110.2	90	15	monoclinic	3	26	14	0	8	12	61	85	0	101	1.45	1.4	1.1	0	0.6	0.98	1.83	1.9	0	3.44	6.941	55.845	28.0855	0	15.9994	13.02	7.09	12.06	0	17.36	85	80	150	0	0.02658	164.1125	62	37.3	0	5.3	3.49	2.87	5.43	0	6.83	2	4	3	0	2	1	8	14	0	16	2	4	-2	0.795	0.54	1.26	1.4722222222	0.630952381	0.4285714286	0.255	0.8072802419	32.351375	8.83	2.53	0.0008391204	20.93	164.8952777778	165.4475580196	167.0037073601	-0.608132433	1.3005555556
235410	P n n 2	Li2Ge(TeO6)	Li2TiTeO6	Zhao, Mei-Huan; Wang, Wei; Han, Yifeng; Xu, Xueli; Sheng, Zhigao; Wang, Yaojin; Wu, Meixia; Grams, Christoph P.; Hemberger, Joachim; Walker, David; Greenblatt, Martha; Li, Man-Rong	4.9944(1) 4.8064(1) 8.2092(1) 9 9 9	197.06	310.062	298	2019	10	Li	1	_	0	Ge	0.5	Te	0.5	O	3	4.9944	4.8064	8.2092	9	9	9	34	orthorhombic	3	0	32	52	8	12	0	84	92	101	1.45	0	1.25	1.4	0.6	0.98	0	2.01	2.1	3.44	6.941	0	72.64	127.6	15.9994	13.02	0	13.63	20.46	17.36	85	0	60	3	0.02658	164.1125	0	40	38	5.3	3.49	0	5.66	4.45	6.83	2	0	4	5	2	1	0	14	16	16	1	5	-2	0.9	0.685	1.26	1.3138686131	0.7142857143	0.5436507937	0.215	0.7852702557	34.941375	11.53	2.42	0.0008969907	23.52	165.0136313869	165.5839016426	167.0614846194	-0.6238638865	1.1822019465
230666	R -3 c H	(Ga0.75Al0.25)FeO3	Corundum#Al2O3	Shanbhag, Pavitra N.; Thao Tran, T.; Shiv Halasyamani, P.; Sundaresan, A.; Rao, C.N.R.	4.99085(14) 4.99085(14) 13.52482(43) 90 90 120	291.74	162.882	293	2018	10	Ga	0.75	Al	0.25	Fe	1	_	0	O	3	4.99085	4.99085	13.52482	90	90	120	167	trigonal	31	13	26	0	8	81	80	61	0	101	1.3	1.25	1.4	0	0.6	1.81	1.61	1.83	0	3.44	69.723	26.9815386	55.845	0	15.9994	11.8	10	7.09	0	17.36	29	235	80	0	0.02658	50	57.8	62	0	5.3	4.51	4.05	2.87	0	6.83	4	3	4	0	2	13	13	8	0	16	3	3	-2	0.73875	0.69	1.26	1.0706521739	0.5863095238	0.5476190476	0.04875	0.7247844507	57.973	40.9	5.28	2.4461793501066E-06	47.07	52.9780978261	53.6541322768	54.98544973	-0.7362966639	1.0342478529
230667	R -3 c H	(Ga0.5Al0.5)FeO3	Corundum#Al2O3	Shanbhag, Pavitra N.; Thao Tran, T.; Shiv Halasyamani, P.; Sundaresan, A.; Rao, C.N.R.	4.96891(30) 4.96891(30) 13.47890(95) 90 90 120	288.21	152.197	293	2018	10	Ga	0.5	Al	0.5	Fe	1	_	0	O	3	4.96891	4.96891	13.4789	90	90	120	167	trigonal	31	13	26	0	8	81	80	61	0	101	1.3	1.25	1.4	0	0.6	1.81	1.61	1.83	0	3.44	69.723	26.9815386	55.845	0	15.9994	11.8	10	7.09	0	17.36	29	235	80	0	0.02658	50	57.8	62	0	5.3	4.51	4.05	2.87	0	6.83	4	3	4	0	2	13	13	8	0	16	3	3	-2	0.7175	0.69	1.26	1.0398550725	0.5694444444	0.5476190476	0.0275	0.7170787999	57.973	40.9	5.28	2.4461793501066E-06	47.07	52.9876449275	53.6772237274	54.98544973	-0.7413830342	1.0247007515
107342	P -1	(Ca0.94Fe6.06)Si7O21	MnSiO3(aP70)	Burnham, C.W.	6.6213(5) 7.5506(9) 17.3806(16) 114.267(11) 82.684(8) 94.576(20)	785.35	908.7072	293	1971	10	Ca	0.134	Fe	0.866	Si	1	_	0	O	3	6.6213	7.5506	17.3806	114.267	82.684	94.576	2	triclinic	20	26	14	0	8	16	61	85	0	101	1.8	1.4	1.1	0	0.6	1	1.83	1.9	0	3.44	40.078	55.845	28.0855	0	15.9994	26.2	7.09	12.06	0	17.36	200	80	150	0	0.02658	160.8	62	37.3	0	5.3	5.58	2.87	5.43	0	6.83	4	4	3	0	2	2	8	14	0	16	2	4	-2	0.80226	0.54	1.26	1.4856666667	0.6367142857	0.4285714286	0.26226	0.8101322392	29.568	4.7	4.9	0.0004394531	7.4	163.5765933333	164.1244655725	165.6912073601	-0.6269026478	1.2859066667
200451	C -1	(Mg0.49Mn0.51)(SiO3)	MnSiO3(aP70)	Finger, L.W.; Hazen, R.M.	9.5850(7) 10.3589(9) 17.2470(20) 112.335(7) 102.797(7) 83.097(7)	1543.41	116.0143	293	1978	10	Mg	0.49	Mn	0.51	Si	1	_	0	O	3	9.585	10.3589	17.247	112.335	102.797	83.097	2	triclinic	12	25	14	0	8	73	60	85	0	101	1.5	1.4	1.1	0	0.6	1.31	1.55	1.9	0	3.44	24.305	54.938045	28.0855	0	15.9994	14	7.35	12.06	0	17.36	160	7.8	150	0	0.02658	71.2	68	37.3	0	5.3	3.21	8.89	5.43	0	6.83	3	4	3	0	2	2	7	14	0	16	2	4	-2	0.8345	0.54	1.26	1.5453703704	0.6623015873	0.4285714286	0.2945	0.8227973073	32.025	7.8	3.91	3.85587262253321E-06	19.9	72.9491296296	73.477426937	75.0912073601	-0.6664746711	1.2645690005
200452	C -1	(Mg0.38Mn0.62)(SiO3)	MnSiO3(aP50)	Finger, L.W.; Hazen, R.M.	9.649(2) 10.389(3) 12.108(3) 108.65(2) 102.32(2) 82.95(2)	1121.58	119.3836	293	1978	10	Mg	0.38	Mn	0.62	Si	1	_	0	O	3	9.649	10.389	12.108	108.65	102.32	82.95	2	triclinic	12	25	14	0	8	73	60	85	0	101	1.5	1.4	1.1	0	0.6	1.31	1.55	1.9	0	3.44	24.305	54.938045	28.0855	0	15.9994	14	7.35	12.06	0	17.36	160	7.8	150	0	0.02658	71.2	68	37.3	0	5.3	3.21	8.89	5.43	0	6.83	3	4	3	0	2	2	7	14	0	16	2	4	-2	0.829	0.54	1.26	1.5351851852	0.6579365079	0.4285714286	0.289	0.8206367033	32.025	7.8	3.91	3.85587262253321E-06	19.9	72.9538148148	73.4854515181	75.0912073601	-0.668056916	1.2598838153
237875	R 3 H	Ni2Sc(SbO6)	Ni3TeO6	Ivanov, S.A.; Mathieu, R.; Nordblad, P.; Tellgren, R.; Ritter, C.; Politova, E.; Kaleva, G.; Mosunov, A.; Stefanovich, S.; Weil, M.	5.1678(3) 5.1678(3) 14.0117(5) 90 90 120	324.06	380.124	295	2013	10	Ni	1	_	0	Sc	0.5	Sb	0.5	O	3	5.1678	5.1678	14.0117	90	90	120	146	trigonal	28	0	21	51	8	67	0	19	88	101	1.35	0	1.6	1.45	0.6	1.91	0	1.36	2.05	3.44	58.6934	0	44.955912	121.76	15.9994	6.59	0	15	18.19	17.36	91	0	16	24	0.02658	49	0	97	43	5.3	3.52	0	3.31	4.51	6.83	4	0	4	5	2	10	0	3	15	16	2	4	-2	0.83	0.8125	1.26	1.0215384615	0.6587301587	0.6448412698	0.0175	0.713077526	93.179625	86.06	4.8	7.53084654694893E-05	87.7	51.9959615385	52.6915390645	53.999573603	-0.7414268793	1.0189638347
174621	P n a 21	(Ga0.9Cr0.1)FeO3	AlFeO3#FeGaO3	Saha, R.; Shireen, A.; Shirodkar, S.N.; Waghmare, U.V.; Sundaresan, A.; Rao, C.N.R.	5.0795(1) 8.7386(1) 9.3870(1) 90 90 90	416.67	171.795	300	2011	10	Ga	0.9	Cr	0.1	Fe	1	_	0	O	3	5.0795	8.7386	9.387	90	90	90	33	orthorhombic	31	24	26	0	8	81	57	61	0	101	1.3	1.4	1.4	0	0.6	1.81	1.66	1.83	0	3.44	69.723	51.9961	55.845	0	15.9994	11.8	7.23	7.09	0	17.36	29	94	80	0	0.02658	50	83	62	0	5.3	4.51	2.88	2.87	0	6.83	4	4	4	0	2	13	6	8	0	16	3	3	-2	0.7595	0.69	1.26	1.1007246377	0.6027777778	0.5476190476	0.0695	0.7323087921	57.973	40.9	5.28	2.4461793501066E-06	47.07	52.9687753623	53.6315841544	54.98544973	-0.7312870753	1.0435703167
174622	P n a 21	(Ga0.9Mn0.1)FeO3	AlFeO3#FeGaO3	Saha, R.; Shireen, A.; Shirodkar, S.N.; Waghmare, U.V.; Sundaresan, A.; Rao, C.N.R.	5.0833(7) 8.7412(1) 9.3862(1) 90 90 90	417.07	172.089	300	2011	10	Ga	0.9	Mn	0.1	Fe	1	_	0	O	3	5.0833	8.7412	9.3862	90	90	90	33	orthorhombic	31	25	26	0	8	81	60	61	0	101	1.3	1.4	1.4	0	0.6	1.81	1.55	1.83	0	3.44	69.723	54.938045	55.845	0	15.9994	11.8	7.35	7.09	0	17.36	29	7.8	80	0	0.02658	50	68	62	0	5.3	4.51	8.89	2.87	0	6.83	4	4	4	0	2	13	7	8	0	16	3	3	-2	0.756	0.69	1.26	1.0956521739	0.6	0.5476190476	0.066	0.7310396261	57.973	40.9	5.28	2.4461793501066E-06	47.07	52.9703478261	53.6353874522	54.98544973	-0.7321350257	1.0419978529
82158	P 1 21/n 1	Bi2Cd(GeO6)		Dinnebier, R.E.; Stephens, P.W.; Wies, S.; Eysel, W.	10.4794(1) 5.5891(1) 10.0665(1) 90 90.377(1) 90	589.59	698.944	20	1996		Bi	1	_	0	Cd	0.5	Ge	0.5	O	3	10.4794	5.5891	10.0665	90	90.377	90	14	monoclinic	83	0	48	32	8	87	0	75	84	101	1.6	0	1.55	1.25	0.6	2.02	0	1.69	2.01	3.44	208.9804	0	112.411	72.64	15.9994	21.31	0	13	13.63	17.36	8	0	97	60	0.02658	48	0	46	40	5.3	4.75	0	2.98	5.66	6.83	6	0	5	4	2	15	0	12	14	16	3	3	-2	1.17	0.88	1.26	1.3295454545	0.9285714286	0.6984126984	0.29	0.8029296627	40.214	11.09	7.27	0.000088686	21.4	52.9604545455	53.4733842082	54.9997837642	-0.6831078582	1.0510397074
412999	P 1 21/c 1	K2(SeMoO6)		Porter, Y.; Halasyamani, P.S.	6.118(8) 15.395(2) 7.5809(9) 9 112.39(1) 9	660.19	349.094	293	2003		K	1	_	0	Se	0.5	Mo	0.5	O	3	6.118	15.395	7.5809	9	112.39	9	14	monoclinic	19	0	34	42	8	10	0	93	56	101	2.2	0	1.15	1.45	0.6	0.82	0	2.55	2.16	3.44	39.0983	0	78.96	95.94	15.9994	45.94	0	16.42	9.38	17.36	100	0	0.52	139	0.02658	289.7	0	28.9	87	5.3	5.23	0	4.36	3.15	6.83	4	0	4	5	2	1	0	16	6	16	1	5	-2	1.52	0.685	1.26	2.2189781022	1.2063492063	0.5436507937	0.835	1.0106719032	15.702	35.24	4.47	0.1368	21.79	292.3160218978	292.491693801	294.6127639403	-0.4312916123	1.4839781022
67916	P n m a	(KFe)(SeO3)2	KFe(SeO3)2	Giester, G.	12.948(2) 5.430(1) 8.069(1) 90 90 90	567.31	348.864	293	1993		K	0.5	Fe	0.5	Se	1	_	0	O	3	12.948	5.43	8.069	90	90	90	62	orthorhombic	19	26	34	0	8	10	61	93	0	101	2.2	1.4	1.15	0	0.6	0.82	1.83	2.55	0	3.44	39.0983	55.845	78.96	0	15.9994	45.94	7.09	16.42	0	17.36	100	80	0.52	0	0.02658	289.7	62	28.9	0	5.3	5.23	2.87	4.36	0	6.83	4	4	4	0	2	1	8	16	0	16	2	4	-2	1.105	0.64	1.26	1.7265625	0.876984127	0.5079365079	0.465	0.8801618618	15.702	35.24	4.47	0.0022	21.79	292.4384375	292.8535993618	294.6127639403	-0.5370263826	1.3615625
81559	P n m a	(NaFe)(SeO3)2	KFe(SeO3)2	Giester, G.; Wildner, M.	12.553(6) 5.349(2) 7.899(3) 90 90 90	530.39	332.754	293	1996		Na	0.5	Fe	0.5	Se	1	_	0	O	3	12.553	5.349	7.899	90	90	90	62	orthorhombic	11	26	34	0	8	11	61	93	0	101	1.8	1.4	1.15	0	0.6	0.93	1.83	2.55	0	3.44	22.98976928	55.845	78.96	0	15.9994	23.78	7.09	16.42	0	17.36	140	80	0.52	0	0.02658	162.7	62	28.9	0	5.3	4.23	2.87	4.36	0	6.83	3	4	4	0	2	1	8	16	0	16	2	4	-2	0.925	0.64	1.26	1.4453125	0.7341269841	0.5079365079	0.285	0.8131727984	20.518	12.68	3.18	0.0013523666	0.77	164.5396875	165.0678602984	166.6127639403	-0.5962878583	1.2512215909
88111	P n m a	(BiAs)(Cu2O6)	KFe(SeO3)2	Radosavljevic, I.; Evans, J.S.O.; Sleight, A.W.	12.253(1) 5.280(1) 7.577(1) 90 90 90	490.2	506.994	298	1999		Bi	0.5	As	0.5	Cu	1	_	0	O	3	12.253	5.28	7.577	90	90	90	62	orthorhombic	83	33	29	0	8	87	89	72	0	101	1.6	1.15	1.35	0	0.6	2.02	2.18	1.9	0	3.44	208.9804	74.9216	63.546	0	15.9994	21.31	12.95	7.11	0	17.36	8	50	400	0	0.02658	48	30	46.5	0	5.3	4.75	4.13	3.61	0	6.83	6	4	4	0	2	15	15	11	0	16	4	2	-2	0.885	0.87	1.26	1.0172413793	0.7023809524	0.6904761905	0.015	0.7120864064	40.504	12.59	7.48	2.42975354706053E-06	21.69	52.9977586207	53.6948450271	54.9757233578	-0.7455059833	1.0137356322
91234	P n m a	(BiP)(Zn2O6)	KFe(SeO3)2	Ketatni, M.; Mernari, B.; Abraham, F.; Mentre, O.	11.8941(3) 5.2754(2) 7.8161(2) 90 90 90	490.43	466.684	293	2000		Bi	0.5	P	0.5	Zn	1	_	0	O	3	11.8941	5.2754	7.8161	90	90	90	62	orthorhombic	83	15	30	0	8	87	90	76	0	101	1.6	1	1.35	0	0.6	2.02	2.19	1.65	0	3.44	208.9804	30.973762	65.409	0	15.9994	21.31	17.02	9.16	0	17.36	8	0.236	120	0	0.02658	48	25	38.67	0	5.3	4.75	7.17	2.66	0	6.83	6	3	4	0	2	15	15	12	0	16	4	2	-2	26.585	0.88	1.26	30.2102272727	21.0992063492	0.6984126984	25.705	9.2006487487	32.924	3.76	7.23	2.42975354706053E-06	14.11	49.4947727273	32.9904214759	54.9757233578	0.9864822687	4.5167215256
238044	P n m a	(KY)(SeO3)2	KFe(SeO3)2	Bang, Seong-eun; Lee, Dong Woo; Ok, Kang Min	13.3838(2) 5.70270(10) 8.6759(2) 9 9 9	662.17	381.919	298	2014		K	0.5	Y	0.5	Se	1	_	0	O	3	13.3838	5.7027	8.6759	9	9	9	62	orthorhombic	19	39	34	0	8	10	25	93	0	101	2.2	1.8	1.15	0	0.6	0.82	1.22	2.55	0	3.44	39.0983	88.90585	78.96	0	15.9994	45.94	19.88	16.42	0	17.36	100	17	0.52	0	0.02658	289.7	162	28.9	0	5.3	5.23	3.65	4.36	0	6.83	4	5	4	0	2	1	3	16	0	16	2	4	-2	1.28	0.64	1.26	2	1.0158730159	0.5079365079	0.64	0.945290118	15.702	35.24	4.47	0.0022	21.79	292.34	292.645290118	294.6127639403	-0.4855077146	1.46
238045	P n m a	(RbY)(SeO3)2	KFe(SeO3)2	Bang, Seong-eun; Lee, Dong Woo; Ok, Kang Min	13.7594(5) 5.7457(2) 8.7692(3) 9 9 9	693.27	428.289	298	2014		Rb	0.5	Y	0.5	Se	1	_	0	O	3	13.7594	5.7457	8.7692	9	9	9	62	orthorhombic	37	39	34	0	8	9	25	93	0	101	2.35	1.8	1.15	0	0.6	0.82	1.22	2.55	0	3.44	85.4678	88.90585	78.96	0	15.9994	55.76	19.88	16.42	0	17.36	58	17	0.52	0	0.02658	319.8	162	28.9	0	5.3	5.59	3.65	4.36	0	6.83	5	5	4	0	2	1	3	16	0	16	2	4	-2	1.35	0.64	1.26	2.109375	1.0714285714	0.5079365079	0.71	0.9713414205	13.372125	45.21	5.62	0.003223594	31.76	323.400625	323.6619664205	325.7127639403	-0.4530813932	1.5104861111
238497	P n m a	(NaSc)(SeO3)2	KFe(SeO3)2	Song, Seung Yoon; Ok, Kang Min	12.8073(4) 5.4649(2) 8.1408(3) 9 9 9	569.77	321.864	298	2015		Na	0.5	Sc	0.5	Se	1	_	0	O	3	12.8073	5.4649	8.1408	9	9	9	62	orthorhombic	11	21	34	0	8	11	19	93	0	101	1.8	1.6	1.15	0	0.6	0.93	1.36	2.55	0	3.44	22.98976928	44.955912	78.96	0	15.9994	23.78	15	16.42	0	17.36	140	16	0.52	0	0.02658	162.7	97	28.9	0	5.3	4.23	3.31	4.36	0	6.83	3	4	4	0	2	1	3	16	0	16	2	4	-2	1.0225	0.64	1.26	1.59765625	0.8115079365	0.5079365079	0.3825	0.8494585411	20.518	12.68	3.18	0.0013523666	0.77	164.48484375	164.9518022911	166.6127639403	-0.5694807457	1.3060653409
250869	P n m a	(NaGa)(SeO3)2	KFe(SeO3)2	Lee, Dong Woo; Ok, Kang Min	12.4545(2) 5.29670(10) 7.80440(10) 9 9 9	514.83	346.624	173	2013		Na	0.5	Ga	0.5	Se	1	_	0	O	3	12.4545	5.2967	7.8044	9	9	9	62	orthorhombic	11	31	34	0	8	11	81	93	0	101	1.8	1.3	1.15	0	0.6	0.93	1.81	2.55	0	3.44	22.98976928	69.723	78.96	0	15.9994	23.78	11.8	16.42	0	17.36	140	29	0.52	0	0.02658	162.7	50	28.9	0	5.3	4.23	4.51	4.36	0	6.83	3	4	4	0	2	1	13	16	0	16	2	4	-2	0.96	0.64	1.26	1.5	0.7619047619	0.5079365079	0.32	0.8261984496	20.518	12.68	3.18	0.0013523666	0.77	164.52	165.0261984496	166.6127639403	-0.5867670691	1.2709090909
200162	P -1	(CaMn4)(SiO3)5	MnSiO3(aP50)	Simonov, M.A.; Belokoneva, E.L.; Egorov Tismenko, Yu.K.; Belov, N.V.	7.6816(2) 11.8180(4) 6.7073(4) 92.355(6) 93.948(5) 105.665(4)	583.76	640.255	293	1977		Ca	0.2	Mn	0.8	Si	1	_	0	O	3	7.6816	11.818	6.7073	92.355	93.948	105.665	2	triclinic	20	25	14	0	8	16	60	85	0	101	1.8	1.4	1.1	0	0.6	1	1.55	1.9	0	3.44	40.078	54.938045	28.0855	0	15.9994	26.2	7.35	12.06	0	17.36	200	7.8	150	0	0.02658	160.8	68	37.3	0	5.3	5.58	8.89	5.43	0	6.83	4	4	3	0	2	2	7	14	0	16	2	4	-2	0.876	0.54	1.26	1.6222222222	0.6952380952	0.4285714286	0.336	0.839100047	29.568	4.7	4.9	0.0004394531	7.4	163.5137777778	164.0168778248	165.6912073601	-0.6056326993	1.3487222222
239929	R 3 H	Mn2Fe(MoO6)	Ni3TeO6	Li, Man-Rong; Retuerto, Maria; Stephens, Peter W.; Croft, Mark; Sheptyakov, Denis; Pomjakushin, Vladimir; Deng, Zheng; Akamatsu, Hirofumi; Gopalan, Venkatraman; Sanchez-Benitez, Javier; Saouma, Felix O.; Jang, Joon I.; Walker, David; Greenblatt, Martha	5.1975(4) 5.1975(4) 14.1832(12) 90 90 120	331.81	357.664	1.72	2016		Mn	1	_	0	Fe	0.5	Mo	0.5	O	3	5.1975	5.1975	14.1832	90	90	120	146	trigonal	25	0	26	42	8	60	0	61	56	101	1.4	0	1.4	1.45	0.6	1.55	0	1.83	2.16	3.44	54.938045	0	55.845	95.94	15.9994	7.35	0	7.09	9.38	17.36	7.8	0	80	139	0.02658	68	0	62	87	5.3	8.89	0	2.87	3.15	6.83	4	0	4	5	2	7	0	8	6	16	2	4	-2	0.81	0.74	1.26	1.0945945946	0.6428571429	0.5873015873	0.07	0.7318555185	57.426	45.25	5.12	0.000637037	51.42	70.9754054054	71.6372609239	72.98544973	-0.7272690646	1.0412612613
151928	P 1 21/n 1	Pb2Bi(VO4)O2		Labidi, O.; Wignacourt, J.P.; Roussel, P.; Drache, M.; Conflant, P.; Steinfink, H.	7.717(3) 5.845(3) 29.081(8) 90 94.27(1) 90	1308.08	770.294	293	2004		Pb	1	_	0	Bi	0.5	V	0.5	O	3	7.717	5.845	29.081	90	94.27	90	14	monoclinic	82	0	83	23	8	82	0	87	54	101	1.8	0	1.6	1.35	0.6	2.33	0	2.02	1.63	3.44	207.2	0	208.9804	50.9415	15.9994	18.26	0	21.31	8.32	17.36	35	0	8	31	0.02658	47	0	48	87	5.3	4.95	0	4.75	3.02	6.83	6	0	6	4	2	14	0	15	5	16	2	4	-2	1.33	0.925	1.26	1.4378378378	1.0555555556	0.7341269841	0.405	0.8381723402	40.148	12.94	7.49	5.29591851540169E-05	25.92	51.9671621622	52.4003345023	53.999573603	-0.6566275427	1.0450329598
413000	P n m a	Rb2(SeMoO6)		Porter, Y.; Halasyamani, P.S.	7.805(9) 6.188(7) 14.405(2) 9 9 9	695.72	441.834	293	2003		Rb	1	_	0	Se	0.5	Mo	0.5	O	3	7.805	6.188	14.405	9	9	9	62	orthorhombic	37	0	34	42	8	9	0	93	56	101	2.35	0	1.15	1.45	0.6	0.82	0	2.55	2.16	3.44	85.4678	0	78.96	95.94	15.9994	55.76	0	16.42	9.38	17.36	58	0	0.52	139	0.02658	319.8	0	28.9	87	5.3	5.59	0	4.36	3.15	6.83	5	0	4	5	2	1	0	16	6	16	1	5	-2	1.66	0.685	1.26	2.4233576642	1.3174603175	0.5436507937	0.975	1.0615690494	13.372125	45.21	5.62	0.1874485597	31.76	323.3516423358	323.4382113852	325.7127639403	-0.3763916007	1.5594687753
55286	R -3 H	(Mg0.9Zn0.1)(TiO3)	Ilmenite#TiFeO3	Liferovich, R.P.; Mitchell, R.H.	5.05758(4) 5.05758(4) 13.9067(1) 9 9 12	308.06	124.313	293	2004	10	Mg	0.9	Zn	0.1	Ti	1	_	0	O	3	5.05758	5.05758	13.9067	9	9	12	148	trigonal	12	30	22	0	8	73	76	51	0	101	1.5	1.35	1.4	0	0.6	1.31	1.65	1.54	0	3.44	24.305	65.409	47.867	0	15.9994	14	9.16	10.64	0	17.36	160	120	22	0	0.02658	71.2	38.67	100	0	5.3	3.21	2.66	2.95	0	6.83	3	4	4	0	2	2	12	4	0	16	2	4	-2	0.862	0.745	1.26	1.1570469799	0.6841269841	0.5912698413	0.117	0.7483693714	95.085	80.5	4.27	3.85587262253321E-06	82.96	73.1599530201	73.7913223915	75.18544973	-0.7191007651	1.05374561
55287	R -3 H	(Mg0.8Zn0.2)(TiO3)	Ilmenite#TiFeO3	Liferovich, R.P.; Mitchell, R.H.	5.05968(3) 5.05968(3) 13.9114(1) 9 9 12	308.42	128.419	293	2004	10	Mg	0.8	Zn	0.2	Ti	1	_	0	O	3	5.05968	5.05968	13.9114	9	9	12	148	trigonal	12	30	22	0	8	73	76	51	0	101	1.5	1.35	1.4	0	0.6	1.31	1.65	1.54	0	3.44	24.305	65.409	47.867	0	15.9994	14	9.16	10.64	0	17.36	160	120	22	0	0.02658	71.2	38.67	100	0	5.3	3.21	2.66	2.95	0	6.83	3	4	4	0	2	2	12	4	0	16	2	4	-2	0.864	0.745	1.26	1.1597315436	0.6857142857	0.5912698413	0.119	0.7490747148	95.085	80.5	4.27	3.85587262253321E-06	82.96	73.1592684564	73.7893431712	75.18544973	-0.7186206357	1.0544301738
55288	R -3 H	(Mg0.7Zn0.3)(TiO3)	Ilmenite#TiFeO3	Liferovich, R.P.; Mitchell, R.H.	5.06232(4) 5.06232(4) 13.9158(1) 9 9 12	308.84	132.525	293	2004	10	Mg	0.7	Zn	0.3	Ti	1	_	0	O	3	5.06232	5.06232	13.9158	9	9	12	148	trigonal	12	30	22	0	8	73	76	51	0	101	1.5	1.35	1.4	0	0.6	1.31	1.65	1.54	0	3.44	24.305	65.409	47.867	0	15.9994	14	9.16	10.64	0	17.36	160	120	22	0	0.02658	71.2	38.67	100	0	5.3	3.21	2.66	2.95	0	6.83	3	4	4	0	2	2	12	4	0	16	2	4	-2	0.866	0.745	1.26	1.1624161074	0.6873015873	0.5912698413	0.121	0.7497800583	95.085	80.5	4.27	3.85587262253321E-06	82.96	73.1585838926	73.7873639509	75.18544973	-0.7181401419	1.0551147375
55289	R -3 H	(Mg0.6Zn0.4)(TiO3)	Ilmenite#TiFeO3	Liferovich, R.P.; Mitchell, R.H.	5.06422(4) 5.06422(4) 13.9182(1) 9 9 12	309.13	136.631	293	2004	10	Mg	0.6	Zn	0.4	Ti	1	_	0	O	3	5.06422	5.06422	13.9182	9	9	12	148	trigonal	12	30	22	0	8	73	76	51	0	101	1.5	1.35	1.4	0	0.6	1.31	1.65	1.54	0	3.44	24.305	65.409	47.867	0	15.9994	14	9.16	10.64	0	17.36	160	120	22	0	0.02658	71.2	38.67	100	0	5.3	3.21	2.66	2.95	0	6.83	3	4	4	0	2	2	12	4	0	16	2	4	-2	0.868	0.745	1.26	1.1651006711	0.6888888889	0.5912698413	0.123	0.7504854017	95.085	80.5	4.27	3.85587262253321E-06	82.96	73.1578993289	73.7853847305	75.18544973	-0.717659284	1.0557993013
55290	R -3 H	(Mg0.5Zn0.5)(TiO3)	Ilmenite#TiFeO3	Liferovich, R.P.; Mitchell, R.H.	5.06690(4) 5.06690(3) 13.9216(1) 9 9 12	309.53	140.737	293	2004	10	Mg	0.5	Zn	0.5	Ti	1	_	0	O	3	5.0669	5.0669	13.9216	9	9	12	148	trigonal	12	30	22	0	8	73	76	51	0	101	1.5	1.35	1.4	0	0.6	1.31	1.65	1.54	0	3.44	24.305	65.409	47.867	0	15.9994	14	9.16	10.64	0	17.36	160	120	22	0	0.02658	71.2	38.67	100	0	5.3	3.21	2.66	2.95	0	6.83	3	4	4	0	2	2	12	4	0	16	2	4	-2	0.87	0.745	1.26	1.1677852349	0.6904761905	0.5912698413	0.125	0.7511907451	95.085	80.5	4.27	3.85587262253321E-06	82.96	73.1572147651	73.7834055102	75.18544973	-0.7171780622	1.056483865
55291	R -3 H	(Mg0.4Zn0.6)(TiO3)	Ilmenite#TiFeO3	Liferovich, R.P.; Mitchell, R.H.	5.06893(4) 5.06893(3) 13.9232(1) 9 9 12	309.81	144.843	293	2004	10	Mg	0.4	Zn	0.6	Ti	1	_	0	O	3	5.06893	5.06893	13.9232	9	9	12	148	trigonal	12	30	22	0	8	73	76	51	0	101	1.5	1.35	1.4	0	0.6	1.31	1.65	1.54	0	3.44	24.305	65.409	47.867	0	15.9994	14	9.16	10.64	0	17.36	160	120	22	0	0.02658	71.2	38.67	100	0	5.3	3.21	2.66	2.95	0	6.83	3	4	4	0	2	2	12	4	0	16	2	4	-2	0.872	0.745	1.26	1.1704697987	0.6920634921	0.5912698413	0.127	0.7518960885	95.085	80.5	4.27	3.85587262253321E-06	82.96	73.1565302013	73.7814262899	75.18544973	-0.7166964768	1.0571684288
55292	R -3 H	(Mg0.3Zn0.7)(TiO3)	Ilmenite#TiFeO3	Liferovich, R.P.; Mitchell, R.H.	5.07109(3) 5.07109(3) 13.9235(1) 9 9 12	310.09	148.949	293	2004	10	Mg	0.3	Zn	0.7	Ti	1	_	0	O	3	5.07109	5.07109	13.9235	9	9	12	148	trigonal	12	30	22	0	8	73	76	51	0	101	1.5	1.35	1.4	0	0.6	1.31	1.65	1.54	0	3.44	24.305	65.409	47.867	0	15.9994	14	9.16	10.64	0	17.36	160	120	22	0	0.02658	71.2	38.67	100	0	5.3	3.21	2.66	2.95	0	6.83	3	4	4	0	2	2	12	4	0	16	2	4	-2	0.874	0.745	1.26	1.1731543624	0.6936507937	0.5912698413	0.129	0.7526014319	95.085	80.5	4.27	3.85587262253321E-06	82.96	73.1558456376	73.7794470695	75.18544973	-0.7162145281	1.0578529926
55293	R -3 H	(Mg0.2Zn0.8)(TiO3)	Ilmenite#TiFeO3	Liferovich, R.P.; Mitchell, R.H.	5.07191(4) 5.07191(4) 13.9243(2) 9 9 12	310.2	153.055	293	2004	10	Mg	0.2	Zn	0.8	Ti	1	_	0	O	3	5.07191	5.07191	13.9243	9	9	12	148	trigonal	12	30	22	0	8	73	76	51	0	101	1.5	1.35	1.4	0	0.6	1.31	1.65	1.54	0	3.44	24.305	65.409	47.867	0	15.9994	14	9.16	10.64	0	17.36	160	120	22	0	0.02658	71.2	38.67	100	0	5.3	3.21	2.66	2.95	0	6.83	3	4	4	0	2	2	12	4	0	16	2	4	-2	0.876	0.745	1.26	1.1758389262	0.6952380952	0.5912698413	0.131	0.7533067754	95.085	80.5	4.27	3.85587262253321E-06	82.96	73.1551610738	73.7774678492	75.18544973	-0.7157322162	1.0585375563
156211	R -3 H	(Mn0.9Mg0.1)(TiO3)	Ilmenite#TiFeO3	Liferovich, R.P.; Mitchell, R.H.	5.1303(0) 5.1303(0) 14.2428(2) 90 90 120	324.65	147.774	293	2006	10	Mn	0.9	Mg	0.1	Ti	1	_	0	O	3	5.1303	5.1303	14.2428	90	90	120	148	trigonal	25	12	22	0	8	60	73	51	0	101	1.4	1.5	1.4	0	0.6	1.55	1.31	1.54	0	3.44	54.938045	24.305	47.867	0	15.9994	7.35	14	10.64	0	17.36	7.8	160	22	0	0.02658	68	71.2	100	0	5.3	8.89	3.21	2.95	0	6.83	4	3	4	0	2	7	2	4	0	16	2	4	-2	0.815	0.745	1.26	1.0939597315	0.6468253968	0.5912698413	0.07	0.731793801	95.716	87.25	5.39	6.48148148148148E-06	89.71	70.9760402685	71.6378340694	72.98544973	-0.727310306	1.0406263982
156212	R -3 H	(Mn0.8Mg0.2)(TiO3)	Ilmenite#TiFeO3	Liferovich, R.P.; Mitchell, R.H.	5.1234(0) 5.1234(0) 14.2054(2) 90 90 120	322.92	144.711	293	2006	10	Mn	0.8	Mg	0.2	Ti	1	_	0	O	3	5.1234	5.1234	14.2054	90	90	120	148	trigonal	25	12	22	0	8	60	73	51	0	101	1.4	1.5	1.4	0	0.6	1.55	1.31	1.54	0	3.44	54.938045	24.305	47.867	0	15.9994	7.35	14	10.64	0	17.36	7.8	160	22	0	0.02658	68	71.2	100	0	5.3	8.89	3.21	2.95	0	6.83	4	3	4	0	2	7	2	4	0	16	2	4	-2	0.82	0.745	1.26	1.1006711409	0.6507936508	0.5912698413	0.075	0.7335571595	95.716	87.25	5.39	6.48148148148148E-06	89.71	70.9743288591	71.6328860186	72.98544973	-0.7261308645	1.0423378076
156213	R -3 H	(Mn0.7Mg0.3)(TiO3)	Ilmenite#TiFeO3	Liferovich, R.P.; Mitchell, R.H.	5.1149(0) 5.1149(0) 14.1614(1) 90 90 120	320.86	141.648	293	2006	10	Mn	0.7	Mg	0.3	Ti	1	_	0	O	3	5.1149	5.1149	14.1614	90	90	120	148	trigonal	25	12	22	0	8	60	73	51	0	101	1.4	1.5	1.4	0	0.6	1.55	1.31	1.54	0	3.44	54.938045	24.305	47.867	0	15.9994	7.35	14	10.64	0	17.36	7.8	160	22	0	0.02658	68	71.2	100	0	5.3	8.89	3.21	2.95	0	6.83	4	3	4	0	2	7	2	4	0	16	2	4	-2	0.825	0.745	1.26	1.1073825503	0.6547619048	0.5912698413	0.08	0.7353205181	95.716	87.25	5.39	6.48148148148148E-06	89.71	70.9726174497	71.6279379678	72.98544973	-0.7249491133	1.044049217
156214	R -3 H	(Mn0.6Mg0.4)(TiO3)	Ilmenite#TiFeO3	Liferovich, R.P.; Mitchell, R.H.	5.1084(1) 5.1084(1) 14.1286(2) 90 90 120	319.3	138.585	293	2006	10	Mn	0.6	Mg	0.4	Ti	1	_	0	O	3	5.1084	5.1084	14.1286	90	90	120	148	trigonal	25	12	22	0	8	60	73	51	0	101	1.4	1.5	1.4	0	0.6	1.55	1.31	1.54	0	3.44	54.938045	24.305	47.867	0	15.9994	7.35	14	10.64	0	17.36	7.8	160	22	0	0.02658	68	71.2	100	0	5.3	8.89	3.21	2.95	0	6.83	4	3	4	0	2	7	2	4	0	16	2	4	-2	0.83	0.745	1.26	1.1140939597	0.6587301587	0.5912698413	0.085	0.7370838766	95.716	87.25	5.39	6.48148148148148E-06	89.71	70.9709060403	71.6229899169	72.98544973	-0.7237650561	1.0457606264
156215	R -3 H	(Mn0.5Mg0.5)(TiO3)	Ilmenite#TiFeO3	Liferovich, R.P.; Mitchell, R.H.	5.1007(0) 5.1007(0) 14.0910(1) 90 90 120	317.49	135.522	293	2006	10	Mn	0.5	Mg	0.5	Ti	1	_	0	O	3	5.1007	5.1007	14.091	90	90	120	148	trigonal	25	12	22	0	8	60	73	51	0	101	1.4	1.5	1.4	0	0.6	1.55	1.31	1.54	0	3.44	54.938045	24.305	47.867	0	15.9994	7.35	14	10.64	0	17.36	7.8	160	22	0	0.02658	68	71.2	100	0	5.3	8.89	3.21	2.95	0	6.83	4	3	4	0	2	7	2	4	0	16	2	4	-2	0.835	0.745	1.26	1.1208053691	0.6626984127	0.5912698413	0.09	0.7388472352	95.716	87.25	5.39	6.48148148148148E-06	89.71	70.9691946309	71.6180418661	72.98544973	-0.7225786966	1.0474720358
156216	R -3 H	(Mn0.4Mg0.6)(TiO3)	Ilmenite#TiFeO3	Liferovich, R.P.; Mitchell, R.H.	5.0921(0) 5.0921(0) 14.0532(1) 90 90 120	315.57	132.459	293	2006	10	Mn	0.4	Mg	0.6	Ti	1	_	0	O	3	5.0921	5.0921	14.0532	90	90	120	148	trigonal	25	12	22	0	8	60	73	51	0	101	1.4	1.5	1.4	0	0.6	1.55	1.31	1.54	0	3.44	54.938045	24.305	47.867	0	15.9994	7.35	14	10.64	0	17.36	7.8	160	22	0	0.02658	68	71.2	100	0	5.3	8.89	3.21	2.95	0	6.83	4	3	4	0	2	7	2	4	0	16	2	4	-2	0.84	0.745	1.26	1.1275167785	0.6666666667	0.5912698413	0.095	0.7406105938	95.716	87.25	5.39	6.48148148148148E-06	89.71	70.9674832215	71.6130938152	72.98544973	-0.7213900384	1.0491834452
171580	R -3 H	(Ni.5Mn.5)TiO3	Ilmenite#TiFeO3	Liferovich, R.P.; Mitchell, R.H.	5.0855(0) 5.0855(0) 14.0191(1) 9 9 12	313.99	152.722	293	2005	10	Ni	0.5	Mn	0.5	Ti	1	_	0	O	3	5.0855	5.0855	14.0191	9	9	12	148	trigonal	28	25	22	0	8	67	60	51	0	101	1.35	1.4	1.4	0	0.6	1.91	1.55	1.54	0	3.44	58.6934	54.938045	47.867	0	15.9994	6.59	7.35	10.64	0	17.36	91	7.8	22	0	0.02658	49	68	100	0	5.3	3.52	8.89	2.95	0	6.83	4	4	4	0	2	10	7	4	0	16	2	4	-2	0.82	0.745	1.26	1.1006711409	0.6507936508	0.5912698413	0.075	0.7335571595	95.999625	88.06	4.98	4.48858403460532E-06	90.52	51.9743288591	52.6328860186	53.98544973	-0.727872158	1.0405965141
171583	R -3 H	(Ni.5Mg.5)TiO3	Ilmenite#TiFeO3	Liferovich, R.P.; Mitchell, R.H.	5.0418(0) 5.0418(0) 13.8494(1) 9 9 12	304.88	137.407	293	2005	10	Ni	0.5	Mg	0.5	Ti	1	_	0	O	3	5.0418	5.0418	13.8494	9	9	12	148	trigonal	28	12	22	0	8	67	73	51	0	101	1.35	1.5	1.4	0	0.6	1.91	1.31	1.54	0	3.44	58.6934	24.305	47.867	0	15.9994	6.59	14	10.64	0	17.36	91	160	22	0	0.02658	49	71.2	100	0	5.3	3.52	3.21	2.95	0	6.83	4	3	4	0	2	10	2	4	0	16	2	4	-2	0.845	0.745	1.26	1.1342281879	0.6706349206	0.5912698413	0.1	0.7423739523	95.999625	88.06	4.98	4.48858403460532E-06	90.52	51.9657718121	52.6081457644	53.98544973	-0.7219403789	1.0491535611
171973	R -3 H	(Mn.9Zn.1)TiO3	Ilmenite#TiFeO3	Mitchell, R.H.; Liferovich, R.P.	5.13058(3) 5.13058(3) 14.2465(1) 9 9 12	324.77	151.88	293	2004	10	Mn	0.9	Zn	0.1	Ti	1	_	0	O	3	5.13058	5.13058	14.2465	9	9	12	148	trigonal	25	30	22	0	8	60	76	51	0	101	1.4	1.35	1.4	0	0.6	1.55	1.65	1.54	0	3.44	54.938045	65.409	47.867	0	15.9994	7.35	9.16	10.64	0	17.36	7.8	120	22	0	0.02658	68	38.67	100	0	5.3	8.89	2.66	2.95	0	6.83	4	4	4	0	2	7	12	4	0	16	2	4	-2	0.817	0.745	1.26	1.0966442953	0.6484126984	0.5912698413	0.072	0.7324991444	95.716	87.25	5.39	6.48148148148148E-06	89.71	70.9753557047	71.6358548491	72.98544973	-0.7268388068	1.041310962
171974	R -3 H	(Mn.7Zn.3)TiO3	Ilmenite#TiFeO3	Mitchell, R.H.; Liferovich, R.P.	5.11892(3) 5.11892(3) 14.1741(1) 9 9 12	321.65	153.966	293	2004	10	Mn	0.7	Zn	0.3	Ti	1	_	0	O	3	5.11892	5.11892	14.1741	9	9	12	148	trigonal	25	30	22	0	8	60	76	51	0	101	1.4	1.35	1.4	0	0.6	1.55	1.65	1.54	0	3.44	54.938045	65.409	47.867	0	15.9994	7.35	9.16	10.64	0	17.36	7.8	120	22	0	0.02658	68	38.67	100	0	5.3	8.89	2.66	2.95	0	6.83	4	4	4	0	2	7	12	4	0	16	2	4	-2	0.831	0.745	1.26	1.1154362416	0.6595238095	0.5912698413	0.086	0.7374365484	95.716	87.25	5.39	6.48148148148148E-06	89.71	70.9705637584	71.6220003067	72.98544973	-0.7235279683	1.0461029083
171975	R -3 H	(Mn.5Zn.5)TiO3	Ilmenite#TiFeO3	Mitchell, R.H.; Liferovich, R.P.	5.10630(4) 5.10630(4) 14.0992(2) 9 9 12	318.37	156.052	293	2004	10	Mn	0.5	Zn	0.5	Ti	1	_	0	O	3	5.1063	5.1063	14.0992	9	9	12	148	trigonal	25	30	22	0	8	60	76	51	0	101	1.4	1.35	1.4	0	0.6	1.55	1.65	1.54	0	3.44	54.938045	65.409	47.867	0	15.9994	7.35	9.16	10.64	0	17.36	7.8	120	22	0	0.02658	68	38.67	100	0	5.3	8.89	2.66	2.95	0	6.83	4	4	4	0	2	7	12	4	0	16	2	4	-2	0.845	0.745	1.26	1.1342281879	0.6706349206	0.5912698413	0.1	0.7423739523	95.716	87.25	5.39	6.48148148148148E-06	89.71	70.9657718121	71.6081457644	72.98544973	-0.7201990853	1.0508948546
171976	R -3 H	(Mn.3Zn.7)TiO3	Ilmenite#TiFeO3	Mitchell, R.H.; Liferovich, R.P.	5.09472(4) 5.09472(4) 14.0302(2) 9 9 12	315.38	158.138	293	2004	10	Mn	0.3	Zn	0.7	Ti	1	_	0	O	3	5.09472	5.09472	14.0302	9	9	12	148	trigonal	25	30	22	0	8	60	76	51	0	101	1.4	1.35	1.4	0	0.6	1.55	1.65	1.54	0	3.44	54.938045	65.409	47.867	0	15.9994	7.35	9.16	10.64	0	17.36	7.8	120	22	0	0.02658	68	38.67	100	0	5.3	8.89	2.66	2.95	0	6.83	4	4	4	0	2	7	12	4	0	16	2	4	-2	0.859	0.745	1.26	1.1530201342	0.6817460317	0.5912698413	0.114	0.7473113563	95.716	87.25	5.39	6.48148148148148E-06	89.71	70.9609798658	71.594291222	72.98544973	-0.7168522392	1.0556868009
171977	R -3 H	(Mn.2Zn.8)TiO3	Ilmenite#TiFeO3	Mitchell, R.H.; Liferovich, R.P.	5.08849(4) 5.08849(4) 13.9937(2) 9 9 12	313.79	159.181	293	2004	10	Mn	0.2	Zn	0.8	Ti	1	_	0	O	3	5.08849	5.08849	13.9937	9	9	12	148	trigonal	25	30	22	0	8	60	76	51	0	101	1.4	1.35	1.4	0	0.6	1.55	1.65	1.54	0	3.44	54.938045	65.409	47.867	0	15.9994	7.35	9.16	10.64	0	17.36	7.8	120	22	0	0.02658	68	38.67	100	0	5.3	8.89	2.66	2.95	0	6.83	4	4	4	0	2	7	12	4	0	16	2	4	-2	0.866	0.745	1.26	1.1624161074	0.6873015873	0.5912698413	0.121	0.7497800583	95.716	87.25	5.39	6.48148148148148E-06	89.71	70.9585838926	71.5873639509	72.98544973	-0.7151721053	1.058082774
172740	R -3 H	(Mg0.460Mn0.54)TiO3	Ilmenite#TiFeO3	Liferovich, R.P.; Mitchell, R.H.	5.10069(3) 5.10069(3) 14.0910(1) 90 90 120	317.49	136.7472	293	2006	10	Mg	0.46	Mn	0.54	Ti	1	_	0	O	3	5.10069	5.10069	14.091	90	90	120	148	trigonal	12	25	22	0	8	73	60	51	0	101	1.5	1.4	1.4	0	0.6	1.31	1.55	1.54	0	3.44	24.305	54.938045	47.867	0	15.9994	14	7.35	10.64	0	17.36	160	7.8	22	0	0.02658	71.2	68	100	0	5.3	3.21	8.89	2.95	0	6.83	3	4	4	0	2	2	7	4	0	16	2	4	-2	0.833	0.745	1.26	1.1181208054	0.6611111111	0.5912698413	0.088	0.7381418918	95.085	80.5	4.27	3.85587262253321E-06	82.96	73.1698791946	73.8200210864	75.18544973	-0.726021553	1.0438194355
172742	R -3 H	(Zn0.54Mg0.46)TiO3	Ilmenite#TiFeO3	Liferovich, R.P.; Mitchell, R.H.	5.06683(3) 5.06683(3) 13.9224(1) 90 90 120	309.54	142.3794	293	2006	10	Zn	0.54	Mg	0.46	Ti	1	_	0	O	3	5.06683	5.06683	13.9224	90	90	120	148	trigonal	30	12	22	0	8	76	73	51	0	101	1.35	1.5	1.4	0	0.6	1.65	1.31	1.54	0	3.44	65.409	24.305	47.867	0	15.9994	9.16	14	10.64	0	17.36	120	160	22	0	0.02658	38.67	71.2	100	0	5.3	2.66	3.21	2.95	0	6.83	4	3	4	0	2	12	2	4	0	16	2	4	-2	0.8708	0.745	1.26	1.1688590604	0.6911111111	0.5912698413	0.1258	0.7514728825	95.999625	85.49	5.24	3.07533897069544E-06	87.95	41.6269409396	42.2526138221	43.65544973	-0.7175262071	1.0562169551
238798	R -3 H	Mn2Cr(SbO6)	Ilmenite#TiFeO3	Dos santos-Garcia, Antonio J.; Solana-Madruga, Elena; Ritter, Clemens; Avila-Brande, David; Fabelo, Oscar; Saez-Puche, Regino	5.2084(4) 5.2084(4) 14.4000(11) 90 90 120	338.29	379.624	300	2015	10	Mn	1	_	0	Cr	0.5	Sb	0.5	O	3	5.2084	5.2084	14.4	90	90	120	148	trigonal	25	0	24	51	8	60	0	57	88	101	1.4	0	1.4	1.45	0.6	1.55	0	1.66	2.05	3.44	54.938045	0	51.9961	121.76	15.9994	7.35	0	7.23	18.19	17.36	7.8	0	94	24	0.02658	68	0	83	43	5.3	8.89	0	2.88	4.51	6.83	4	0	4	5	2	7	0	6	15	16	2	4	-2	0.81	0.7475	1.26	1.0836120401	0.6428571429	0.5932539683	0.0625	0.7291213136	78.596	68.25	5.29	0.0001046296	72.59	70.9788879599	71.6455092735	72.98544973	-0.7290934172	1.0377787068
247548	R -3 H	(Fe0.2Mn0.8)(TiO3)	Ilmenite#TiFeO3	Wu Xiang; Qin Shan; Dubrovinsky, L.	5.13009(6) 5.13009(6) 14.2415(2) 90 90 120	324.59	151.019	295	2010	10	Fe	0.2	Mn	0.8	Ti	1	_	0	O	3	5.13009	5.13009	14.2415	90	90	120	148	trigonal	26	25	22	0	8	61	60	51	0	101	1.4	1.4	1.4	0	0.6	1.83	1.55	1.54	0	3.44	55.845	54.938045	47.867	0	15.9994	7.09	7.35	10.64	0	17.36	80	7.8	22	0	0.02658	62	68	100	0	5.3	2.87	8.89	2.95	0	6.83	4	4	4	0	2	8	7	4	0	16	2	4	-2	0.798	0.745	1.26	1.0711409396	0.6333333333	0.5912698413	0.053	0.7257983819	95.716	87.51	5.11	6.1679171384389E-06	89.97	64.9818590604	65.6546574423	66.98544973	-0.7315763055	1.0345343822
247549	R -3 H	(Fe0.4Mn0.6)(TiO3)	Ilmenite#TiFeO3	Wu Xiang; Qin Shan; Dubrovinsky, L.	5.11913(7) 5.11913(7) 14.2023(3) 90 90 120	322.32	151.201	295	2010	10	Fe	0.4	Mn	0.6	Ti	1	_	0	O	3	5.11913	5.11913	14.2023	90	90	120	148	trigonal	26	25	22	0	8	61	60	51	0	101	1.4	1.4	1.4	0	0.6	1.83	1.55	1.54	0	3.44	55.845	54.938045	47.867	0	15.9994	7.09	7.35	10.64	0	17.36	80	7.8	22	0	0.02658	62	68	100	0	5.3	2.87	8.89	2.95	0	6.83	4	4	4	0	2	8	7	4	0	16	2	4	-2	0.786	0.745	1.26	1.055033557	0.6238095238	0.5912698413	0.041	0.7215663214	95.716	87.51	5.11	6.1679171384389E-06	89.97	64.985966443	65.6665327643	66.98544973	-0.7343785564	1.0304269997
247550	R -3 H	(Fe0.5Mn0.5)(TiO3)	Ilmenite#TiFeO3	Wu Xiang; Qin Shan; Dubrovinsky, L.	5.11445(7) 5.11445(7) 14.1834(3) 90 90 120	321.3	151.292	295	2010	10	Fe	0.5	Mn	0.5	Ti	1	_	0	O	3	5.11445	5.11445	14.1834	90	90	120	148	trigonal	26	25	22	0	8	61	60	51	0	101	1.4	1.4	1.4	0	0.6	1.83	1.55	1.54	0	3.44	55.845	54.938045	47.867	0	15.9994	7.09	7.35	10.64	0	17.36	80	7.8	22	0	0.02658	62	68	100	0	5.3	2.87	8.89	2.95	0	6.83	4	4	4	0	2	8	7	4	0	16	2	4	-2	0.78	0.745	1.26	1.0469798658	0.619047619	0.5912698413	0.035	0.7194502911	95.716	87.51	5.11	6.1679171384389E-06	89.97	64.9880201342	65.6724704253	66.98544973	-0.7357746425	1.0283733084
247551	R -3 H	(Fe0.6Mn0.4)(TiO3)	Ilmenite#TiFeO3	Wu Xiang; Qin Shan; Dubrovinsky, L.	5.10962(9) 5.10962(9) 14.1648(3) 90 90 120	320.27	151.383	295	2010	10	Fe	0.6	Mn	0.4	Ti	1	_	0	O	3	5.10962	5.10962	14.1648	90	90	120	148	trigonal	26	25	22	0	8	61	60	51	0	101	1.4	1.4	1.4	0	0.6	1.83	1.55	1.54	0	3.44	55.845	54.938045	47.867	0	15.9994	7.09	7.35	10.64	0	17.36	80	7.8	22	0	0.02658	62	68	100	0	5.3	2.87	8.89	2.95	0	6.83	4	4	4	0	2	8	7	4	0	16	2	4	-2	0.774	0.745	1.26	1.0389261745	0.6142857143	0.5912698413	0.029	0.7173342608	95.716	87.51	5.11	6.1679171384389E-06	89.97	64.9900738255	65.6784080863	66.98544973	-0.7371673608	1.0263196171
247552	R -3 H	(Fe0.8Mn0.2)(TiO3)	Ilmenite#TiFeO3	Wu Xiang; Qin Shan; Dubrovinsky, L.	5.09912(6) 5.09912(6) 14.1287(2) 90 90 120	318.14	151.565	295	2010	10	Fe	0.8	Mn	0.2	Ti	1	_	0	O	3	5.09912	5.09912	14.1287	90	90	120	148	trigonal	26	25	22	0	8	61	60	51	0	101	1.4	1.4	1.4	0	0.6	1.83	1.55	1.54	0	3.44	55.845	54.938045	47.867	0	15.9994	7.09	7.35	10.64	0	17.36	80	7.8	22	0	0.02658	62	68	100	0	5.3	2.87	8.89	2.95	0	6.83	4	4	4	0	2	8	7	4	0	16	2	4	-2	0.762	0.745	1.26	1.0228187919	0.6047619048	0.5912698413	0.017	0.7131022003	95.716	87.51	5.11	6.1679171384389E-06	89.97	64.9941812081	65.6902834083	66.98544973	-0.7399426686	1.0222122346
201927	R -3 H	(Fe.60Co.40)TiO3	Ilmenite#TiFeO3	Newsam, J.M.; Endoh, Y.; Ishikawa, Y.; Takei, H.	5.081(1) 5.081(1) 14.027(2) 90 90 120	313.61	152.979	298	1986	-1	Fe	0.6	Co	0.4	Ti	1	_	0	O	3	5.081	5.081	14.027	90	90	120	148	trigonal	26	27	22	0	8	61	64	51	0	101	1.4	1.35	1.4	0	0.6	1.83	1.88	1.54	0	3.44	55.845	58.933195	47.867	0	15.9994	7.09	6.67	10.64	0	17.36	80	100	22	0	0.02658	62	55	100	0	5.3	2.87	2.51	2.95	0	6.83	4	4	4	0	2	8	9	4	0	16	2	4	-2	0.766	0.745	1.26	1.0281879195	0.6079365079	0.5912698413	0.021	0.7145128871	95.716	87.51	5.11	6.1679171384389E-06	89.97	64.9928120805	65.6863249677	66.98544973	-0.7390190687	1.0235813621
238955	R -3 H	(Mn0.67Ni0.33)TiO3	Ilmenite#TiFeO3	Chi, Songxue; Ye, Feng; Zhou, H.D.; Choi, E.S.; Hwang, J.; Cao, Huibo; Baca, Jaime A.Fernandez	5.12 5.12 14.15 90 90 120	321.24	152.0811	293	2014	-1	Mn	0.67	Ni	0.33	Ti	1	_	0	O	3	5.12	5.12	14.15	90	90	120	148	trigonal	25	28	22	0	8	60	67	51	0	101	1.4	1.35	1.4	0	0.6	1.55	1.91	1.54	0	3.44	54.938045	58.6934	47.867	0	15.9994	7.35	6.59	10.64	0	17.36	7.8	91	22	0	0.02658	68	49	100	0	5.3	8.89	3.52	2.95	0	6.83	4	4	4	0	2	7	10	4	0	16	2	4	-2	0.8166	0.745	1.26	1.0961073826	0.6480952381	0.5912698413	0.0716	0.7323580757	95.716	87.25	5.39	6.48148148148148E-06	89.71	70.9754926174	71.6362506932	72.98544973	-0.7269331363	1.0411740492
