Repository: ihalage/analogmat

## Supplementary Materials for "Analogical discovery of disordered perovskites by crystal structure information hidden in unsupervised material fingerprints"

### Achintha Ihalage and Yang Hao

# DESCRIPTION: <p>Dielectric properties of (Ba0.5Sr0.5)TiO3 thin films</p>

# DESCRIPTION: <p>The dielectric properties of (Ba0.5Sr0.5)TiO3 (BST) thin films with high electrical resistivity were investigated. BST films are deposited on Pt/TiO2/SiO2/Si substrates by a metal-organic deposition (MOD) method. The dielectric permittivity and ac conductivity of the films are measured in the frequency range 102-105 Hz. The dielectric permittivity εr decreases slightly with frequency f ...</p>

File: analogmat/ICSD_data/ICSD_all_data.csv (part 24 of 35)
CollectionCode	HMS	StructuredFormula	StructureType	Authors	CellParameter	CellVolume	FormulaWeight	Temperature	PublicationYear	Quality	A1	A1_frac	A2	A2_frac	B1	B1_frac	B2	B2_frac	O	O_frac	a	b	c	alpha	beta	gamma	SpaceGroupNum	CrystalClass	atom_numA1	atom_numA2	atom_numB1	atom_numB2	atom_numO	mend_numA1	mend_numA2	mend_numB1	mend_numB2	mend_numO	atomic_rA1	atomic_rA2	atomic_rB1	atomic_rB2	atomic_rO	A1_X	A2_X	B1_X	B2_X	O_X	M_A1	M_A2	M_B1	M_B2	M_O	V_A1	V_A2	V_B1	V_B2	V_O	therm_con_A1	therm_con_A2	therm_con_B1	therm_con_B2	therm_con_O	polarizability_A1	polarizability_A2	polarizability_B1	polarizability_B2	polarizability_O	lattice_const_A1	lattice_const_A2	lattice_const_B1	lattice_const_B2	lattice_const_O	Row_A1	Row_A2	Row_B1	Row_B2	Row_O	Group_A1	Group_A2	Group_B1	Group_B2	Group_O	nA	nB	nO	rA_avg	rB_avg	rO	rA/rB	rA/rO	rB/rO	rA-rB	Goldschmidt_TF	SISSO_1	SISSO_2	SISSO_3	SISSO_4	SISSO_5	SISSO_6	SISSO_7	SISSO_8	SISSO_9	SISSO_10
238956	R -3 H	(Mn0.5Ni0.5)TiO3	Ilmenite#TiFeO3	Chi, Songxue; Ye, Feng; Zhou, H.D.; Choi, E.S.; Hwang, J.; Cao, Huibo; Baca, Jaime A.Fernandez	5.06 5.06 13.91 90 90 120	308.43	152.722	293	2014	-1	Mn	0.5	Ni	0.5	Ti	1	_	0	O	3	5.06	5.06	13.91	90	90	120	148	trigonal	25	28	22	0	8	60	67	51	0	101	1.4	1.35	1.4	0	0.6	1.55	1.91	1.54	0	3.44	54.938045	58.6934	47.867	0	15.9994	7.35	6.59	10.64	0	17.36	7.8	91	22	0	0.02658	68	49	100	0	5.3	8.89	3.52	2.95	0	6.83	4	4	4	0	2	7	10	4	0	16	2	4	-2	0.82	0.745	1.26	1.1006711409	0.6507936508	0.5912698413	0.075	0.7335571595	95.716	87.25	5.39	6.48148148148148E-06	89.71	70.9743288591	71.6328860186	72.98544973	-0.7261308645	1.0423378076
238957	R -3 H	(Mn0.32Ni0.68)TiO3	Ilmenite#TiFeO3	Chi, Songxue; Ye, Feng; Zhou, H.D.; Choi, E.S.; Hwang, J.; Cao, Huibo; Baca, Jaime A.Fernandez	5.05 5.05 13.91 90 90 120	307.21	153.4006	293	2014	-1	Mn	0.32	Ni	0.68	Ti	1	_	0	O	3	5.05	5.05	13.91	90	90	120	148	trigonal	25	28	22	0	8	60	67	51	0	101	1.4	1.35	1.4	0	0.6	1.55	1.91	1.54	0	3.44	54.938045	58.6934	47.867	0	15.9994	7.35	6.59	10.64	0	17.36	7.8	91	22	0	0.02658	68	49	100	0	5.3	8.89	3.52	2.95	0	6.83	4	4	4	0	2	7	10	4	0	16	2	4	-2	0.8236	0.745	1.26	1.1055033557	0.6536507937	0.5912698413	0.0786	0.7348267777	95.716	87.25	5.39	6.48148148148148E-06	89.71	70.9730966443	71.629323422	72.98544973	-0.7252802363	1.0435700224
242149	R -3 H	Mn((Ti0.8Ru0.2)O3)	Ilmenite#TiFeO3	Maurya, R.K.; Bindu, R.	5.1330(9) 5.1330(9) 14.2748(3) 90 90 120	325.72	161.471	300	2017	-1	Mn	1	_	0	Ti	0.8	Ru	0.2	O	3	5.133	5.133	14.2748	90	90	120	148	trigonal	25	0	22	44	8	60	0	51	62	101	1.4	0	1.4	1.3	0.6	1.55	0	1.54	2.2	3.44	54.938045	0	47.867	101.07	15.9994	7.35	0	10.64	8.17	17.36	7.8	0	22	120	0.02658	68	0	100	72	5.3	8.89	0	2.95	2.7	6.83	4	0	4	5	2	7	0	4	8	16	2	4	-2	0.81	0.748	1.26	1.0828877005	0.6428571429	0.5936507937	0.062	0.7289397595	95.716	87.25	5.39	0.0005490741	89.71	70.9791122995	71.646052059	72.98544973	-0.7292143589	1.0375543672
291381	R -3 H	(Mg0.95Zn0.05)TiO3	Ilmenite#TiFeO3	Rajput, Shailendra Singh; Keshri, Sunita	5.0666 5.0666 13.9284 90 90 120	309.65	122.26	293	2014	-1	Mg	0.95	Zn	0.05	Ti	1	_	0	O	3	5.0666	5.0666	13.9284	90	90	120	148	trigonal	12	30	22	0	8	73	76	51	0	101	1.5	1.35	1.4	0	0.6	1.31	1.65	1.54	0	3.44	24.305	65.409	47.867	0	15.9994	14	9.16	10.64	0	17.36	160	120	22	0	0.02658	71.2	38.67	100	0	5.3	3.21	2.66	2.95	0	6.83	3	4	4	0	2	2	12	4	0	16	2	4	-2	0.861	0.745	1.26	1.155704698	0.6833333333	0.5912698413	0.116	0.7480166997	95.085	80.5	4.27	3.85587262253321E-06	82.96	73.160295302	73.7923120017	75.18544973	-0.7193406932	1.0534033281
238311	P 1 21/n 1	Sr2Y(OsO6)	Perovskite#Na3AlF6	Paul, Avijit Kumar; Sarapulova, Angelina; Adler, Peter; Reehuis, Manfred; Kanungo, Sudipta; Mikhailova, Daria; Schnelle, Walter; Hu, Zhiwei; Kuo, Changyang; Siruguri, Vasudeva; Rayaprol, Sudhindra; Soo, Yunlian; Yan, Binghai; Felser, Claudia; Hao Tjeng, Liu; Jansen, Martin	5.7811(4) 5.8088(4) 8.1828(6) 9 90.261(4) 9	274.79	550.339	2.9	2015		Sr	1	_	0	Y	0.5	Os	0.5	O	3	5.7811	5.8088	8.1828	9	90.261	9	14	monoclinic	38	0	39	76	8	15	0	25	63	101	2	0	1.8	1.3	0.6	0.95	0	1.22	2.2	3.44	87.62	0	88.90585	190.23	15.9994	33.94	0	19.88	8.42	17.36	35	0	17	88	0.02658	197.2	0	162	57	5.3	6.08	0	3.65	2.74	6.83	5	0	5	6	2	2	0	3	8	16	2	4	-2	1.32	0.8775	1.26	1.5042735043	1.0476190476	0.6964285714	0.4425	0.8534902903	152.78	123.06	6.73	0.0254814815	124.84	201.1382264957	201.549216786	203.1738476309	-0.5906902779	1.1284401709
239089	P 1 21/n 1	Ho2Ni(MnO6)	Perovskite#Ba2LaRuO6#Cu2NdNbO6	Retuerto, Maria; Munoz, Angel; Jesus Martinez-Lope, Maria; Alonso, Jose Antonio; Mompean, Federico J.; Fernandez-Diaz, Maria Teresa; Sanchez-Benitez, Javier	5.2183(1) 5.5445(1) 7.4811(2) 9 90.206(2) 9	216.45	539.504	295	2015		Ho	1	_	0	Ni	0.5	Mn	0.5	O	3	5.2183	5.5445	7.4811	9	90.206	9	14	monoclinic	67	0	28	25	8	23	0	67	60	101	1.75	0	1.35	1.4	0.6	1.23	0	1.91	1.55	3.44	164.93032	0	58.6934	54.938045	15.9994	18.74	0	6.59	7.35	17.36	16	0	91	7.8	0.02658	156	0	49	68	5.3	3.58	0	3.52	8.89	6.83	8	0	4	4	2	13	0	10	7	16	3	3	-2	1.041	0.715	1.26	1.4559440559	0.8261904762	0.5674603175	0.326	0.8238241537	41.730625	18.51	9.07	0.0004972467	26.6	162.8700559441	163.3678800977	164.9757233578	-0.6359419508	1.1734223168
239090	P 1 21/n 1	Er2Ni(MnO6)	Perovskite#Ba2LaRuO6#Cu2NdNbO6	Retuerto, Maria; Munoz, Angel; Jesus Martinez-Lope, Maria; Alonso, Jose Antonio; Mompean, Federico J.; Fernandez-Diaz, Maria Teresa; Sanchez-Benitez, Javier	5.1998(2) 5.5393(2) 7.4620(3) 9 90.218(3) 9	214.93	544.164	295	2015		Er	1	_	0	Ni	0.5	Mn	0.5	O	3	5.1998	5.5393	7.462	9	90.218	9	14	monoclinic	68	0	28	25	8	22	0	67	60	101	1.75	0	1.35	1.4	0.6	1.24	0	1.91	1.55	3.44	167.259	0	58.6934	54.938045	15.9994	18.46	0	6.59	7.35	17.36	15	0	91	7.8	0.02658	150	0	49	68	5.3	3.56	0	3.52	8.89	6.83	8	0	4	4	2	14	0	10	7	16	3	3	-2	1.03	0.715	1.26	1.4405594406	0.8174603175	0.5674603175	0.315	0.8198858374	41.730625	18.79	9.08	0.0005681818	26.88	156.8744405594	157.3793263969	158.9757233578	-0.6368501269	1.171013986
239091	P 1 21/n 1	Tm2Ni(MnO6)	Perovskite#Ba2LaRuO6#Cu2NdNbO6	Retuerto, Maria; Munoz, Angel; Jesus Martinez-Lope, Maria; Alonso, Jose Antonio; Mompean, Federico J.; Fernandez-Diaz, Maria Teresa; Sanchez-Benitez, Javier	5.1852(2) 5.5311(2) 7.4439(2) 9 90.294(2) 9	213.49	547.504	295	2015		Tm	1	_	0	Ni	0.5	Mn	0.5	O	3	5.1852	5.5311	7.4439	9	90.294	9	14	monoclinic	69	0	28	25	8	21	0	67	60	101	1.75	0	1.35	1.4	0.6	1.25	0	1.91	1.55	3.44	168.93421	0	58.6934	54.938045	15.9994	19.1	0	6.59	7.35	17.36	17	0	91	7.8	0.02658	144	0	49	68	5.3	3.54	0	3.52	8.89	6.83	8	0	4	4	2	15	0	10	7	16	3	3	-2	1.02	0.715	1.26	1.4265734266	0.8095238095	0.5674603175	0.305	0.8163055499	41.730625	18.15	9.09	0.0006532772	26.24	150.8784265734	151.3897321234	152.9757233578	-0.6372986795	1.1691924742
239281	P m -3 m	(La0.4Sr0.6)CoO3	Perovskite#CaTiO3	Kagomiya, Isao; Shimono, Yoshihito; Kakimoto, Ken-ichi	3.8350(2) 3.8350(2) 3.8350(2) 90 90 90	56.4	215.063	293	2016		La	0.4	Sr	0.6	Co	1	_	0	O	3	3.835	3.835	3.835	90	90	90	221	cubic	57	38	27	0	8	33	15	64	0	101	1.95	2	1.35	0	0.6	1.1	0.95	1.88	0	3.44	138.90547	87.62	58.933195	0	15.9994	22.39	33.94	6.67	0	17.36	13	35	100	0	0.02658	215	197.2	55	0	5.3	3.75	6.08	2.51	0	6.83	8	5	4	0	2	3	2	9	0	16	2.4	3.6	-2	1.2608	0.676	1.26	1.8650887574	1.0006349206	0.5365079365	0.5848	0.92069978	45.705125	21.66	9.17	5.42616245095584E-05	28.78	221.7197112426	222.0556110226	223.9757233578	-0.574960232	1.3105917877
239615	P n m a	Ca4(Mn3.6Mo0.4)O12	Perovskite#GdFeO3	Supelano, G.I.; Parra Vargas, C.A.; Baron-Gonzalez, A.J.; Sarmiento Santos, A.; Frontera, C.	5.3183(3) 7.4600(3) 5.2878(3) 90 90 90	209.79	588.468	293	2016		Ca	1	_	0	Mn	0.9	Mo	0.1	O	3	5.3183	7.46	5.2878	90	90	90	62	orthorhombic	20	0	25	42	8	16	0	60	56	101	1.8	0	1.4	1.45	0.6	1	0	1.55	2.16	3.44	40.078	0	54.938045	95.94	15.9994	26.2	0	7.35	9.38	17.36	200	0	7.8	139	0.02658	160.8	0	68	87	5.3	5.58	0	8.89	3.15	6.83	4	0	4	5	2	2	0	7	6	16	2	4	-2	1.14	0.69	1.26	1.652173913	0.9047619048	0.5476190476	0.45	0.8702852692	60.618	33	5.25	0.0334960938	38.45	163.597826087	164.0181113561	165.78544973	-0.5821084815	1.264673913
239619	P n m a	Ca4(Mn3.52Mo0.48)O12	Perovskite#GdFeO3	Supelano, G.I.; Parra Vargas, C.A.; Baron-Gonzalez, A.J.; Sarmiento Santos, A.; Frontera, C.	5.3227(1) 7.4635(9) 5.2914(9) 90 90 90	210.2	591.748	320	2016		Ca	1	_	0	Mn	0.88	Mo	0.12	O	3	5.3227	7.4635	5.2914	90	90	90	62	orthorhombic	20	0	25	42	8	16	0	60	56	101	1.8	0	1.4	1.45	0.6	1	0	1.55	2.16	3.44	40.078	0	54.938045	95.94	15.9994	26.2	0	7.35	9.38	17.36	200	0	7.8	139	0.02658	160.8	0	68	87	5.3	5.58	0	8.89	3.15	6.83	4	0	4	5	2	2	0	7	6	16	2	3.8	-2	1.14	0.708	1.26	1.6101694915	0.9047619048	0.5619047619	0.432	0.8623253429	60.618	33	5.25	0.0334960938	38.45	163.6218305085	164.0521558514	165.78544973	-0.588173462	1.2406694915
239621	P n m a	Ca4(Mn3.68Mo0.32)O12	Perovskite#GdFeO3	Supelano, G.I.; Parra Vargas, C.A.; Baron-Gonzalez, A.J.; Sarmiento Santos, A.; Frontera, C.	5.2948(1) 7.4550(1) 5.2716(4) 90 90 90	208.08	585.188	320	2016		Ca	1	_	0	Mn	0.92	Mo	0.08	O	3	5.2948	7.455	5.2716	90	90	90	62	orthorhombic	20	0	25	42	8	16	0	60	56	101	1.8	0	1.4	1.45	0.6	1	0	1.55	2.16	3.44	40.078	0	54.938045	95.94	15.9994	26.2	0	7.35	9.38	17.36	200	0	7.8	139	0.02658	160.8	0	68	87	5.3	5.58	0	8.89	3.15	6.83	4	0	4	5	2	2	0	7	6	16	2	3.9555555556	-2	1.14	0.6891111111	1.26	1.6543050629	0.9047619048	0.5469135802	0.4508888889	0.8706821613	60.618	33	5.25	0.0334960938	38.45	163.596583826	164.0163770984	165.78544973	-0.5818050016	1.265916174
241006	P m -3 m	Pb(Zr0.65Ti0.35)O3	Perovskite#CaTiO3	Mir, M.; Mastelaro, V.R.; Neves, P.P.; Doriguetto, A.C.; Garcia, D.; Lente, M.H.; Eiras, J.A.; Mascarenhas, Y.P.	4.09836(3) 4.09836(3) 4.09836(3) 90 90 90	68.84	331.245	650	2007		Pb	1	_	0	Zr	0.65	Ti	0.35	O	3	4.09836	4.09836	4.09836	90	90	90	221	cubic	82	0	40	22	8	82	0	49	51	101	1.8	0	1.55	1.4	0.6	2.33	0	1.33	1.54	3.44	207.2	0	91.224	47.867	15.9994	18.26	0	14.02	10.64	17.36	35	0	23	22	0.02658	47	0	112	100	5.3	4.95	0	3.23	2.95	6.83	6	0	5	4	2	14	0	4	4	16	2	4	-2	1.33	0.81975	1.26	1.6224458676	1.0555555556	0.6505952381	0.51025	0.8805897648	104.838	87.94	6.8	3.66361486339432E-05	90.61	51.8878041324	52.2581438971	53.9997837642	-0.6245013568	1.1243909896
243475	P 1 21/n 1	Sr2Tm(SbO6)	Perovskite#Na3AlF6	Orayech, B.; Faik, A.; Igartua, J.M.	5.8030(8) 5.8192(6) 8.2128(11) 90 90.144(7) 90	277.33	561.914	293	2017		Sr	1	_	0	Tm	0.5	Sb	0.5	O	3	5.803	5.8192	8.2128	90	90.144	90	14	monoclinic	38	0	69	51	8	15	0	21	88	101	2	0	1.75	1.45	0.6	0.95	0	1.25	2.05	3.44	87.62	0	168.93421	121.76	15.9994	33.94	0	19.1	18.19	17.36	35	0	17	24	0.02658	197.2	0	144	43	5.3	6.08	0	3.54	4.51	6.83	5	0	8	5	2	2	0	15	15	16	2	4	-2	1.32	0.88	1.26	1.5	1.0476190476	0.6984126984	0.44	0.8524932222	134.75	93.06	6.7	0.0065185185	106.81	201.14	201.5524932222	203.1839859469	-0.5914413209	1.1266666667
243477	P 1 21/n 1	Sr2Gd(SbO6)	Perovskite#Na3AlF6	Orayech, B.; Faik, A.; Igartua, J.M.	5.8456(7) 5.8971(7) 8.2967(11) 90 90.239(6) 90	286	550.234	293	2017		Sr	1	_	0	Gd	0.5	Sb	0.5	O	3	5.8456	5.8971	8.2967	90	90.239	90	14	monoclinic	38	0	64	51	8	15	0	27	88	101	2	0	1.8	1.45	0.6	0.95	0	1.2	2.05	3.44	87.62	0	157.25	121.76	15.9994	33.94	0	19.9	18.19	17.36	35	0	11	24	0.02658	197.2	0	158	43	5.3	6.08	0	3.64	4.51	6.83	5	0	8	5	2	2	0	10	15	16	2	4	-2	1.32	0.909	1.26	1.4521452145	1.0476190476	0.7214285714	0.411	0.8410952031	148.8	112.06	6.75	0.0065185185	120.86	201.1588547855	201.5889499886	203.1738476309	-0.5999802236	1.1078118812
243478	P 1 21/n 1	Sr2Er(SbO6)	Perovskite#Na3AlF6	Orayech, B.; Faik, A.; Igartua, J.M.	5.8109(9) 5.8351(7) 8.2302(13) 90 90.160(8) 90	279.06	560.244	293	2017		Sr	1	_	0	Er	0.5	Sb	0.5	O	3	5.8109	5.8351	8.2302	90	90.16	90	14	monoclinic	38	0	68	51	8	15	0	22	88	101	2	0	1.75	1.45	0.6	0.95	0	1.24	2.05	3.44	87.62	0	167.259	121.76	15.9994	33.94	0	18.46	18.19	17.36	35	0	15	24	0.02658	197.2	0	150	43	5.3	6.08	0	3.56	4.51	6.83	5	0	8	5	2	2	0	14	15	16	2	4	-2	1.32	0.885	1.26	1.4915254237	1.0476190476	0.7023809524	0.435	0.8505060585	140.76	100.06	6.71	0.0065185185	112.82	201.1434745763	201.5589806348	203.1839859469	-0.5929362029	1.1231920904
243479	P 1 21/n 1	Sr2Eu(SbO6)	Perovskite#Na3AlF6	Orayech, B.; Faik, A.; Igartua, J.M.	5.8573(6) 5.9121(6) 8.3155(9) 90 90.247(6) 90	287.95	544.944	293	2017		Sr	1	_	0	Eu	0.5	Sb	0.5	O	3	5.8573	5.9121	8.3155	90	90.247	90	14	monoclinic	38	0	63	51	8	15	0	18	88	101	2	0	1.85	1.45	0.6	0.95	0	1.2	2.05	3.44	87.62	0	151.964	121.76	15.9994	33.94	0	28.97	18.19	17.36	35	0	14	24	0.02658	197.2	0	184	43	5.3	6.08	0	4.61	4.51	6.83	5	0	8	5	2	2	0	9	15	16	2	4	-2	1.32	0.9135	1.26	1.4449917898	1.0476190476	0.725	0.4065	0.8393538051	174.8	139.06	6.75	0.0065185185	146.86	201.1615082102	201.5943620153	203.161275203	-0.6012772043	1.1051584565
243480	P 1 21/n 1	Sr2Nd(SbO6)	Perovskite#Na3AlF6	Orayech, B.; Faik, A.; Igartua, J.M.	5.8816(7) 5.9593(7) 8.3642(10) 90 90.283(7) 90	293.16	537.224	293	2017		Sr	1	_	0	Nd	0.5	Sb	0.5	O	3	5.8816	5.9593	8.3642	90	90.283	90	14	monoclinic	38	0	60	51	8	15	0	30	88	101	2	0	1.85	1.45	0.6	0.95	0	1.14	2.05	3.44	87.62	0	144.242	121.76	15.9994	33.94	0	20.59	18.19	17.36	35	0	17	24	0.02658	197.2	0	208	43	5.3	6.08	0	3.66	4.51	6.83	5	0	8	5	2	2	0	6	15	16	2	4	-2	1.32	0.9315	1.26	1.4170692432	1.0476190476	0.7392857143	0.3885	0.8324597287	198.86	166.06	6.81	0.0065185185	170.92	201.1714307568	201.6153904856	203.161275203	-0.6063919427	1.0952359098
244184	A m m 2	Ba2(Sn0.13Ti1.87)O6	Perovskite#BaTiO3(orh)	Veselinovic, Ljiljana; Mitric, Miodrag; Avdeev, Maxim; Markovic, Smilja; Uskokovic, Dragan	3.9844(6) 5.6504(9) 5.6615(9) 90 90 90	127.45	475.6767	293	2016		Ba	1	_	0	Sn	0.065	Ti	0.935	O	3	3.9844	5.6504	5.6615	90	90	90	38	orthorhombic	56	0	50	22	8	14	0	83	51	101	2.15	0	1.45	1.4	0.6	0.89	0	1.96	1.54	3.44	137.327	0	118.71	47.867	15.9994	38.16	0	16.29	10.64	17.36	18	0	67	22	0.02658	272	0	53	100	5.3	5.02	0	5.82	2.95	6.83	6	0	5	4	2	2	0	14	4	16	2	4	-2	1.49	0.750525	1.26	1.9852769728	1.1825396825	0.5956547619	0.739475	0.9671820287	41.101625	1.31	7.08	0.007233965	10.73	276.7541980272	276.9819050559	278.992712991	-0.4961932164	1.3172305442
244186	P m -3 m	Ba1(Sn0.05Ti0.95)O3	Perovskite#CaTiO3	Veselinovic, Ljiljana; Mitric, Miodrag; Avdeev, Maxim; Markovic, Smilja; Uskokovic, Dragan	4.0052(4) 4.0052(4) 4.0052(4) 90 90 90	64.25	236.7765	293	2016		Ba	1	_	0	Sn	0.05	Ti	0.95	O	3	4.0052	4.0052	4.0052	90	90	90	221	cubic	56	0	50	22	8	14	0	83	51	101	2.15	0	1.45	1.4	0.6	0.89	0	1.96	1.54	3.44	137.327	0	118.71	47.867	15.9994	38.16	0	16.29	10.64	17.36	18	0	67	22	0.02658	272	0	53	100	5.3	5.02	0	5.82	2.95	6.83	6	0	5	4	2	2	0	14	4	16	2	4	-2	1.49	0.74925	1.26	1.988655322	1.1825396825	0.5946428571	0.74075	0.9677957687	41.101625	1.31	7.08	0.007233965	10.73	276.752094678	276.9791404467	278.992712991	-0.4956878239	1.3193338934
244189	A m m 2	Ba(Ti0.975Sn0.025)O3	Perovskite#BaTiO3(orh)	Veselinovic, Ljiljana; Mitric, Miodrag; Avdeev, Maxim; Markovic, Smilja; Uskokovic, Dragan	3.9977(5) 5.6613(7) 5.69249(17) 90 90 90	128.83	235.0068	293	2016		Ba	1	_	0	Ti	0.975	Sn	0.025	O	3	3.9977	5.6613	5.69249	90	90	90	38	orthorhombic	56	0	22	50	8	14	0	51	83	101	2.15	0	1.4	1.45	0.6	0.89	0	1.54	1.96	3.44	137.327	0	47.867	118.71	15.9994	38.16	0	10.64	16.29	17.36	18	0	22	67	0.02658	272	0	100	53	5.3	5.02	0	2.95	5.82	6.83	6	0	4	5	2	2	0	4	14	16	2	4	-2	1.49	0.747125	1.26	1.9943115275	1.1825396825	0.5929563492	0.742875	0.9688204015	88.521625	55.69	7.5	0.0236333819	58.15	276.7485634725	276.9745088739	278.98544973	-0.4948436002	1.322865099
244191	A m m 2	Ba(Ti0.94Sn0.06)O3	Perovskite#BaTiO3(orh)	Veselinovic, Ljiljana; Mitric, Miodrag; Avdeev, Maxim; Markovic, Smilja; Uskokovic, Dragan	4.00517(15) 5.6810(3) 5.6919(3) 90 90 90	129.51	237.4844	293	2016		Ba	1	_	0	Ti	0.94	Sn	0.06	O	3	4.00517	5.681	5.6919	90	90	90	38	orthorhombic	56	0	22	50	8	14	0	51	83	101	2.15	0	1.4	1.45	0.6	0.89	0	1.54	1.96	3.44	137.327	0	47.867	118.71	15.9994	38.16	0	10.64	16.29	17.36	18	0	22	67	0.02658	272	0	100	53	5.3	5.02	0	2.95	5.82	6.83	6	0	4	5	2	2	0	4	14	16	2	4	-2	1.49	0.7501	1.26	1.9864018131	1.1825396825	0.5953174603	0.7399	0.9673865222	88.521625	55.69	7.5	0.0236333819	58.15	276.7534981869	276.9809847091	278.98544973	-0.4960248472	1.3179303845
244192	P 4 m m	Ba(Ti0.93Sn0.07)O3	Perovskite#PbTiO3#BaTiO3	Veselinovic, Ljiljana; Mitric, Miodrag; Avdeev, Maxim; Markovic, Smilja; Uskokovic, Dragan	4.00714(2) 4.00714(2) 4.01953(2) 90 90 90	64.54	238.1923	293	2016		Ba	1	_	0	Ti	0.93	Sn	0.07	O	3	4.00714	4.00714	4.01953	90	90	90	99	tetragonal	56	0	22	50	8	14	0	51	83	101	2.15	0	1.4	1.45	0.6	0.89	0	1.54	1.96	3.44	137.327	0	47.867	118.71	15.9994	38.16	0	10.64	16.29	17.36	18	0	22	67	0.02658	272	0	100	53	5.3	5.02	0	2.95	5.82	6.83	6	0	4	5	2	2	0	4	14	16	2	4	-2	1.49	0.75095	1.26	1.9841534057	1.1825396825	0.5959920635	0.73905	0.9669776217	88.521625	55.69	7.5	0.0236333819	58.15	276.7548965943	276.982824216	278.98544973	-0.4963614907	1.3165319771
244193	A m m 2	Ba(Ti0.92Sn0.08)O3	Perovskite#BaTiO3(orh)	Veselinovic, Ljiljana; Mitric, Miodrag; Avdeev, Maxim; Markovic, Smilja; Uskokovic, Dragan	4.0013(7) 5.6738(10) 5.6815(8) 90 90 90	128.98	238.9002	293	2016		Ba	1	_	0	Ti	0.92	Sn	0.08	O	3	4.0013	5.6738	5.6815	90	90	90	38	orthorhombic	56	0	22	50	8	14	0	51	83	101	2.15	0	1.4	1.45	0.6	0.89	0	1.54	1.96	3.44	137.327	0	47.867	118.71	15.9994	38.16	0	10.64	16.29	17.36	18	0	22	67	0.02658	272	0	100	53	5.3	5.02	0	2.95	5.82	6.83	6	0	4	5	2	2	0	4	14	16	2	4	-2	1.49	0.7518	1.26	1.9819100825	1.1825396825	0.5966666667	0.7382	0.9665690666	88.521625	55.69	7.5	0.0236333819	58.15	276.7562899175	276.9846589842	278.98544973	-0.4966977549	1.3151386539
244194	P m -3 m	Ba(Sn0.09Ti0.91)O3	Perovskite#CaTiO3	Veselinovic, Ljiljana; Mitric, Miodrag; Avdeev, Maxim; Markovic, Smilja; Uskokovic, Dragan	4.0166(5) 4.0166(5) 4.0166(5) 90 90 90	64.8	239.6081	293	2016		Ba	1	_	0	Sn	0.09	Ti	0.91	O	3	4.0166	4.0166	4.0166	90	90	90	221	cubic	56	0	50	22	8	14	0	83	51	101	2.15	0	1.45	1.4	0.6	0.89	0	1.96	1.54	3.44	137.327	0	118.71	47.867	15.9994	38.16	0	16.29	10.64	17.36	18	0	67	22	0.02658	272	0	53	100	5.3	5.02	0	5.82	2.95	6.83	6	0	5	4	2	2	0	14	4	16	2	4	-2	1.49	0.75265	1.26	1.9796718262	1.1825396825	0.5973412698	0.73735	0.9661608567	41.101625	1.31	7.08	0.007233965	10.73	276.7576781738	276.9864890305	278.992712991	-0.4970336404	1.3137503976
244196	P m -3 m	Ba(Ti0.88Sn0.12)O3	Perovskite#CaTiO3	Veselinovic, Ljiljana; Mitric, Miodrag; Avdeev, Maxim; Markovic, Smilja; Uskokovic, Dragan	4.0182(4) 4.0182(4) 4.0182(4) 90 90 90	64.87	241.7318	293	2016		Ba	1	_	0	Ti	0.88	Sn	0.12	O	3	4.0182	4.0182	4.0182	90	90	90	221	cubic	56	0	22	50	8	14	0	51	83	101	2.15	0	1.4	1.45	0.6	0.89	0	1.54	1.96	3.44	137.327	0	47.867	118.71	15.9994	38.16	0	10.64	16.29	17.36	18	0	22	67	0.02658	272	0	100	53	5.3	5.02	0	2.95	5.82	6.83	6	0	4	5	2	2	0	4	14	16	2	4	-2	1.49	0.7552	1.26	1.9729872881	1.1825396825	0.5993650794	0.7348	0.9649382931	88.521625	55.69	7.5	0.0236333819	58.15	276.7618127119	276.991951005	278.98544973	-0.4980390299	1.3096158596
244198	P m -3 m	Ba(Ti0.85Sn0.15)O3	Perovskite#CaTiO3	Veselinovic, Ljiljana; Mitric, Miodrag; Avdeev, Maxim; Markovic, Smilja; Uskokovic, Dragan	4.0201(5) 4.0201(5) 4.0201(5) 90 90 90	64.96	243.8555	293	2016		Ba	1	_	0	Ti	0.85	Sn	0.15	O	3	4.0201	4.0201	4.0201	90	90	90	221	cubic	56	0	22	50	8	14	0	51	83	101	2.15	0	1.4	1.45	0.6	0.89	0	1.54	1.96	3.44	137.327	0	47.867	118.71	15.9994	38.16	0	10.64	16.29	17.36	18	0	22	67	0.02658	272	0	100	53	5.3	5.02	0	2.95	5.82	6.83	6	0	4	5	2	2	0	4	14	16	2	4	-2	1.49	0.75775	1.26	1.96634774	1.1825396825	0.6013888889	0.73225	0.9637188196	88.521625	55.69	7.5	0.0236333819	58.15	276.76590226	276.9973710796	278.98544973	-0.4990410302	1.3055263114
244199	P m -3 m	Ba1(Sn0.16Ti0.84)O3	Perovskite#CaTiO3	Veselinovic, Ljiljana; Mitric, Miodrag; Avdeev, Maxim; Markovic, Smilja; Uskokovic, Dragan	4.0241(5) 4.0241(5) 4.0241(5) 90 90 90	65.16	244.5634	293	2016		Ba	1	_	0	Sn	0.16	Ti	0.84	O	3	4.0241	4.0241	4.0241	90	90	90	221	cubic	56	0	50	22	8	14	0	83	51	101	2.15	0	1.45	1.4	0.6	0.89	0	1.96	1.54	3.44	137.327	0	118.71	47.867	15.9994	38.16	0	16.29	10.64	17.36	18	0	67	22	0.02658	272	0	53	100	5.3	5.02	0	5.82	2.95	6.83	6	0	5	4	2	2	0	14	4	16	2	4	-2	1.49	0.7586	1.26	1.9641444767	1.1825396825	0.6020634921	0.7314	0.9633130131	41.101625	1.31	7.08	0.007233965	10.73	276.7672555233	276.9991685364	278.992712991	-0.4993742797	1.3041730481
244739	P n m a	Gd(Co0.50Fe0.50)O3	Perovskite#GdFeO3	Wong-Ng, W.; Liu, G.; Levin, I.; Williamson, I.; Ackerman, P.; Talley, K.R.; Martin, J.; AlHamdan, K.; Badegaish, W.; Kaduk, J.A.; Li, L.	5.50710(13) 7.56175(13) 5.29200(8) 90 90 90	220.37	262.637	293	2016		Gd	1	_	0	Co	0.5	Fe	0.5	O	3	5.5071	7.56175	5.292	90	90	90	62	orthorhombic	64	0	27	26	8	27	0	64	61	101	1.8	0	1.35	1.4	0.6	1.2	0	1.88	1.83	3.44	157.25	0	58.933195	55.845	15.9994	19.9	0	6.67	7.09	17.36	11	0	100	80	0.02658	158	0	55	62	5.3	3.64	0	2.51	2.87	6.83	8	0	4	4	2	10	0	9	8	16	3	3	-2	1.078	0.6875	1.26	1.568	0.8555555556	0.5456349206	0.3905	0.8488912218	47.288	24.3	9.12	0.0039729716	31.42	164.8225	165.2808912218	166.9757233578	-0.6237787063	1.214537037
244741	P n m a	Pr(Co0.50Fe0.50)O3	Perovskite#GdFeO3	Wong-Ng, W.; Liu, G.; Levin, I.; Williamson, I.; Ackerman, P.; Talley, K.R.; Martin, J.; AlHamdan, K.; Badegaish, W.; Kaduk, J.A.; Li, L.	5.46635(13) 7.70179(16) 5.44338(10) 90 90 90	229.17	246.297	293	2016		Pr	1	_	0	Co	0.5	Fe	0.5	O	3	5.46635	7.70179	5.44338	90	90	90	62	orthorhombic	59	0	27	26	8	31	0	64	61	101	1.85	0	1.35	1.4	0.6	1.13	0	1.88	1.83	3.44	140.90765	0	58.933195	55.845	15.9994	20.8	0	6.67	7.09	17.36	13	0	100	80	0.02658	216	0	55	62	5.3	3.67	0	2.51	2.87	6.83	8	0	4	4	2	5	0	9	8	16	3	3	-2	1.15	0.6875	1.26	1.6727272727	0.9126984127	0.5456349206	0.4625	0.8750332953	46.788375	23.35	9.1	0.0026232755	30.47	222.7897727273	223.2023060226	224.9757233578	-0.6087132377	1.2424853372
244742	P n m a	Eu(Co0.50Fe0.50)O3	Perovskite#GdFeO3	Wong-Ng, W.; Liu, G.; Levin, I.; Williamson, I.; Ackerman, P.; Talley, K.R.; Martin, J.; AlHamdan, K.; Badegaish, W.; Kaduk, J.A.; Li, L.	5.51246(31) 7.60518(32) 5.33251(19) 90 90 90	223.55	257.347	293	2016		Eu	1	_	0	Co	0.5	Fe	0.5	O	3	5.51246	7.60518	5.33251	90	90	90	62	orthorhombic	63	0	27	26	8	18	0	64	61	101	1.85	0	1.35	1.4	0.6	1.2	0	1.88	1.83	3.44	151.964	0	58.933195	55.845	15.9994	28.97	0	6.67	7.09	17.36	14	0	100	80	0.02658	184	0	55	62	5.3	4.61	0	2.51	2.87	6.83	8	0	4	4	2	9	0	9	8	16	3	3	-2	1.087	0.6875	1.26	1.5810909091	0.8626984127	0.5456349206	0.3995	0.852158981	46.788375	15.18	9.17	0.0134002058	22.3	190.8184090909	191.2710680719	192.9757233578	-0.6028040533	1.2371464646
245249	P b n m	Ca(Cr0.44Mo0.56)O3	Perovskite#GdFeO3	Martinez Lope, M.J.; Alonso, J.A.; Casais, M.T.; Garcia Hernandez, M.; Pomjakushin, V.	5.4110(4) 5.4795(5) 7.6938(6) 90 90 90	228.12	164.6834	293	2006		Ca	1	_	0	Cr	0.44	Mo	0.56	O	3	5.411	5.4795	7.6938	90	90	90	62	orthorhombic	20	0	24	42	8	16	0	57	56	101	1.8	0	1.4	1.45	0.6	1	0	1.66	2.16	3.44	40.078	0	51.9961	95.94	15.9994	26.2	0	7.23	9.38	17.36	200	0	94	139	0.02658	160.8	0	83	87	5.3	5.58	0	2.88	3.15	6.83	4	0	4	5	2	2	0	6	6	16	2	4.24	-2	1.14	0.7916	1.26	1.4401212734	0.9047619048	0.6282539683	0.3484	0.82718672	75.508	49	5.14	0.0334960938	53.34	163.7082787266	164.1870654467	165.78544973	-0.6144490942	1.1542212734
245520	P b n m	(NaTb)0.5TiO3	Perovskite#GdFeO3	Ranjan, R.; Senyshyn, A.; Boysen, H.; Baehtz, C.; Frey, F.	5.3645(1) 5.43498(1) 7.6361(2) 90 90 90	222.64	186.852	293	2007		Na	0.5	Tb	0.5	Ti	1	_	0	O	3	5.3645	5.43498	7.6361	90	90	90	62	orthorhombic	11	65	22	0	8	11	26	51	0	101	1.8	1.75	1.4	0	0.6	0.93	1.1	1.54	0	3.44	22.98976928	158.92535	47.867	0	15.9994	23.78	19.3	10.64	0	17.36	140	11	22	0	0.02658	162.7	170	100	0	5.3	4.23	3.6	2.95	0	6.83	3	8	4	0	2	1	11	4	0	16	2	4	-2	1.1115	0.745	1.26	1.4919463087	0.8821428571	0.5912698413	0.3665	0.8363609634	92.628	70.42	4.19	0.0013523666	72.88	164.5745536913	165.0444146547	166.68544973	-0.5792590931	1.2163553996
245521	P b n m	(NaEu)0.5TiO3	Perovskite#GdFeO3	Ranjan, R.; Senyshyn, A.; Boysen, H.; Baehtz, C.; Frey, F.	5.39338(8) 5.43903(8) 7.6625(1) 90 90 90	224.78	183.372	293	2007		Na	0.5	Eu	0.5	Ti	1	_	0	O	3	5.39338	5.43903	7.6625	90	90	90	62	orthorhombic	11	63	22	0	8	11	18	51	0	101	1.8	1.85	1.4	0	0.6	0.93	1.2	1.54	0	3.44	22.98976928	151.964	47.867	0	15.9994	23.78	28.97	10.64	0	17.36	140	14	22	0	0.02658	162.7	184	100	0	5.3	4.23	4.61	2.95	0	6.83	3	8	4	0	2	1	9	4	0	16	2	4	-2	1.1235	0.745	1.26	1.5080536913	0.8916666667	0.5912698413	0.3785	0.8405930239	92.628	70.42	4.19	0.0013523666	72.88	164.5704463087	165.0325393326	166.68544973	-0.5761120264	1.2204627822
245555	I m m a	(Ce0.5La0.5)AlO3	Perovskite#BaPbO3#Ba(Pb.5Bi.5)O3	Vasylechko, L.; Senyshin, A.; Trots, D.M.; Niewa, R.; Schnelle, W.; Knapp, M.	7.5457(3) 7.5457(3) 5.3620(2) 90 90 90	305.3	214.492	250	2007		Ce	0.5	La	0.5	Al	1	_	0	O	3	7.5457	7.5457	5.362	90	90	90	74	orthorhombic	58	57	13	0	8	32	33	80	0	101	1.85	1.95	1.25	0	0.6	1.12	1.1	1.61	0	3.44	140.116	138.90547	26.9815386	0	15.9994	20.69	22.39	10	0	17.36	11	13	235	0	0.02658	205	215	57.8	0	5.3	5.16	3.75	4.05	0	6.83	8	8	3	0	2	4	3	13	0	16	3	3	-2	1.161	0.675	1.26	1.72	0.9214285714	0.5357142857	0.486	0.8847056937	49.858375	22.26	9.36	5.645751953125E-05	33.65	211.766	212.1647056937	213.9489846194	-0.6022672421	1.26525
245558	I 1 2/m 1	(Ce0.5Nd0.5)AlO3	Perovskite#BaPbO3(I2/m)	Vasylechko, L.; Senyshin, A.; Trots, D.M.; Niewa, R.; Schnelle, W.; Knapp, M.	5.3103(1) 7.4890(1) 5.3432(1) 90 90 90	212.49	217.157	12	2007		Ce	0.5	Nd	0.5	Al	1	_	0	O	3	5.3103	7.489	5.3432	90	90	90	12	monoclinic	58	60	13	0	8	32	30	80	0	101	1.85	1.85	1.25	0	0.6	1.12	1.14	1.61	0	3.44	140.116	144.242	26.9815386	0	15.9994	20.69	20.59	10	0	17.36	11	17	235	0	0.02658	205	208	57.8	0	5.3	5.16	3.66	4.05	0	6.83	8	8	3	0	2	4	6	13	0	16	3	3	-2	1.1365	0.675	1.26	1.6837037037	0.901984127	0.5357142857	0.4615	0.8757526621	49.858375	22.26	9.36	5.645751953125E-05	33.65	211.7777962963	212.1920489584	213.9489846194	-0.6091689758	1.2534537037
245559	I m m a	(Ce0.7Nd0.3)AlO3	Perovskite#BaPbO3#Ba(Pb.5Bi.5)O3	Vasylechko, L.; Senyshin, A.; Trots, D.M.; Niewa, R.; Schnelle, W.; Knapp, M.	5.3210(1) 7.5127(1) 5.3488(1) 90 90 90	213.82	216.333	298	2007		Ce	0.7	Nd	0.3	Al	1	_	0	O	3	5.321	7.5127	5.3488	90	90	90	74	orthorhombic	58	60	13	0	8	32	30	80	0	101	1.85	1.85	1.25	0	0.6	1.12	1.14	1.61	0	3.44	140.116	144.242	26.9815386	0	15.9994	20.69	20.59	10	0	17.36	11	17	235	0	0.02658	205	208	57.8	0	5.3	5.16	3.66	4.05	0	6.83	8	8	3	0	2	4	6	13	0	16	3	3	-2	1.1419	0.675	1.26	1.6917037037	0.9062698413	0.5357142857	0.4669	0.8777259833	49.858375	22.26	9.36	5.645751953125E-05	33.65	211.7751962963	212.1860222796	213.9489846194	-0.6076521683	1.2560537037
245596	I 1 2/m 1	Ba2Sr(WO6)	Perovskite#BaBiO3(mS20)	Fu, W.T.; Aberboom, S.; Ijdo, D.J.W.	6.10676(5) 6.03736(7) 8.53990(8) 9 90.4460(6) 9	314.85	642.144	293	2007		Ba	1	_	0	Sr	0.5	W	0.5	O	3	6.10676	6.03736	8.5399	9	90.446	9	12	monoclinic	56	0	38	74	8	14	0	15	55	101	2.15	0	2	1.35	0.6	0.89	0	0.95	2.36	3.44	137.327	0	87.62	183.84	15.9994	38.16	0	33.94	9.47	17.36	18	0	35	170	0.02658	272	0	197.2	68	5.3	5.02	0	6.08	3.16	6.83	6	0	5	6	2	2	0	2	6	16	2	4	-2	1.49	1.03	1.26	1.4466019417	1.1825396825	0.8174603175	0.46	0.8491456979	186.311625	154.89	8.09	0.0611698251	155.94	277.0133980583	277.4025437562	278.9092974268	-0.5891961539	1.0580305132
245625	I 4/m c m	(LaNa)0.5TiO3	Perovskite#SrTiO3#SrZrO3	Inaguma, Y.; Tsuchiya, T.; Katsumata, T.	5.4812(12) 5.4812(12) 7.7511(25) 90 90 90	232.87	176.847	293	2007		La	0.5	Na	0.5	Ti	1	_	0	O	3	5.4812	5.4812	7.7511	90	90	90	140	tetragonal	57	11	22	0	8	33	11	51	0	101	1.95	1.8	1.4	0	0.6	1.1	0.93	1.54	0	3.44	138.90547	22.98976928	47.867	0	15.9994	22.39	23.78	10.64	0	17.36	13	140	22	0	0.02658	215	162.7	100	0	5.3	3.75	4.23	2.95	0	6.83	8	3	4	0	2	3	1	4	0	16	2	4	-2	1.166	0.745	1.26	1.5651006711	0.9253968254	0.5912698413	0.421	0.8555815717	91.045125	71.66	9.51	5.42616245095584E-05	74.12	221.8558993289	222.2904809005	223.98544973	-0.6254765314	1.1744037014
245627	P n m a	(GdNa)0.5TiO3	Perovskite#GdFeO3	Inaguma, Y.; Tsuchiya, T.; Katsumata, T.	5.4351(26) 7.646(4) 5.3790(26) 90 90 90	223.53	186.017	293	2007		Gd	0.5	Na	0.5	Ti	1	_	0	O	3	5.4351	7.646	5.379	90	90	90	62	orthorhombic	64	11	22	0	8	27	11	51	0	101	1.8	1.8	1.4	0	0.6	1.2	0.93	1.54	0	3.44	157.25	22.98976928	47.867	0	15.9994	19.9	23.78	10.64	0	17.36	11	140	22	0	0.02658	158	162.7	100	0	5.3	3.64	4.23	2.95	0	6.83	8	3	4	0	2	10	1	4	0	16	2	4	-2	1.119	0.745	1.26	1.5020134228	0.8880952381	0.5912698413	0.374	0.8390060012	92.628	74.3	9.46	9.14494741655236E-05	76.76	164.8719865772	165.3369925784	166.98544973	-0.6311656333	1.1650504599
245628	P n m a	(LuNa)0.5TiO3	Perovskite#GdFeO3	Inaguma, Y.; Tsuchiya, T.; Katsumata, T.	5.4399(19) 7.5826(27) 5.2795(19) 90 90 90	217.77	194.877	293	2007		Lu	0.5	Na	0.5	Ti	1	_	0	O	3	5.4399	7.5826	5.2795	90	90	90	62	orthorhombic	71	11	22	0	8	20	11	51	0	101	1.75	1.8	1.4	0	0.6	1.27	0.93	1.54	0	3.44	174.967	22.98976928	47.867	0	15.9994	17.78	23.78	10.64	0	17.36	16	140	22	0	0.02658	137	162.7	100	0	5.3	3.51	4.23	2.95	0	6.83	8	3	4	0	2	17	1	4	0	16	2	4	-2	1.0805	0.745	1.26	1.4503355705	0.8575396825	0.5912698413	0.3355	0.8254281403	93.100625	76.47	9.48	0.00021875	78.93	143.8851644295	144.3750925699	145.98544973	-0.6282424139	1.1648355705
245629	P n m a	(YNa)0.5TiO3	Perovskite#GdFeO3	Inaguma, Y.; Tsuchiya, T.; Katsumata, T.	5.4419(20) 7.6181(27) 5.3334(19) 90 90 90	221.11	151.8445	293	2007		Y	0.5	Na	0.5	Ti	1	_	0	O	3	5.4419	7.6181	5.3334	90	90	90	62	orthorhombic	39	11	22	0	8	25	11	51	0	101	1.8	1.8	1.4	0	0.6	1.22	0.93	1.54	0	3.44	88.90585	22.98976928	47.867	0	15.9994	19.88	23.78	10.64	0	17.36	17	140	22	0	0.02658	162	162.7	100	0	5.3	3.65	4.23	2.95	0	6.83	5	3	4	0	2	3	1	4	0	16	2	4	-2	1.1	0.745	1.26	1.4765100671	0.873015873	0.5912698413	0.355	0.8323052387	92.628	74.32	6.48	0.0001152	76.78	165.8784899329	166.3557951716	167.98544973	-0.6331728604	1.1615100671
246015	R -3 m H	Sr2(CoSb)O6	Perovskite#K2LiAlF6	Faik, A.; Gateshki, M.; Igartua, J.M.; Pizarro, J.L.; Insausti, M.; Kaindl, R.; Grzechnik, A.	5.6060(1) 5.6060(1) 13.6762(3) 9 9 12	372.22	451.914	293	2008		Sr	1	_	0	Co	0.5	Sb	0.5	O	3	5.606	5.606	13.6762	9	9	12	166	trigonal	38	0	27	51	8	15	0	64	88	101	2	0	1.35	1.45	0.6	0.95	0	1.88	2.05	3.44	87.62	0	58.933195	121.76	15.9994	33.94	0	6.67	18.19	17.36	35	0	100	24	0.02658	197.2	0	55	43	5.3	6.08	0	2.51	4.51	6.83	5	0	4	5	2	2	0	9	15	16	2	4	-2	1.32	0.7125	1.26	1.8526315789	1.0476190476	0.5654761905	0.6075	0.9248849153	45.12	10.06	6.07	0.0065185185	17.18	200.9548684211	201.2722533364	203.1757233578	-0.5352598307	1.3117982456
246029	P b n m	La(Ni0.5Fe0.5)O3	Perovskite#GdFeO3	Gateshki, M.; Suescun, L.; Kolesnik, S.; Mais, J.; Swierczek, K.; Short, S.; Dabrowski, B.	5.5087(1) 5.4640(1) 7.7439(1) 90 90 90	233.09	244.187	30	2008		La	1	_	0	Ni	0.5	Fe	0.5	O	3	5.5087	5.464	7.7439	90	90	90	62	orthorhombic	57	0	28	26	8	33	0	67	61	101	1.95	0	1.35	1.4	0.6	1.1	0	1.91	1.83	3.44	138.90547	0	58.6934	55.845	15.9994	22.39	0	6.59	7.09	17.36	13	0	91	80	0.02658	215	0	49	62	5.3	3.75	0	3.52	2.87	6.83	8	0	4	4	2	3	0	10	8	16	3	3	-2	1.172	0.695	1.26	1.6863309353	0.9301587302	0.5515873016	0.477	0.879633602	39.675125	14.66	9.14	0.0021718563	22.75	221.7906690647	222.1933026667	223.9757233578	-0.6071304683	1.2396339656
246091	P 1 21/m 1	Ca2(MnTaO6)	Perovskite#(Nd,Ca)MnO3	Mandal, T.K.; Poltavets, V.V.; Croft, M.; Greenblatt, M.	5.4600(1) 7.7200(1) 5.5674(1) 9 90.078(3) 9	234.67	412.044	293	2008		Ca	1	_	0	Mn	0.5	Ta	0.5	O	3	5.46	7.72	5.5674	9	90.078	9	11	monoclinic	20	0	25	73	8	16	0	60	52	101	1.8	0	1.4	1.45	0.6	1	0	1.55	1.5	3.44	40.078	0	54.938045	180.94788	15.9994	26.2	0	7.35	10.85	17.36	200	0	7.8	57	0.02658	160.8	0	68	74	5.3	5.58	0	8.89	3.31	6.83	4	0	4	6	2	2	0	7	5	16	2	4	-2	1.14	0.75	1.26	1.52	0.9047619048	0.5952380952	0.39	0.8443066044	60.618	33	5.25	0.0134765625	38.45	163.67	164.1243066044	165.78544973	-0.6017497628	1.1925
246163	R -3 c R	Ba2(PrSn)O6	Perovskite#LaAlO3	Saines, P.J.; Kennedy, B.J.; Elcombe, M.M.; Harris, H.H.; Jang Ling Yun; Zhang Zhao Ming	6.0099(3) 6.0099(3) 6.0099(3) 60.056(4) 60.056(4) 60.056(4)	153.69	630.274	293	2008		Ba	1	_	0	Pr	0.5	Sn	0.5	O	3	6.0099	6.0099	6.0099	60.056	60.056	60.056	167	trigonal	56	0	59	50	8	14	0	31	83	101	2.15	0	1.85	1.45	0.6	0.89	0	1.13	1.96	3.44	137.327	0	140.90765	118.71	15.9994	38.16	0	20.8	16.29	17.36	18	0	13	67	0.02658	272	0	216	53	5.3	5.02	0	3.67	5.82	6.83	6	0	8	5	2	2	0	5	14	16	2	4	-2	1.49	0.92	1.26	1.6195652174	1.1825396825	0.7301587302	0.57	0.8919924992	204.931625	170.69	7.91	0.0236333819	174.56	276.9504347826	277.2724272818	278.961275203	-0.5564338919	1.1209937888
246379	C 1 2/c 1	Bi(Mn0.7Sc0.3O3)	Perovskite#ScBiO3	Belik, A.A.; Kato, K.; Takayama Muromachi, E.	9.64528(16) 5.66529(9) 9.81772(17) 9 108.5073(11) 9	508.73	308.923	300	2009		Bi	1	_	0	Mn	0.7	Sc	0.3	O	3	9.64528	5.66529	9.81772	9	108.5073	9	15	monoclinic	83	0	25	21	8	87	0	60	19	101	1.6	0	1.4	1.6	0.6	2.02	0	1.55	1.36	3.44	208.9804	0	54.938045	44.955912	15.9994	21.31	0	7.35	15	17.36	8	0	7.8	16	0.02658	48	0	68	97	5.3	4.75	0	8.89	3.31	6.83	6	0	4	4	2	15	0	7	3	16	3	3	-2	1.17	0.7695	1.26	1.5204678363	0.9285714286	0.6107142857	0.4005	0.8466467003	62.354	38.09	7.13	2.18677819235448E-05	43.54	52.8800321637	53.3261788641	54.98544973	-0.651004446	1.1314620891
246380	C 1 2/c 1	Bi(Mn0.5Sc0.5O3)	Perovskite#ScBiO3	Belik, A.A.; Kato, K.; Takayama Muromachi, E.	9.7024(2) 5.71651(10) 9.8829(2) 9 108.4159(13) 9	520.07	306.927	300	2009		Bi	1	_	0	Mn	0.5	Sc	0.5	O	3	9.7024	5.71651	9.8829	9	108.4159	9	15	monoclinic	83	0	25	21	8	87	0	60	19	101	1.6	0	1.4	1.6	0.6	2.02	0	1.55	1.36	3.44	208.9804	0	54.938045	44.955912	15.9994	21.31	0	7.35	15	17.36	8	0	7.8	16	0.02658	48	0	68	97	5.3	4.75	0	8.89	3.31	6.83	6	0	4	4	2	15	0	7	3	16	3	3	-2	1.17	0.8025	1.26	1.4579439252	0.9285714286	0.6369047619	0.3675	0.8331003531	62.354	38.09	7.13	2.18677819235448E-05	43.54	52.9095560748	53.3751564279	54.98544973	-0.6610904195	1.1019381781
246381	C 1 2/c 1	Bi(Mn0.6Sc0.4O3)	Perovskite#ScBiO3	Belik, A.A.; Kato, K.; Takayama Muromachi, E.	9.67209(18) 5.69221(9) 9.85067(18) 9 108.4441(12) 9	514.48	307.925	300	2009		Bi	1	_	0	Mn	0.6	Sc	0.4	O	3	9.67209	5.69221	9.85067	9	108.4441	9	15	monoclinic	83	0	25	21	8	87	0	60	19	101	1.6	0	1.4	1.6	0.6	2.02	0	1.55	1.36	3.44	208.9804	0	54.938045	44.955912	15.9994	21.31	0	7.35	15	17.36	8	0	7.8	16	0.02658	48	0	68	97	5.3	4.75	0	8.89	3.31	6.83	6	0	4	4	2	15	0	7	3	16	3	3	-2	1.17	0.786	1.26	1.4885496183	0.9285714286	0.6238095238	0.384	0.8398189043	62.354	38.09	7.13	2.18677819235448E-05	43.54	52.8954503817	53.351269286	54.98544973	-0.6561034137	1.1160438712
246382	C 1 2/c 1	Bi(Mn0.3Sc0.7O3)	Perovskite#ScBiO3	Belik, A.A.; Kato, K.; Takayama Muromachi, E.	9.7725(3) 5.76097(13) 9.9492(3) 9 108.3884(16) 9	531.53	304.931	300	2009		Bi	1	_	0	Mn	0.3	Sc	0.7	O	3	9.7725	5.76097	9.9492	9	108.3884	9	15	monoclinic	83	0	25	21	8	87	0	60	19	101	1.6	0	1.4	1.6	0.6	2.02	0	1.55	1.36	3.44	208.9804	0	54.938045	44.955912	15.9994	21.31	0	7.35	15	17.36	8	0	7.8	16	0.02658	48	0	68	97	5.3	4.75	0	8.89	3.31	6.83	6	0	4	4	2	15	0	7	3	16	3	3	-2	1.17	0.8355	1.26	1.4003590664	0.9285714286	0.6630952381	0.3345	0.8199806625	62.354	38.09	7.13	2.18677819235448E-05	43.54	52.9341409336	53.4196215961	54.98544973	-0.6707410928	1.0773533193
246406	P b n m	(Ca0.9Ce0.1)(MnO3)	Perovskite#GdFeO3	Kennedy, B.J.; Ting, J.; Zhou Qing Di; Zhang Zhao Ming; Matsuda, M.; Miyake, M.	5.30579(8) 5.34034(9) 7.5927(14) 90 90 90	215.14	153.021	293	2009		Ca	0.9	Ce	0.1	Mn	1	_	0	O	3	5.30579	5.34034	7.5927	90	90	90	62	orthorhombic	20	58	25	0	8	16	32	60	0	101	1.8	1.85	1.4	0	0.6	1	1.12	1.55	0	3.44	40.078	140.116	54.938045	0	15.9994	26.2	20.69	7.35	0	17.36	200	11	7.8	0	0.02658	160.8	205	68	0	5.3	5.58	5.16	8.89	0	6.83	4	8	4	0	2	2	4	7	0	16	2.1	3.9	-2	1.141	0.691	1.26	1.6512301013	0.9055555556	0.5484126984	0.45	0.8702016308	60.618	33	5.25	0.0004394531	38.45	163.5987698987	164.0189715295	165.78544973	-0.5821724219	1.2637301013
246592	P b n m	(Nd0.95Sr0.05)(NiO3)	Perovskite#GdFeO3	Garcia Munoz, J.L.; Suaaidi, M.; Martinez Lope, M.J.; Alonso, J.A.	5.3949(1) 5.3671(9) 7.6119(2) 90 90 90	220.4	248.116	295	1995		Nd	0.95	Sr	0.05	Ni	1	_	0	O	3	5.3949	5.3671	7.6119	90	90	90	62	orthorhombic	60	38	28	0	8	30	15	67	0	101	1.85	2	1.35	0	0.6	1.14	0.95	1.91	0	3.44	144.242	87.62	58.6934	0	15.9994	20.59	33.94	6.59	0	17.36	17	35	91	0	0.02658	208	197.2	49	0	5.3	3.66	6.08	3.52	0	6.83	8	5	4	0	2	6	2	10	0	16	2.95	3.1	-2	1.13285	0.692	1.26	1.637066474	0.8990873016	0.5492063492	0.44085	0.866803515	40.758375	16.56	9.08	6.85185185185185E-05	24.65	214.803783526	215.2297370411	216.9757233578	-0.6139330814	1.2295498073
246593	P b n m	(Nd0.95Th0.05)(NiO3)	Perovskite#GdFeO3	Garcia Munoz, J.L.; Suaaidi, M.; Martinez Lope, M.J.; Alonso, J.A.	5.3911(8) 5.3890(4) 7.617(1) 90 90 90	221.29	255.3365	295	1995		Nd	0.95	Th	0.05	Ni	1	_	0	O	3	5.3911	5.389	7.617	90	90	90	62	orthorhombic	60	90	28	0	8	30	47	67	0	101	1.85	1.8	1.35	0	0.6	1.14	1.3	1.91	0	3.44	144.242	232.03806	58.6934	0	15.9994	20.59	19.8	6.59	0	17.36	17	54	91	0	0.02658	208	217	49	0	5.3	3.66	5.08	3.52	0	6.83	8	9	4	0	2	6	4	10	0	16	3.05	2.9	-2	1.12085	0.713	1.26	1.5720196353	0.8895634921	0.5658730159	0.40785	0.8532768272	40.758375	16.56	9.08	6.85185185185185E-05	24.65	214.8358303647	215.2812571918	216.9757233578	-0.6241844576	1.1975029687
246960	P 1 21/n 1	Sr2La(SbO6)	Perovskite#Ba2LaRuO6#Cu2NdNbO6	Faik, A.; Iturbe-Zabalo, E.; Urcelay, I.; Igartua, J.M.	5.8613(1) 5.9220(1) 8.3245(1) 9 90.25(1) 9	288.95	531.894	293	2009		Sr	1	_	0	La	0.5	Sb	0.5	O	3	5.8613	5.922	8.3245	9	90.25	9	14	monoclinic	38	0	57	51	8	15	0	33	88	101	2	0	1.95	1.45	0.6	0.95	0	1.1	2.05	3.44	87.62	0	138.90547	121.76	15.9994	33.94	0	22.39	18.19	17.36	35	0	13	24	0.02658	197.2	0	215	43	5.3	6.08	0	3.75	4.51	6.83	5	0	8	5	2	2	0	3	15	16	2	4	-2	1.32	0.956	1.26	1.3807531381	1.0476190476	0.7587301587	0.364	0.82325609	205.9	176.06	6.85	0.0065185185	177.96	201.1832468619	201.6425029519	203.128959715	-0.6131702517	1.0834198047
247226	I 1 2/a 1	(La0.95Ca0.05)CoO3	Perovskite#Sr(Co.5Ru.5)O3#Sr(Fe.5Ru.5)O3	Wang Yang; Sui Yu; Ren Peng; Wang Lan; Wang Xianjie; Su Wenhui; Fan Hong Jin	5.3671(4) 5.4321(4) 7.6376(3) 9 90.9537(8) 9	222.64	240.8955	293	2010		La	0.95	Ca	0.05	Co	1	_	0	O	3	5.3671	5.4321	7.6376	9	90.9537	9	15	monoclinic	57	20	27	0	8	33	16	64	0	101	1.95	1.8	1.35	0	0.6	1.1	1	1.88	0	3.44	138.90547	40.078	58.933195	0	15.9994	22.39	26.2	6.67	0	17.36	13	200	100	0	0.02658	215	160.8	55	0	5.3	3.75	5.58	2.51	0	6.83	8	4	4	0	2	3	2	9	0	16	2.95	3.1	-2	1.1704	0.6835	1.26	1.7123628383	0.9288888889	0.5424603175	0.4869	0.8842564039	45.705125	21.66	9.17	5.42616245095584E-05	28.78	221.7745371617	222.1718935656	223.9757233578	-0.6035617762	1.2557658686
247227	I 1 2/a 1	(La0.9Ca0.1)CoO3	Perovskite#Sr(Co.5Ru.5)O3#Sr(Fe.5Ru.5)O3	Wang Yang; Sui Yu; Ren Peng; Wang Lan; Wang Xianjie; Su Wenhui; Fan Hong Jin	5.3633(3) 5.4315(5) 7.6357(4) 9 90.9263(7) 9	222.4	235.954	293	2010		La	0.9	Ca	0.1	Co	1	_	0	O	3	5.3633	5.4315	7.6357	9	90.9263	9	15	monoclinic	57	20	27	0	8	33	16	64	0	101	1.95	1.8	1.35	0	0.6	1.1	1	1.88	0	3.44	138.90547	40.078	58.933195	0	15.9994	22.39	26.2	6.67	0	17.36	13	200	100	0	0.02658	215	160.8	55	0	5.3	3.75	5.58	2.51	0	6.83	8	4	4	0	2	3	2	9	0	16	2.9	3.1	-2	1.1688	0.6835	1.26	1.7100219459	0.9276190476	0.5424603175	0.4853	0.8836742733	45.705125	21.66	9.17	5.42616245095584E-05	28.78	221.7752780541	222.1736523274	223.9757233578	-0.6040119141	1.2550249762
247228	I 1 2/a 1	(La0.8Ca0.2)CoO3	Perovskite#Sr(Co.5Ru.5)O3#Sr(Fe.5Ru.5)O3	Wang Yang; Sui Yu; Ren Peng; Wang Lan; Wang Xianjie; Su Wenhui; Fan Hong Jin	5.3595(5) 5.4304(3) 7.6329(5) 9 90.8735(9) 9	222.12	226.071	293	2010		La	0.8	Ca	0.2	Co	1	_	0	O	3	5.3595	5.4304	7.6329	9	90.8735	9	15	monoclinic	57	20	27	0	8	33	16	64	0	101	1.95	1.8	1.35	0	0.6	1.1	1	1.88	0	3.44	138.90547	40.078	58.933195	0	15.9994	22.39	26.2	6.67	0	17.36	13	200	100	0	0.02658	215	160.8	55	0	5.3	3.75	5.58	2.51	0	6.83	8	4	4	0	2	3	2	9	0	16	2.8	3.2	-2	1.1656	0.682	1.26	1.7090909091	0.9250793651	0.5412698413	0.4836	0.8831916624	45.705125	21.66	9.17	5.42616245095584E-05	28.78	221.7745090909	222.1741007533	223.9757233578	-0.6043849345	1.2557939394
247229	I 1 2/a 1	(La0.7Ca0.3)CoO3	Perovskite#Sr(Co.5Ru.5)O3#Sr(Fe.5Ru.5)O3	Wang Yang; Sui Yu; Ren Peng; Wang Lan; Wang Xianjie; Su Wenhui; Fan Hong Jin	5.3522(3) 5.4289(2) 7.6298(4) 9 90.8116(8) 9	221.67	216.188	293	2010		La	0.7	Ca	0.3	Co	1	_	0	O	3	5.3522	5.4289	7.6298	9	90.8116	9	15	monoclinic	57	20	27	0	8	33	16	64	0	101	1.95	1.8	1.35	0	0.6	1.1	1	1.88	0	3.44	138.90547	40.078	58.933195	0	15.9994	22.39	26.2	6.67	0	17.36	13	200	100	0	0.02658	215	160.8	55	0	5.3	3.75	5.58	2.51	0	6.83	8	4	4	0	2	3	2	9	0	16	2.7	3.3	-2	1.1624	0.6805	1.26	1.7081557678	0.9225396825	0.5400793651	0.4819	0.8827083055	45.705125	21.66	9.17	5.42616245095584E-05	28.78	221.7737442322	222.1745525376	223.9757233578	-0.6047583834	1.2565587981
