Repository: ihalage/analogmat

## Supplementary Materials for "Analogical discovery of disordered perovskites by crystal structure information hidden in unsupervised material fingerprints"

### Achintha Ihalage and Yang Hao

# DESCRIPTION: <p>Dielectric properties of (Ba0.5Sr0.5)TiO3 thin films</p>

# DESCRIPTION: <p>The dielectric properties of (Ba0.5Sr0.5)TiO3 (BST) thin films with high electrical resistivity were investigated. BST films are deposited on Pt/TiO2/SiO2/Si substrates by a metal-organic deposition (MOD) method. The dielectric permittivity and ac conductivity of the films are measured in the frequency range 102-105 Hz. The dielectric permittivity εr decreases slightly with frequency f ...</p>

File: analogmat/ICSD_data/ICSD_all_data.csv (part 25 of 35)
CollectionCode	HMS	StructuredFormula	StructureType	Authors	CellParameter	CellVolume	FormulaWeight	Temperature	PublicationYear	Quality	A1	A1_frac	A2	A2_frac	B1	B1_frac	B2	B2_frac	O	O_frac	a	b	c	alpha	beta	gamma	SpaceGroupNum	CrystalClass	atom_numA1	atom_numA2	atom_numB1	atom_numB2	atom_numO	mend_numA1	mend_numA2	mend_numB1	mend_numB2	mend_numO	atomic_rA1	atomic_rA2	atomic_rB1	atomic_rB2	atomic_rO	A1_X	A2_X	B1_X	B2_X	O_X	M_A1	M_A2	M_B1	M_B2	M_O	V_A1	V_A2	V_B1	V_B2	V_O	therm_con_A1	therm_con_A2	therm_con_B1	therm_con_B2	therm_con_O	polarizability_A1	polarizability_A2	polarizability_B1	polarizability_B2	polarizability_O	lattice_const_A1	lattice_const_A2	lattice_const_B1	lattice_const_B2	lattice_const_O	Row_A1	Row_A2	Row_B1	Row_B2	Row_O	Group_A1	Group_A2	Group_B1	Group_B2	Group_O	nA	nB	nO	rA_avg	rB_avg	rO	rA/rB	rA/rO	rB/rO	rA-rB	Goldschmidt_TF	SISSO_1	SISSO_2	SISSO_3	SISSO_4	SISSO_5	SISSO_6	SISSO_7	SISSO_8	SISSO_9	SISSO_10
247230	I 1 2/a 1	(La0.95Sr0.05)CoO3	Perovskite#Sr(Co.5Ru.5)O3#Sr(Fe.5Ru.5)O3	Wang Yang; Sui Yu; Ren Peng; Wang Lan; Wang Xianjie; Su Wenhui; Fan Hong Jin	5.3698(4) 5.4335(3) 7.6421(4) 9 90.8856(7) 9	222.95	243.2725	293	2010		La	0.95	Sr	0.05	Co	1	_	0	O	3	5.3698	5.4335	7.6421	9	90.8856	9	15	monoclinic	57	38	27	0	8	33	15	64	0	101	1.95	2	1.35	0	0.6	1.1	0.95	1.88	0	3.44	138.90547	87.62	58.933195	0	15.9994	22.39	33.94	6.67	0	17.36	13	35	100	0	0.02658	215	197.2	55	0	5.3	3.75	6.08	2.51	0	6.83	8	5	4	0	2	3	2	9	0	16	2.95	3.1	-2	1.1794	0.6835	1.26	1.7255303584	0.936031746	0.5424603175	0.4959	0.8875308886	45.705125	21.66	9.17	5.42616245095584E-05	28.78	221.7703696416	222.1620005302	223.9757233578	-0.6010257524	1.2599333888
247231	I 1 2/a 1	(La0.9Sr0.1)CoO3	Perovskite#Sr(Co.5Ru.5)O3#Sr(Fe.5Ru.5)O3	Wang Yang; Sui Yu; Ren Peng; Wang Lan; Wang Xianjie; Su Wenhui; Fan Hong Jin	5.3716(4) 5.4343(4) 7.6469(5) 9 90.8124(8) 9	223.2	240.708	293	2010		La	0.9	Sr	0.1	Co	1	_	0	O	3	5.3716	5.4343	7.6469	9	90.8124	9	15	monoclinic	57	38	27	0	8	33	15	64	0	101	1.95	2	1.35	0	0.6	1.1	0.95	1.88	0	3.44	138.90547	87.62	58.933195	0	15.9994	22.39	33.94	6.67	0	17.36	13	35	100	0	0.02658	215	197.2	55	0	5.3	3.75	6.08	2.51	0	6.83	8	5	4	0	2	3	2	9	0	16	2.9	3.1	-2	1.1868	0.6835	1.26	1.7363569861	0.9419047619	0.5424603175	0.5033	0.8902232427	45.705125	21.66	9.17	5.42616245095584E-05	28.78	221.7669430139	222.1538662566	223.9757233578	-0.598935505	1.2633600164
247232	I 1 2/a 1	(La0.8Sr0.2)CoO3	Perovskite#Sr(Co.5Ru.5)O3#Sr(Fe.5Ru.5)O3	Wang Yang; Sui Yu; Ren Peng; Wang Lan; Wang Xianjie; Su Wenhui; Fan Hong Jin	5.3881(3) 5.4365(4) 7.6543(5) 9 90.6715(8) 9	224.2	235.579	293	2010		La	0.8	Sr	0.2	Co	1	_	0	O	3	5.3881	5.4365	7.6543	9	90.6715	9	15	monoclinic	57	38	27	0	8	33	15	64	0	101	1.95	2	1.35	0	0.6	1.1	0.95	1.88	0	3.44	138.90547	87.62	58.933195	0	15.9994	22.39	33.94	6.67	0	17.36	13	35	100	0	0.02658	215	197.2	55	0	5.3	3.75	6.08	2.51	0	6.83	8	5	4	0	2	3	2	9	0	16	2.8	3.2	-2	1.2016	0.682	1.26	1.7618768328	0.9536507937	0.5412698413	0.5196	0.8962997181	45.705125	21.66	9.17	5.42616245095584E-05	28.78	221.7577231672	222.1344228853	223.9757233578	-0.5942012062	1.2725798631
247245	P 1 21/n 1	Ca2(InSbO6)	Perovskite#Ba2LaRuO6#Cu2NdNbO6	Shaheen, R.; Bashir, J.	5.5273(1) 5.6937(1) 7.9049(2) 9 89.92(1) 9	248.77	412.724	293	2010		Ca	1	_	0	In	0.5	Sb	0.5	O	3	5.5273	5.6937	7.9049	9	89.92	9	14	monoclinic	20	0	49	51	8	16	0	79	88	101	1.8	0	1.55	1.45	0.6	1	0	1.78	2.05	3.44	40.078	0	114.818	121.76	15.9994	26.2	0	15.76	18.19	17.36	200	0	82	24	0.02658	160.8	0	65	43	5.3	5.58	0	4.59	4.51	6.83	4	0	5	5	2	2	0	13	15	16	2	4	-2	1.14	0.84	1.26	1.3571428571	0.9047619048	0.6666666667	0.3	0.8081220356	57.388	24	5.02	0.0054199219	35.22	163.7428571429	164.2509791785	165.7997837642	-0.6283574018	1.1196428571
247308	R -3 c H	La(Co0.885Fe0.115)O3	Perovskite#LaAlO3	Ivanova, S.; Senyshin, A.; Zhecheva, E.; Tenchev, K.; Stoyanova, R.; Fuess, H.	5.44418(7) 5.44418(7) 13.1025(2) 90 90 120	336.32	245.4828	295	2010		La	1	_	0	Co	0.885	Fe	0.115	O	3	5.44418	5.44418	13.1025	90	90	120	167	trigonal	57	0	27	26	8	33	0	64	61	101	1.95	0	1.35	1.4	0.6	1.1	0	1.88	1.83	3.44	138.90547	0	58.933195	55.845	15.9994	22.39	0	6.67	7.09	17.36	13	0	100	80	0.02658	215	0	55	62	5.3	3.75	0	2.51	2.87	6.83	8	0	4	4	2	3	0	9	8	16	3	3	-2	1.172	0.685575	1.26	1.7095139117	0.9301587302	0.5441071429	0.486425	0.8838948341	45.705125	21.66	9.17	0.0021718563	28.78	221.7769110883	222.1743809224	223.9757233578	-0.6038413887	1.253391942
247309	R -3 c H	La(Co0.888Fe0.112)O3	Perovskite#LaAlO3	Ivanova, S.; Senyshin, A.; Zhecheva, E.; Tenchev, K.; Stoyanova, R.; Fuess, H.	5.44424(8) 5.44424(8) 13.1016(2) 90 90 120	336.3	245.492	295	2010		La	1	_	0	Co	0.888	Fe	0.112	O	3	5.44424	5.44424	13.1016	90	90	120	167	trigonal	57	0	27	26	8	33	0	64	61	101	1.95	0	1.35	1.4	0.6	1.1	0	1.88	1.83	3.44	138.90547	0	58.933195	55.845	15.9994	22.39	0	6.67	7.09	17.36	13	0	100	80	0.02658	215	0	55	62	5.3	3.75	0	2.51	2.87	6.83	8	0	4	4	2	3	0	9	8	16	3	3	-2	1.172	0.68556	1.26	1.7095513157	0.9301587302	0.5440952381	0.48644	0.8839016488	45.705125	21.66	9.17	0.0021718563	28.78	221.7768886843	222.1743503331	223.9757233578	-0.6038361195	1.253414346
247479	P 1 21/n 1	Ca2Co(NbO6)	Perovskite#Ba2LaRuO6#Cu2NdNbO6	Shaheen, R.; Bashir, J.	5.4797(1) 5.6051(1) 7.8119(2) 9 89.96(1) 9	239.94	327.994	293	2010		Ca	1	_	0	Co	0.5	Nb	0.5	O	3	5.4797	5.6051	7.8119	9	89.96	9	14	monoclinic	20	0	27	41	8	16	0	64	53	101	1.8	0	1.35	1.45	0.6	1	0	1.88	1.6	3.44	40.078	0	58.933195	92.90638	15.9994	26.2	0	6.67	10.83	17.36	200	0	100	54	0.02658	160.8	0	55	98	5.3	5.58	0	2.51	3.3	6.83	4	0	4	5	2	2	0	9	5	16	2	4	-2	1.14	0.7325	1.26	1.5563139932	0.9047619048	0.5813492063	0.4075	0.8517220953	47.288	18	4.92	0.0127441406	25.12	163.6511860068	164.0954081021	165.7757233578	-0.5961883915	1.2113139932
247634	I m m a	(Sr0.67La0.33)(TiO3)	Perovskite#BaPbO3#Ba(Pb.5Bi.5)O3	Mori, Masashi; Itoh, Takanori	5.5299(3) 7.8211(5) 5.5256(3) 90 90 90	238.98	200.4427	293	2011		Sr	0.67	La	0.33	Ti	1	_	0	O	3	5.5299	7.8211	5.5256	90	90	90	74	orthorhombic	38	57	22	0	8	15	33	51	0	101	2	1.95	1.4	0	0.6	0.95	1.1	1.54	0	3.44	87.62	138.90547	47.867	0	15.9994	33.94	22.39	10.64	0	17.36	35	13	22	0	0.02658	197.2	215	100	0	5.3	6.08	3.75	2.95	0	6.83	5	8	4	0	2	2	3	4	0	16	2.33	3.6	-2	1.27116	0.771	1.26	1.6487159533	1.0088571429	0.6119047619	0.50016	0.8812409652	90.46	60.06	6.41	0.0005925926	62.52	201.0514440467	201.4325250119	203.18544973	-0.5695275271	1.21522262
248556	P n m a	(Nd0.9Ca0.1)CoO3	Perovskite#GdFeO3	Wong-Ng, W.; Laws, W.; Talley, K.R.; Huang, Q.; Yan, Y.; Martin, J.; Kaduk, J.A.	5.33379(9) 7.55034(12) 5.34640(8) 90 90 90	215.31	240.751	293	2014		Nd	0.9	Ca	0.1	Co	1	_	0	O	3	5.33379	7.55034	5.3464	90	90	90	62	orthorhombic	60	20	27	0	8	30	16	64	0	101	1.85	1.8	1.35	0	0.6	1.14	1	1.88	0	3.44	144.242	40.078	58.933195	0	15.9994	20.59	26.2	6.67	0	17.36	17	200	100	0	0.02658	208	160.8	55	0	5.3	3.66	5.58	2.51	0	6.83	8	4	4	0	2	6	2	9	0	16	2.9	3.1	-2	1.1247	0.6835	1.26	1.6455010973	0.8926190476	0.5424603175	0.4412	0.8676292982	46.788375	23.56	9.11	6.85185185185185E-05	30.68	214.7956989027	215.2221282009	216.9757233578	-0.6133033961	1.2376344306
248557	P n m a	(Nd0.8Ca0.2)CoO3	Perovskite#GdFeO3	Wong-Ng, W.; Laws, W.; Talley, K.R.; Huang, Q.; Yan, Y.; Martin, J.; Kaduk, J.A.	5.34174(13) 7.5523(2) 5.34808(13) 90 90 90	215.75	230.335	293	2014		Nd	0.8	Ca	0.2	Co	1	_	0	O	3	5.34174	7.5523	5.34808	90	90	90	62	orthorhombic	60	20	27	0	8	30	16	64	0	101	1.85	1.8	1.35	0	0.6	1.14	1	1.88	0	3.44	144.242	40.078	58.933195	0	15.9994	20.59	26.2	6.67	0	17.36	17	200	100	0	0.02658	208	160.8	55	0	5.3	3.66	5.58	2.51	0	6.83	8	4	4	0	2	6	2	9	0	16	2.8	3.2	-2	1.1264	0.682	1.26	1.6516129032	0.893968254	0.5412698413	0.4444	0.8689184463	46.788375	23.56	9.11	6.85185185185185E-05	30.68	214.7927870968	215.217305543	216.9757233578	-0.6123194994	1.2405462366
249935	I c m m	Bi2(Mn1.334Ni0.666)O6	Perovskite#BaPbO3#Ba(Pb.5Bi.5)O3	Claridge, J.B.; Hughes, H.; Bridges, C.A.; Allix, M.; Suchomel, M.R.; Niu Hongjun; Kuang Xiaojun; Rosseinsky, M.J.; Bellido, N.; Grebille, D.; Perez, O.; Simon, C.; Pelloquin, D.; Blundell, S.J.; Lancaster, T.; Baker, P.J.; Pratt, F.L.; Halasyamani, P.S.	5.5729(1) 7.7686(2) 5.5091(2) 9 9 9	238.51	626.3448	293	2009		Bi	1	_	0	Mn	0.667	Ni	0.333	O	3	5.5729	7.7686	5.5091	9	9	9	74	orthorhombic	83	0	25	28	8	87	0	60	67	101	1.6	0	1.4	1.35	0.6	2.02	0	1.55	1.91	3.44	208.9804	0	54.938045	58.6934	15.9994	21.31	0	7.35	6.59	17.36	8	0	7.8	91	0.02658	48	0	68	49	5.3	4.75	0	8.89	3.52	6.83	6	0	4	4	2	15	0	7	10	16	3	3.1116666667	-2	1.17	0.76997	1.26	1.5195397223	0.9285714286	0.6110873016	0.40003	0.8464506758	62.354	38.09	7.13	0.0001357625	43.54	52.8804902777	53.3269109534	54.98544973	-0.651151268	1.1310039752
250183	P m -3 m	(Sr0.84La0.16)(RuO3)	Perovskite#CaTiO3	Kuz'micheva, G.M. (Kuzmicheva, G.M.); Kokunova, V.N.; Mitin, A.V.; Kostyleva, I.E.; Khlybov, E.P.; Andreenko, A.S.	3.9283(6) 3.9283(6) 3.9283(6) 9 9 9	60.62	244.8934	293	2004		Sr	0.84	La	0.16	Ru	1	_	0	O	3	3.9283	3.9283	3.9283	9	9	9	221	cubic	38	57	44	0	8	15	33	62	0	101	2	1.95	1.3	0	0.6	0.95	1.1	2.2	0	3.44	87.62	138.90547	101.07	0	15.9994	33.94	22.39	8.17	0	17.36	35	13	120	0	0.02658	197.2	215	72	0	5.3	6.08	3.75	2.7	0	6.83	5	8	5	0	2	2	3	8	0	16	2.16	3.8	-2	1.29632	0.772	1.26	1.6791709845	1.0288253968	0.6126984127	0.52432	0.8895626018	61.8	28.06	5.75	0.0005925926	33.86	201.0451490155	201.4103916174	203.1635581854	-0.5630851895	1.2215176511
250772	P 21 m a	(Li0.05Na0.95)NbO3	NaNbO3(oP20)	Peel, Martin D.; Ashbrook, Sharon E.; Lightfoot, Philip	5.7110(4) 7.75521(5) 5.50660(4) 90 90 90	243.89	163.0945	293	2013		Li	0.05	Na	0.95	Nb	1	_	0	O	3	5.711	7.75521	5.5066	90	90	90	26	orthorhombic	3	11	41	0	8	12	11	53	0	101	1.45	1.8	1.45	0	0.6	0.98	0.93	1.6	0	3.44	6.941	22.98976928	92.90638	0	15.9994	13.02	23.78	10.83	0	17.36	85	140	54	0	0.02658	164.1125	162.7	98	0	5.3	3.49	4.23	3.3	0	6.83	2	3	5	0	2	1	1	5	0	16	1	5	-2	1.147	0.78	1.26	1.4705128205	0.9103174603	0.619047619	0.367	0.8343166776	93.351375	78.53	2.83	0.0008391204	81.93	165.0089871795	165.4763038571	167.105212991	-0.5883507371	1.1868461538
251693	P 4 m m	Bi(Zn0.5V0.5)O3	Perovskite#PbVO3	Yu, Runze; Hojo, Hajime; Oka, Kengo; Watanuki, Tetsu; Machida, Akihiko; Shimizu, Keisuke; Nakano, Kiho; Azuma, Masaki	3.7869(3) 3.7869(3) 4.7660(7) 90 90 90	68.35	315.132	293	2015		Bi	1	_	0	Zn	0.5	V	0.5	O	3	3.7869	3.7869	4.766	90	90	90	99	tetragonal	83	0	30	23	8	87	0	76	54	101	1.6	0	1.35	1.35	0.6	2.02	0	1.65	1.63	3.44	208.9804	0	65.409	50.9415	15.9994	21.31	0	9.16	8.32	17.36	8	0	120	31	0.02658	48	0	38.67	87	5.3	4.75	0	2.66	3.02	6.83	6	0	4	4	2	15	0	12	5	16	3	3	-2	1.17	0.8	1.26	1.4625	0.9285714286	0.6349206349	0.37	0.8341113972	32.924	3.76	7.23	4.46467214272372E-05	14.11	52.9075	53.3716113972	54.9757233578	-0.6603418829	1.1039942529
251832	P 1 21/n 1	Sc2Ni(MnO6)	Perovskite#Ba2LaRuO6#Cu2NdNbO6	Yi, Wei; Princep, Andrew J.; Guo, Yanfeng; Johnson, Roger D.; Khalyavin, Dmitry; Manuel, Pascal; Senyshyn, Anatoliy; Presniakov, Igor A.; Sobolev, Alexey V.; Matsushita, Yoshitaka; Tanaka, Masahiko; Belik, Alexei A.; Boothroyd, Andrew T.	4.99860(2) 5.35281(2) 7.34496(2) 9 90.7915(2) 9	196.51	299.564	295	2015		Sc	1	_	0	Ni	0.5	Mn	0.5	O	3	4.9986	5.35281	7.34496	9	90.7915	9	14	monoclinic	21	0	28	25	8	19	0	67	60	101	1.6	0	1.35	1.4	0.6	1.36	0	1.91	1.55	3.44	44.955912	0	58.6934	54.938045	15.9994	15	0	6.59	7.35	17.36	16	0	91	7.8	0.02658	97	0	49	68	5.3	3.31	0	3.52	8.89	6.83	4	0	4	4	2	3	0	10	7	16	3	3	-2	0.885	0.715	1.26	1.2377622378	0.7023809524	0.5674603175	0.17	0.7679716687	42.994	22.4	5.05	0.0009039219	30.49	99.9322377622	100.5302094309	101.9757233578	-0.6666896058	1.1203938167
251933	P 1 21/n 1	Pr2(ZnTi)O6	Perovskite#Ba2LaRuO6#Cu2NdNbO6	Das, Nibedita; Nath, Masood A.; Thakur, Gohil S.; Thirumal, M.; Ganguli, Ashok K.	5.5026(1) 5.6305(1) 7.8149(1) 9 90.02(1) 9	242.12	491.084	293	2015		Pr	1	_	0	Zn	0.5	Ti	0.5	O	3	5.5026	5.6305	7.8149	9	90.02	9	14	monoclinic	59	0	30	22	8	31	0	76	51	101	1.85	0	1.35	1.4	0.6	1.13	0	1.65	1.54	3.44	140.90765	0	65.409	47.867	15.9994	20.8	0	9.16	10.64	17.36	13	0	120	22	0.02658	216	0	38.67	100	5.3	3.67	0	2.66	2.95	6.83	8	0	4	4	2	5	0	12	4	16	3	3	-2	1.15	0.8125	1.26	1.4153846154	0.9126984127	0.6448412698	0.3375	0.8222568601	30.688375	4.02	9.33	0.0006763788	14.37	222.9221153846	223.4068722448	224.9757233578	-0.6483113129	1.1101426799
251934	P 1 21/n 1	Gd2(ZnTi)O6	Perovskite#Ba2LaRuO6#Cu2NdNbO6	Das, Nibedita; Nath, Masood A.; Thakur, Gohil S.; Thirumal, M.; Ganguli, Ashok K.	5.3612(1) 5.6565(2) 7.6779(2) 9 90.264(2) 9	232.83	523.764	293	2015		Gd	1	_	0	Zn	0.5	Ti	0.5	O	3	5.3612	5.6565	7.6779	9	90.264	9	14	monoclinic	64	0	30	22	8	27	0	76	51	101	1.8	0	1.35	1.4	0.6	1.2	0	1.65	1.54	3.44	157.25	0	65.409	47.867	15.9994	19.9	0	9.16	10.64	17.36	11	0	120	22	0.02658	158	0	38.67	100	5.3	3.64	0	2.66	2.95	6.83	8	0	4	4	2	10	0	12	4	16	3	3	-2	1.078	0.8125	1.26	1.3267692308	0.8555555556	0.6448412698	0.2655	0.79769151	31.188	4.97	9.35	0.0010262663	15.32	164.9387307692	165.4709222792	166.9757233578	-0.6613238238	1.0983062678
252271	P 4 m m	Ba(Ti0.96Sn0.04)O3	Perovskite#PbTiO3#BaTiO3	Kalyani, Ajay Kumar; Krishnan, Hari; Sen, Arijit; Senyshyn, Anatoliy; Ranjan, Rajeev	4.00183(8) 4.00183(8) 4.02807(12) 90 90 90	64.51	236.0686	293	2015		Ba	1	_	0	Ti	0.96	Sn	0.04	O	3	4.00183	4.00183	4.02807	90	90	90	99	tetragonal	56	0	22	50	8	14	0	51	83	101	2.15	0	1.4	1.45	0.6	0.89	0	1.54	1.96	3.44	137.327	0	47.867	118.71	15.9994	38.16	0	10.64	16.29	17.36	18	0	22	67	0.02658	272	0	100	53	5.3	5.02	0	2.95	5.82	6.83	6	0	4	5	2	2	0	4	14	16	2	4	-2	1.49	0.7484	1.26	1.9909139498	1.1825396825	0.593968254	0.7416	0.9682053616	88.521625	55.69	7.5	0.0236333819	58.15	276.7506860502	276.9772914119	278.98544973	-0.4953504202	1.3207425212
252443	P b n m	Tb(Mn0.9Fe0.1)O3	Perovskite#GdFeO3	Wang, S.L.; Li, P.G.; Zou, Y.H.; Wu, X.P.; Ungar, G.; Liu, Y.S.; Shen, J.Q.; Tang, W.H.	5.302(6) 5.817(2) 7.434(1) 90 90 90	229.28	261.948	295	2015		Tb	1	_	0	Mn	0.9	Fe	0.1	O	3	5.302	5.817	7.434	90	90	90	62	orthorhombic	65	0	25	26	8	26	0	60	61	101	1.75	0	1.4	1.4	0.6	1.1	0	1.55	1.83	3.44	158.92535	0	54.938045	55.845	15.9994	19.3	0	7.35	7.09	17.36	11	0	7.8	80	0.02658	170	0	68	62	5.3	3.6	0	8.89	2.87	6.83	8	0	4	4	2	11	0	7	8	16	3.4	2.6	-2	0.9978	0.777	1.26	1.2841698842	0.7919047619	0.6166666667	0.2208	0.7837534072	61.090625	39.95	9.3	0.0044520938	45.4	176.9366301158	177.4995835231	178.98544973	-0.669807304	1.1018314226
252444	P b n m	Tb(Mn0.7Fe0.3)O3	Perovskite#GdFeO3	Wang, S.L.; Li, P.G.; Zou, Y.H.; Wu, X.P.; Ungar, G.; Liu, Y.S.; Shen, J.Q.; Tang, W.H.	5.306(6) 5.755(1) 7.488(7) 90 90 90	228.65	262.13	295	2015		Tb	1	_	0	Mn	0.7	Fe	0.3	O	3	5.306	5.755	7.488	90	90	90	62	orthorhombic	65	0	25	26	8	26	0	60	61	101	1.75	0	1.4	1.4	0.6	1.1	0	1.55	1.83	3.44	158.92535	0	54.938045	55.845	15.9994	19.3	0	7.35	7.09	17.36	11	0	7.8	80	0.02658	170	0	68	62	5.3	3.6	0	8.89	2.87	6.83	8	0	4	4	2	11	0	7	8	16	3.2	2.8	-2	1.0304	0.753	1.26	1.3683930943	0.8177777778	0.5976190476	0.2774	0.8045491166	61.090625	39.95	9.3	0.0044520938	45.4	176.9090069057	177.4361560223	178.98544973	-0.6549746367	1.1294546328
252445	P b n m	Tb(Mn0.5Fe0.5)O3	Perovskite#GdFeO3	Wang, S.L.; Li, P.G.; Zou, Y.H.; Wu, X.P.; Ungar, G.; Liu, Y.S.; Shen, J.Q.; Tang, W.H.	5.313(1) 5.703(10) 7.540(6) 90 90 90	228.46	262.312	295	2015		Tb	1	_	0	Mn	0.5	Fe	0.5	O	3	5.313	5.703	7.54	90	90	90	62	orthorhombic	65	0	25	26	8	26	0	60	61	101	1.75	0	1.4	1.4	0.6	1.1	0	1.55	1.83	3.44	158.92535	0	54.938045	55.845	15.9994	19.3	0	7.35	7.09	17.36	11	0	7.8	80	0.02658	170	0	68	62	5.3	3.6	0	8.89	2.87	6.83	8	0	4	4	2	11	0	7	8	16	3.5	2.5	-2	0.9815	0.75	1.26	1.3086666667	0.778968254	0.5952380952	0.2315	0.7885471891	61.090625	39.95	9.3	0.0044520938	45.4	176.9228333333	177.4798805224	178.98544973	-0.666415043	1.1156282051
252446	P b n m	Tb(Mn0.3Fe0.7)O3	Perovskite#GdFeO3	Wang, S.L.; Li, P.G.; Zou, Y.H.; Wu, X.P.; Ungar, G.; Liu, Y.S.; Shen, J.Q.; Tang, W.H.	5.321(1) 5.660(1) 7.585(1) 90 90 90	228.44	262.494	295	2015		Tb	1	_	0	Mn	0.3	Fe	0.7	O	3	5.321	5.66	7.585	90	90	90	62	orthorhombic	65	0	25	26	8	26	0	60	61	101	1.75	0	1.4	1.4	0.6	1.1	0	1.55	1.83	3.44	158.92535	0	54.938045	55.845	15.9994	19.3	0	7.35	7.09	17.36	11	0	7.8	80	0.02658	170	0	68	62	5.3	3.6	0	8.89	2.87	6.83	8	0	4	4	2	11	0	7	8	16	3.3	2.7	-2	1.0141	0.726	1.26	1.3968319559	0.8048412698	0.5761904762	0.2881	0.8096835504	61.090625	39.95	9.3	0.0044520938	45.4	176.8912680441	177.4128515945	178.98544973	-0.6512660603	1.1471934944
252447	P b n m	Tb(Mn0.1Fe0.9)O3	Perovskite#GdFeO3	Wang, S.L.; Li, P.G.; Zou, Y.H.; Wu, X.P.; Ungar, G.; Liu, Y.S.; Shen, J.Q.; Tang, W.H.	5.328(4) 5.620(2) 7.625(6) 90 90 90	228.32	262.676	295	2015		Tb	1	_	0	Mn	0.1	Fe	0.9	O	3	5.328	5.62	7.625	90	90	90	62	orthorhombic	65	0	25	26	8	26	0	60	61	101	1.75	0	1.4	1.4	0.6	1.1	0	1.55	1.83	3.44	158.92535	0	54.938045	55.845	15.9994	19.3	0	7.35	7.09	17.36	11	0	7.8	80	0.02658	170	0	68	62	5.3	3.6	0	8.89	2.87	6.83	8	0	4	4	2	11	0	7	8	16	3.1	2.9	-2	1.0467	0.702	1.26	1.491025641	0.8307142857	0.5571428571	0.3447	0.8313370093	61.090625	39.95	9.3	0.0044520938	45.4	176.853674359	177.3403113682	178.98544973	-0.6354269976	1.1847871795
253076	I 4/m	Sr2(CrRe)O6	Sr2NiWO6	Orlando, M.T.D.; Cavichini, A.S.; Depianti, J.B.; Passamai, J.L.; Rocha, J.R.; Salvador, J.F.; Orlando, C.G.P.	5.5305(3) 5.5305(3) 7.8117(9) 90 90 90	238.93	509.434	285	2016		Sr	1	_	0	Cr	0.5	Re	0.5	O	3	5.5305	5.5305	7.8117	90	90	90	87	tetragonal	38	0	24	75	8	15	0	57	58	101	2	0	1.4	1.35	0.6	0.95	0	1.66	1.9	3.44	87.62	0	51.9961	186.207	15.9994	33.94	0	7.23	8.86	17.36	35	0	94	48	0.02658	197.2	0	83	62	5.3	6.08	0	2.88	2.76	6.83	5	0	4	6	2	2	0	6	7	16	2	4	-2	1.32	0.7375	1.26	1.7898305085	1.0476190476	0.5853174603	0.5825	0.9133093845	73.34	41.06	6.29	0.0136296296	45.4	200.9926694915	201.323478876	203.18544973	-0.5444629553	1.2739971751
253273	I 4/m	Sr(Fe0.67Te0.33)O3	Sr2NiWO6	Tang, Yawei; Hunter, Emily C.; Battle, Peter D.; Sena, Robert Paria; Hadermann, Joke; Avdeev, Maxim; Cadogan, J.M.	5.5886(5) 5.5886(5) 7.9134(8) 90 90 90	247.15	215.1445	300	2016		Sr	1	_	0	Fe	0.67	Te	0.33	O	3	5.5886	5.5886	7.9134	90	90	90	87	tetragonal	38	0	26	52	8	15	0	61	92	101	2	0	1.4	1.4	0.6	0.95	0	1.83	2.1	3.44	87.62	0	55.845	127.6	15.9994	33.94	0	7.09	20.46	17.36	35	0	80	3	0.02658	197.2	0	62	38	5.3	6.08	0	2.87	4.45	6.83	5	0	4	5	2	2	0	8	16	16	2	3.7666666667	-2	1.32	0.7067	1.26	1.8678364228	1.0476190476	0.5608730159	0.6133	0.9276124958	52.17	18.06	6.12	0.0002962963	24.23	200.9454635772	201.259776073	203.18544973	-0.5330794809	1.3212030895
253333	I 4/m c m	(Sr0.94Ca0.06)MoO3	Perovskite#SrTiO3#SrZrO3	Hopper, H.A.; Macphee, D.E.; McLaughlin, A.C.	5.61679(2) 5.61679(2) 7.95088(3) 90 90 90	250.84	228.7046	293	2016		Sr	0.94	Ca	0.06	Mo	1	_	0	O	3	5.61679	5.61679	7.95088	90	90	90	140	tetragonal	38	20	42	0	8	15	16	56	0	101	2	1.8	1.45	0	0.6	0.95	1	2.16	0	3.44	87.62	40.078	95.94	0	15.9994	33.94	26.2	9.38	0	17.36	35	200	139	0	0.02658	197.2	160.8	87	0	5.3	6.08	5.58	3.15	0	6.83	5	4	5	0	2	2	2	6	0	16	2	4	-2	1.3092	0.79	1.26	1.6572151899	1.039047619	0.626984127	0.5192	0.8861945084	76.84	45.06	5.79	0.0005925926	48.9	201.0619848101	201.4289793185	203.192712991	-0.5656979353	1.2046818565
253334	I 4/m c m	(Sr0.9Ca0.1)MoO3	Perovskite#SrTiO3#SrZrO3	Hopper, H.A.; Macphee, D.E.; McLaughlin, A.C.	5.61022(2) 5.61022(2) 7.94746(3) 90 90 90	250.14	226.803	293	2016		Sr	0.9	Ca	0.1	Mo	1	_	0	O	3	5.61022	5.61022	7.94746	90	90	90	140	tetragonal	38	20	42	0	8	15	16	56	0	101	2	1.8	1.45	0	0.6	0.95	1	2.16	0	3.44	87.62	40.078	95.94	0	15.9994	33.94	26.2	9.38	0	17.36	35	200	139	0	0.02658	197.2	160.8	87	0	5.3	6.08	5.58	3.15	0	6.83	5	4	5	0	2	2	2	6	0	16	2	4	-2	1.302	0.79	1.26	1.6481012658	1.0333333333	0.626984127	0.512	0.8837110114	76.84	45.06	5.79	0.0005925926	48.9	201.0638987342	201.4356097456	203.192712991	-0.567619876	1.2027679325
253335	I m m a	(Sr0.86Ca0.14)MoO3	Perovskite#BaPbO3#Ba(Pb.5Bi.5)O3	Hopper, H.A.; Macphee, D.E.; McLaughlin, A.C.	5.61511(3) 7.93171(3) 5.60555(3) 90 90 90	249.66	224.9014	293	2016		Sr	0.86	Ca	0.14	Mo	1	_	0	O	3	5.61511	7.93171	5.60555	90	90	90	74	orthorhombic	38	20	42	0	8	15	16	56	0	101	2	1.8	1.45	0	0.6	0.95	1	2.16	0	3.44	87.62	40.078	95.94	0	15.9994	33.94	26.2	9.38	0	17.36	35	200	139	0	0.02658	197.2	160.8	87	0	5.3	6.08	5.58	3.15	0	6.83	5	4	5	0	2	2	2	6	0	16	2	4	-2	1.2948	0.79	1.26	1.6389873418	1.0276190476	0.626984127	0.5048	0.8812275144	76.84	45.06	5.79	0.0005925926	48.9	201.0658126582	201.4422401727	203.192712991	-0.5695379046	1.2008540084
253336	I m m a	(Sr0.84Ca0.16)MoO3	Perovskite#BaPbO3#Ba(Pb.5Bi.5)O3	Hopper, H.A.; Macphee, D.E.; McLaughlin, A.C.	5.61278(3) 7.93038(6) 5.60418(3) 90 90 90	249.45	223.9506	293	2016		Sr	0.84	Ca	0.16	Mo	1	_	0	O	3	5.61278	7.93038	5.60418	90	90	90	74	orthorhombic	38	20	42	0	8	15	16	56	0	101	2	1.8	1.45	0	0.6	0.95	1	2.16	0	3.44	87.62	40.078	95.94	0	15.9994	33.94	26.2	9.38	0	17.36	35	200	139	0	0.02658	197.2	160.8	87	0	5.3	6.08	5.58	3.15	0	6.83	5	4	5	0	2	2	2	6	0	16	2	4	-2	1.2912	0.79	1.26	1.6344303797	1.0247619048	0.626984127	0.5012	0.8799857659	76.84	45.06	5.79	0.0005925926	48.9	201.0667696203	201.4455553862	203.192712991	-0.5704954482	1.1998970464
253337	I m m a	(Sr0.82Ca0.18)MoO3	Perovskite#BaPbO3#Ba(Pb.5Bi.5)O3	Hopper, H.A.; Macphee, D.E.; McLaughlin, A.C.	5.61002(4) 7.92815(7) 5.60187(4) 90 90 90	249.16	222.9998	293	2016		Sr	0.82	Ca	0.18	Mo	1	_	0	O	3	5.61002	7.92815	5.60187	90	90	90	74	orthorhombic	38	20	42	0	8	15	16	56	0	101	2	1.8	1.45	0	0.6	0.95	1	2.16	0	3.44	87.62	40.078	95.94	0	15.9994	33.94	26.2	9.38	0	17.36	35	200	139	0	0.02658	197.2	160.8	87	0	5.3	6.08	5.58	3.15	0	6.83	5	4	5	0	2	2	2	6	0	16	2	4	-2	1.2876	0.79	1.26	1.6298734177	1.0219047619	0.626984127	0.4976	0.8787440174	76.84	45.06	5.79	0.0005925926	48.9	201.0677265823	201.4488705997	203.192712991	-0.5714520093	1.1989400844
254115	P n m a	Ba(Ce0.8Pr0.2)O3	Perovskite#GdFeO3	Basbus, Juan F.; Caneiro, Alberto; Suescun, Leopoldo; Lamas, Diego G.; Mogni, Liliana V.	6.21025(7) 8.76826(9) 6.22886(9) 90 90 90	339.18	325.615	298	2015		Ba	1	_	0	Ce	0.8	Pr	0.2	O	3	6.21025	8.76826	6.22886	90	90	90	62	orthorhombic	56	0	58	59	8	14	0	32	31	101	2.15	0	1.85	1.85	0.6	0.89	0	1.12	1.13	3.44	137.327	0	140.116	140.90765	15.9994	38.16	0	20.69	20.8	17.36	18	0	11	13	0.02658	272	0	205	216	5.3	5.02	0	5.16	3.67	6.83	6	0	8	8	2	2	0	4	5	16	2	4	-2	1.49	1.01	1.26	1.4752475248	1.1825396825	0.8015873016	0.48	0.8566271578	193.941625	160.69	7.92	0.0039540816	163.57	277.0047524752	277.3813796331	278.961275203	-0.5835612642	1.0666760962
254121	P n m a	Ba(Ce0.6Pr0.4)O3	Perovskite#GdFeO3	Basbus, Juan F.; Caneiro, Alberto; Suescun, Leopoldo; Lamas, Diego G.; Mogni, Liliana V.	6.20345(7) 8.75952(9) 6.22537(9) 90 90 90	338.28	325.773	298	2015		Ba	1	_	0	Ce	0.6	Pr	0.4	O	3	6.20345	8.75952	6.22537	90	90	90	62	orthorhombic	56	0	58	59	8	14	0	32	31	101	2.15	0	1.85	1.85	0.6	0.89	0	1.12	1.13	3.44	137.327	0	140.116	140.90765	15.9994	38.16	0	20.69	20.8	17.36	18	0	11	13	0.02658	272	0	205	216	5.3	5.02	0	5.16	3.67	6.83	6	0	8	8	2	2	0	4	5	16	2	4	-2	1.49	1.01	1.26	1.4752475248	1.1825396825	0.8015873016	0.48	0.8566271578	193.941625	160.69	7.92	0.0039540816	163.57	277.0047524752	277.3813796331	278.961275203	-0.5835612642	1.0666760962
254127	P n m a	Ba(Ce0.4Pr0.6)O3	Perovskite#GdFeO3	Basbus, Juan F.; Caneiro, Alberto; Suescun, Leopoldo; Lamas, Diego G.; Mogni, Liliana V.	6.19647(7) 8.74999(9) 6.22045(9) 90 90 90	337.26	325.931	298	2015		Ba	1	_	0	Ce	0.4	Pr	0.6	O	3	6.19647	8.74999	6.22045	90	90	90	62	orthorhombic	56	0	58	59	8	14	0	32	31	101	2.15	0	1.85	1.85	0.6	0.89	0	1.12	1.13	3.44	137.327	0	140.116	140.90765	15.9994	38.16	0	20.69	20.8	17.36	18	0	11	13	0.02658	272	0	205	216	5.3	5.02	0	5.16	3.67	6.83	6	0	8	8	2	2	0	4	5	16	2	4	-2	1.49	1.01	1.26	1.4752475248	1.1825396825	0.8015873016	0.48	0.8566271578	193.941625	160.69	7.92	0.0039540816	163.57	277.0047524752	277.3813796331	278.961275203	-0.5835612642	1.0666760962
254133	P n m a	Ba(Ce0.2Pr0.8)O3	Perovskite#GdFeO3	Basbus, Juan F.; Caneiro, Alberto; Suescun, Leopoldo; Lamas, Diego G.; Mogni, Liliana V.	6.18949(7) 8.74009(9) 6.21421(9) 90 90 90	336.16	326.089	298	2015		Ba	1	_	0	Ce	0.2	Pr	0.8	O	3	6.18949	8.74009	6.21421	90	90	90	62	orthorhombic	56	0	58	59	8	14	0	32	31	101	2.15	0	1.85	1.85	0.6	0.89	0	1.12	1.13	3.44	137.327	0	140.116	140.90765	15.9994	38.16	0	20.69	20.8	17.36	18	0	11	13	0.02658	272	0	205	216	5.3	5.02	0	5.16	3.67	6.83	6	0	8	8	2	2	0	4	5	16	2	4	-2	1.49	1.01	1.26	1.4752475248	1.1825396825	0.8015873016	0.48	0.8566271578	193.941625	160.69	7.92	0.0039540816	163.57	277.0047524752	277.3813796331	278.961275203	-0.5835612642	1.0666760962
254190	P -3 m 1	Ba2(Sc0.85Ru0.15)RuO6		Kayser, Paula; Injac, Sean; Ranjbar, Ben; Kennedy, Brendan J.; Avdeev, Maxim; Yamaura, Kazunari	5.796507 5.796507 14.25924(19) 90 90 120	414.91	525.1205	295	2017		Ba	1	_	0	Sc	0.425	Ru	0.575	O	3	5.796507	5.796507	14.25924	90	90	120	164	trigonal	56	0	21	44	8	14	0	19	62	101	2.15	0	1.6	1.3	0.6	0.89	0	1.36	2.2	3.44	137.327	0	44.955912	101.07	15.9994	38.16	0	15	8.17	17.36	18	0	16	120	0.02658	272	0	97	72	5.3	5.02	0	3.31	2.7	6.83	6	0	4	5	2	2	0	3	8	16	2	4.15	-2	1.49	0.7815	1.26	1.9065898912	1.1825396825	0.6202380952	0.7085	0.9525072977	85.701625	53.69	7.68	0.0429482507	55.33	276.8019101088	277.0459174065	278.999573603	-0.508213217	1.2695184627
254426	P n m a	(Bi0.5Y0.5)CrO3	Perovskite#GdFeO3	Colin, Claire V.; Perez, Alejandro Gomez; Bordet, Pierre; Goujon, Celine; Darie, Celine	5.53748(7) 7.63766(7) 5.32096(5) 90 90 90	225.04	248.9395	300	2012		Bi	0.5	Y	0.5	Cr	1	_	0	O	3	5.53748	7.63766	5.32096	90	90	90	62	orthorhombic	83	39	24	0	8	87	25	57	0	101	1.6	1.8	1.4	0	0.6	2.02	1.22	1.66	0	3.44	208.9804	88.90585	51.9961	0	15.9994	21.31	19.88	7.23	0	17.36	8	17	94	0	0.02658	48	162	83	0	5.3	4.75	3.65	2.88	0	6.83	6	5	4	0	2	15	3	6	0	16	3	3	-2	1.105	0.755	1.26	1.4635761589	0.876984127	0.5992063492	0.35	0.829929299	77.244	54.09	7.24	2.42975354706053E-06	58.43	52.8864238411	53.3663531401	54.98544973	-0.663433678	1.1250704118
254427	P n m a	(Bi0.8Y0.2)CrO3	Perovskite#GdFeO3	Colin, Claire V.; Perez, Alejandro Gomez; Bordet, Pierre; Goujon, Celine; Darie, Celine	5.54528(2) 7.70042(3) 5.37231(2) 90 90 90	229.4	284.962	300	2012		Bi	0.8	Y	0.2	Cr	1	_	0	O	3	5.54528	7.70042	5.37231	90	90	90	62	orthorhombic	83	39	24	0	8	87	25	57	0	101	1.6	1.8	1.4	0	0.6	2.02	1.22	1.66	0	3.44	208.9804	88.90585	51.9961	0	15.9994	21.31	19.88	7.23	0	17.36	8	17	94	0	0.02658	48	162	83	0	5.3	4.75	3.65	2.88	0	6.83	6	5	4	0	2	15	3	6	0	16	3	3	-2	1.144	0.755	1.26	1.5152317881	0.9079365079	0.5992063492	0.389	0.8436152367	77.244	54.09	7.24	2.42975354706053E-06	58.43	52.8737682119	53.3283834486	54.98544973	-0.6532721558	1.137726041
254428	P n m a	(Bi0.95Y0.05)CrO3	Perovskite#GdFeO3	Colin, Claire V.; Perez, Alejandro Gomez; Bordet, Pierre; Goujon, Celine; Darie, Celine	5.54658(2) 7.72906(3) 5.39774(2) 90 90 90	231.4	302.9733	300	2012		Bi	0.95	Y	0.05	Cr	1	_	0	O	3	5.54658	7.72906	5.39774	90	90	90	62	orthorhombic	83	39	24	0	8	87	25	57	0	101	1.6	1.8	1.4	0	0.6	2.02	1.22	1.66	0	3.44	208.9804	88.90585	51.9961	0	15.9994	21.31	19.88	7.23	0	17.36	8	17	94	0	0.02658	48	162	83	0	5.3	4.75	3.65	2.88	0	6.83	6	5	4	0	2	15	3	6	0	16	3	3	-2	1.1635	0.755	1.26	1.5410596026	0.9234126984	0.5992063492	0.4085	0.8504582056	77.244	54.09	7.24	2.42975354706053E-06	58.43	52.8674403974	53.3093986029	54.98544973	-0.6481445829	1.1440538555
257018	R -3 c H	La0.9Gd0.1(MnO3)	Perovskite#LaAlO3	Chourasia, Rashmi; Varma, Vijay; Chaurasiya, Shivendra; Shrivastava, O.P.	5.49187(16) 5.49187(16) 13.4089(6) 90 90 120	350.24	243.681	293	2017		La	0.9	Gd	0.1	Mn	1	_	0	O	3	5.49187	5.49187	13.4089	90	90	120	167	trigonal	57	64	25	0	8	33	27	60	0	101	1.95	1.8	1.4	0	0.6	1.1	1.2	1.55	0	3.44	138.90547	157.25	54.938045	0	15.9994	22.39	19.9	7.35	0	17.36	13	11	7.8	0	0.02658	215	158	68	0	5.3	3.75	3.64	8.89	0	6.83	8	8	4	0	2	3	10	7	0	16	3	3	-2	1.1626	0.72	1.26	1.6147222222	0.9226984127	0.5714285714	0.4426	0.8651701455	59.035125	36.66	9.5	5.42616245095584E-05	42.11	221.8278777778	222.2504479233	223.98544973	-0.6182075791	1.2024252525
257019	R -3 c H	La0.8Gd0.2(MnO3)	Perovskite#LaAlO3	Chourasia, Rashmi; Varma, Vijay; Chaurasiya, Shivendra; Shrivastava, O.P.	5.4921(6) 5.4921(6) 13.3602(10) 90 90 120	349	245.515	293	2017		La	0.8	Gd	0.2	Mn	1	_	0	O	3	5.4921	5.4921	13.3602	90	90	120	167	trigonal	57	64	25	0	8	33	27	60	0	101	1.95	1.8	1.4	0	0.6	1.1	1.2	1.55	0	3.44	138.90547	157.25	54.938045	0	15.9994	22.39	19.9	7.35	0	17.36	13	11	7.8	0	0.02658	215	158	68	0	5.3	3.75	3.64	8.89	0	6.83	8	8	4	0	2	3	10	7	0	16	3	3	-2	1.1532	0.72	1.26	1.6016666667	0.9152380952	0.5714285714	0.4332	0.8618131739	59.035125	36.66	9.5	5.42616245095584E-05	42.11	221.8315333333	222.2601465073	223.98544973	-0.6207592658	1.198769697
257020	R -3 c H	La0.7Gd0.3(MnO3)	Perovskite#LaAlO3	Chourasia, Rashmi; Varma, Vijay; Chaurasiya, Shivendra; Shrivastava, O.P.	5.4921(6) 5.4921(6) 13.3602(10) 90 90 120	349	247.349	293	2017		La	0.7	Gd	0.3	Mn	1	_	0	O	3	5.4921	5.4921	13.3602	90	90	120	167	trigonal	57	64	25	0	8	33	27	60	0	101	1.95	1.8	1.4	0	0.6	1.1	1.2	1.55	0	3.44	138.90547	157.25	54.938045	0	15.9994	22.39	19.9	7.35	0	17.36	13	11	7.8	0	0.02658	215	158	68	0	5.3	3.75	3.64	8.89	0	6.83	8	8	4	0	2	3	10	7	0	16	3	3	-2	1.1438	0.72	1.26	1.5886111111	0.9077777778	0.5714285714	0.4238	0.8584562023	59.035125	36.66	9.5	5.42616245095584E-05	42.11	221.8351888889	222.2698450912	223.98544973	-0.6233036155	1.1951141414
257056	C 1 2/c 1	Bi(Mn0.7Cr0.3)O3	Perovskite#ScBiO3	Belik, Alexei A.	9.47052(15) 5.57833(9) 9.68239(15) 90 108.2219(11) 90	485.86	311.035	293	2016		Bi	1	_	0	Mn	0.7	Cr	0.3	O	3	9.47052	5.57833	9.68239	90	108.2219	90	15	monoclinic	83	0	25	24	8	87	0	60	57	101	1.6	0	1.4	1.4	0.6	2.02	0	1.55	1.66	3.44	208.9804	0	54.938045	51.9961	15.9994	21.31	0	7.35	7.23	17.36	8	0	7.8	94	0.02658	48	0	68	83	5.3	4.75	0	8.89	2.88	6.83	6	0	4	4	2	15	0	7	6	16	3	3	-2	1.17	0.751	1.26	1.5579227696	0.9285714286	0.596031746	0.419	0.8544353447	62.354	38.09	7.13	0.0001403183	43.54	52.8610772304	53.2965125751	54.98544973	-0.6451502247	1.1504170225
257057	C 1 2/c 1	Bi(Mn0.6Cr0.4)O3	Perovskite#ScBiO3	Belik, Alexei A.	9.45744(15) 5.56785(10) 9.65897(16) 90 108.1071(12) 90	483.42	310.741	293	2016		Bi	1	_	0	Mn	0.6	Cr	0.4	O	3	9.45744	5.56785	9.65897	90	108.1071	90	15	monoclinic	83	0	25	24	8	87	0	60	57	101	1.6	0	1.4	1.4	0.6	2.02	0	1.55	1.66	3.44	208.9804	0	54.938045	51.9961	15.9994	21.31	0	7.35	7.23	17.36	8	0	7.8	94	0.02658	48	0	68	83	5.3	4.75	0	8.89	2.88	6.83	6	0	4	4	2	15	0	7	6	16	3	3	-2	1.17	0.753	1.26	1.5537848606	0.9285714286	0.5976190476	0.417	0.8535864274	62.354	38.09	7.13	0.0001403183	43.54	52.8632151394	53.2998015668	54.98544973	-0.6457902417	1.1482791134
257058	C 1 2/c 1	Bi(Mn0.5Cr0.5)O3	Perovskite#ScBiO3	Belik, Alexei A.	9.4554(2) 5.55359(12) 9.6418(2) 90 108.1058(14) 90	481.24	310.447	293	2016		Bi	1	_	0	Mn	0.5	Cr	0.5	O	3	9.4554	5.55359	9.6418	90	108.1058	90	15	monoclinic	83	0	25	24	8	87	0	60	57	101	1.6	0	1.4	1.4	0.6	2.02	0	1.55	1.66	3.44	208.9804	0	54.938045	51.9961	15.9994	21.31	0	7.35	7.23	17.36	8	0	7.8	94	0.02658	48	0	68	83	5.3	4.75	0	8.89	2.88	6.83	6	0	4	4	2	15	0	7	6	16	3	3	-2	1.17	0.75	1.26	1.56	0.9285714286	0.5952380952	0.42	0.854860437	62.354	38.09	7.13	0.0001403183	43.54	52.86	53.294860437	54.98544973	-0.6448295607	1.1514942529
257059	C 1 2/c 1	Bi(Mn0.4Cr0.6)O3	Perovskite#ScBiO3	Belik, Alexei A.	9.44514(8) 5.53419(4) 9.62030(7) 90 108.1603(5) 90	477.81	310.153	293	2016		Bi	1	_	0	Mn	0.4	Cr	0.6	O	3	9.44514	5.53419	9.6203	90	108.1603	90	15	monoclinic	83	0	25	24	8	87	0	60	57	101	1.6	0	1.4	1.4	0.6	2.02	0	1.55	1.66	3.44	208.9804	0	54.938045	51.9961	15.9994	21.31	0	7.35	7.23	17.36	8	0	7.8	94	0.02658	48	0	68	83	5.3	4.75	0	8.89	2.88	6.83	6	0	4	4	2	15	0	7	6	16	3	3	-2	1.17	0.751	1.26	1.5579227696	0.9285714286	0.596031746	0.419	0.8544353447	62.354	38.09	7.13	0.0001403183	43.54	52.8610772304	53.2965125751	54.98544973	-0.6451502247	1.1504170225
257060	C 1 2/c 1	Bi(Mn0.3Cr0.7)O3	Perovskite#ScBiO3	Belik, Alexei A.	9.44724(7) 5.51676(3) 9.60760(6) 90 108.2855(5) 90	475.45	309.859	293	2016		Bi	1	_	0	Mn	0.3	Cr	0.7	O	3	9.44724	5.51676	9.6076	90	108.2855	90	15	monoclinic	83	0	25	24	8	87	0	60	57	101	1.6	0	1.4	1.4	0.6	2.02	0	1.55	1.66	3.44	208.9804	0	54.938045	51.9961	15.9994	21.31	0	7.35	7.23	17.36	8	0	7.8	94	0.02658	48	0	68	83	5.3	4.75	0	8.89	2.88	6.83	6	0	4	4	2	15	0	7	6	16	3	3	-2	1.17	0.754	1.26	1.5517241379	0.9285714286	0.5984126984	0.416	0.8531626009	62.354	38.09	7.13	0.0001403183	43.54	52.8642758621	53.301438463	54.98544973	-0.6461095963	1.1472183908
257061	C 1 2/c 1	Bi(Mn0.2Cr0.8)O3	Perovskite#ScBiO3	Belik, Alexei A.	9.46081(17) 5.50890(10) 9.60903(16) 90 108.3924(13) 90	475.23	309.565	293	2016		Bi	1	_	0	Mn	0.2	Cr	0.8	O	3	9.46081	5.5089	9.60903	90	108.3924	90	15	monoclinic	83	0	25	24	8	87	0	60	57	101	1.6	0	1.4	1.4	0.6	2.02	0	1.55	1.66	3.44	208.9804	0	54.938045	51.9961	15.9994	21.31	0	7.35	7.23	17.36	8	0	7.8	94	0.02658	48	0	68	83	5.3	4.75	0	8.89	2.88	6.83	6	0	4	4	2	15	0	7	6	16	3	3	-2	1.17	0.753	1.26	1.5537848606	0.9285714286	0.5976190476	0.417	0.8535864274	62.354	38.09	7.13	0.0001403183	43.54	52.8632151394	53.2998015668	54.98544973	-0.6457902417	1.1482791134
257647	P b n m	(Y0.75Ca0.25)MnO3	Perovskite#GdFeO3	Sinclair, R.; Cao, H.B.; Garlea, V.O.; Lee, M.; Choi, E.S.; Dun, Z.L.; Dong, S.; Dagotto, E.; Zhou, H.D.	5.29058(7) 5.62603(8) 7.44759(9) 90 90 90	221.68	179.6358	293	2017		Y	0.75	Ca	0.25	Mn	1	_	0	O	3	5.29058	5.62603	7.44759	90	90	90	62	orthorhombic	39	20	25	0	8	25	16	60	0	101	1.8	1.8	1.4	0	0.6	1.22	1	1.55	0	3.44	88.90585	40.078	54.938045	0	15.9994	19.88	26.2	7.35	0	17.36	17	200	7.8	0	0.02658	162	160.8	68	0	5.3	3.65	5.58	8.89	0	6.83	5	4	4	0	2	3	2	7	0	16	2.75	3.3	-2	1.065	0.733	1.26	1.4529331514	0.8452380952	0.5817460317	0.332	0.8248987789	60.618	39.32	6.47	0.0001152	44.77	165.8790668486	166.3719656274	167.98544973	-0.6386313139	1.1609331514
257649	P b n m	(Dy0.75Ca0.25)MnO3	Perovskite#GdFeO3	Sinclair, R.; Cao, H.B.; Garlea, V.O.; Lee, M.; Choi, E.S.; Dun, Z.L.; Dong, S.; Dagotto, E.; Zhou, H.D.	5.30560(14) 5.61014(16) 7.46011(19) 90 90 90	222.04	234.832	293	2017		Dy	0.75	Ca	0.25	Mn	1	_	0	O	3	5.3056	5.61014	7.46011	90	90	90	62	orthorhombic	66	20	25	0	8	24	16	60	0	101	1.75	1.8	1.4	0	0.6	1.22	1	1.55	0	3.44	162.5	40.078	54.938045	0	15.9994	19.01	26.2	7.35	0	17.36	11	200	7.8	0	0.02658	163	160.8	68	0	5.3	3.59	5.58	8.89	0	6.83	8	4	4	0	2	12	2	7	0	16	2.75	3.3	-2	1.074	0.733	1.26	1.4652114598	0.8523809524	0.5817460317	0.341	0.8280919354	61.090625	40.24	9.42	0.0001265914	45.69	169.8757885402	170.3628804757	171.98544973	-0.6346158847	1.1658781264
257650	P b n m	(Ho0.75Ca0.25)MnO3	Perovskite#GdFeO3	Sinclair, R.; Cao, H.B.; Garlea, V.O.; Lee, M.; Choi, E.S.; Dun, Z.L.; Dong, S.; Dagotto, E.; Zhou, H.D.	5.29145(7) 5.64001(7) 7.44908(9) 90 90 90	222.31	236.6545	293	2017		Ho	0.75	Ca	0.25	Mn	1	_	0	O	3	5.29145	5.64001	7.44908	90	90	90	62	orthorhombic	67	20	25	0	8	23	16	60	0	101	1.75	1.8	1.4	0	0.6	1.23	1	1.55	0	3.44	164.93032	40.078	54.938045	0	15.9994	18.74	26.2	7.35	0	17.36	16	200	7.8	0	0.02658	156	160.8	68	0	5.3	3.58	5.58	8.89	0	6.83	8	4	4	0	2	13	2	7	0	16	2.75	3.3	-2	1.06575	0.733	1.26	1.4539563438	0.8458333333	0.5817460317	0.33275	0.8251648752	61.090625	40.51	9.43	0.0001438317	45.96	162.8787936562	163.3712085314	164.98544973	-0.6349575868	1.1646846047
257651	P b n m	(Er0.75Ca0.25)MnO3	Perovskite#GdFeO3	Sinclair, R.; Cao, H.B.; Garlea, V.O.; Lee, M.; Choi, E.S.; Dun, Z.L.; Dong, S.; Dagotto, E.; Zhou, H.D.	5.26879(6) 5.64677(6) 7.42734(7) 90 90 90	220.98	238.402	293	2017		Er	0.75	Ca	0.25	Mn	1	_	0	O	3	5.26879	5.64677	7.42734	90	90	90	62	orthorhombic	68	20	25	0	8	22	16	60	0	101	1.75	1.8	1.4	0	0.6	1.24	1	1.55	0	3.44	167.259	40.078	54.938045	0	15.9994	18.46	26.2	7.35	0	17.36	15	200	7.8	0	0.02658	150	160.8	68	0	5.3	3.56	5.58	8.89	0	6.83	8	4	4	0	2	14	2	7	0	16	2.75	3.3	-2	1.0575	0.733	1.26	1.4427012278	0.8392857143	0.5817460317	0.3245	0.8222378151	61.090625	40.79	9.44	0.0001643501	46.24	156.8817987722	157.3795365872	158.98544973	-0.6351287858	1.1636557733
257661	I m m a	(Nd0.5Ba0.5)MnO3	Perovskite#BaPbO3#Ba(Pb.5Bi.5)O3	Tonus, Florent; Bahout, Mona; Dorcet, Vincent; Sharma, Rakesh K.; Djurado, Elisabeth; Paofai, Serge; Smith, Ronald I.; Skinner, Stephen J.	5.503(1) 7.7962(4) 5.502(1) 90 90 90	236.05	243.727	293	2017		Nd	0.5	Ba	0.5	Mn	1	_	0	O	3	5.503	7.7962	5.502	90	90	90	74	orthorhombic	60	56	25	0	8	30	14	60	0	101	1.85	2.15	1.4	0	0.6	1.14	0.89	1.55	0	3.44	144.242	137.327	54.938045	0	15.9994	20.59	38.16	7.35	0	17.36	17	18	7.8	0	0.02658	208	272	68	0	5.3	3.66	5.02	8.89	0	6.83	8	6	4	0	2	6	2	7	0	16	2.5	3.5	-2	1.3065	0.695	1.26	1.8798561151	1.0369047619	0.5515873016	0.6115	0.9282811017	60.118375	38.56	9.44	6.85185185185185E-05	44.01	214.7316438849	215.0484249866	216.98544973	-0.5658776682	1.3016894484
257782	P 1 21/n 1	Sr2Pr(SbO6)	Perovskite#Ba2LaRuO6#Cu2NdNbO6	Wong-Ng, W.; Kaduk, J.A.; Luong, M.; Huang, Q.	5.87905(8) 5.96952(9) 8.36920(12) 9 90.313(1) 9	293.71	533.894	293	2014		Sr	1	_	0	Pr	0.5	Sb	0.5	O	3	5.87905	5.96952	8.3692	9	90.313	9	14	monoclinic	38	0	59	51	8	15	0	31	88	101	2	0	1.85	1.45	0.6	0.95	0	1.13	2.05	3.44	87.62	0	140.90765	121.76	15.9994	33.94	0	20.8	18.19	17.36	35	0	13	24	0.02658	197.2	0	216	43	5.3	6.08	0	3.67	4.51	6.83	5	0	8	5	2	2	0	5	15	16	2	4	-2	1.32	0.945	1.26	1.3968253968	1.0476190476	0.75	0.375	0.8273630365	206.87	175.06	6.82	0.0065185185	178.93	201.1781746032	201.6305376397	203.161275203	-0.6101526428	1.0884920635
257784	P 1 21/n 1	Sr2Sm(SbO6)	Perovskite#Ba2LaRuO6#Cu2NdNbO6	Wong-Ng, W.; Kaduk, J.A.; Luong, M.; Huang, Q.	5.85656(8) 5.92043(8) 8.32095(11) 9 90.2649(9) 9	288.51	543.334	293	2014		Sr	1	_	0	Sm	0.5	Sb	0.5	O	3	5.85656	5.92043	8.32095	9	90.2649	9	14	monoclinic	38	0	62	51	8	15	0	28	88	101	2	0	1.85	1.45	0.6	0.95	0	1.17	2.05	3.44	87.62	0	150.36	121.76	15.9994	33.94	0	19.98	18.19	17.36	35	0	13	24	0.02658	197.2	0	192	43	5.3	6.08	0	9	4.51	6.83	5	0	8	5	2	2	0	8	15	16	2	4	-2	1.32	0.919	1.26	1.436343852	1.0476190476	0.7293650794	0.401	0.8372351975	182.83	148.06	6.78	0.0065185185	154.89	201.164656148	201.6008913455	203.161275203	-0.6028523966	1.1020105187
257793	P 1 21/n 1	Sr2Lu(SbO6)	Perovskite#Ba2LaRuO6#Cu2NdNbO6	Wong-Ng, W.; Kaduk, J.A.; Luong, M.; Huang, Q.	5.7779(2) 5.7888(2) 8.1767(3) 9 90.112(2) 9	273.49	567.954	293	2014		Sr	1	_	0	Lu	0.5	Sb	0.5	O	3	5.7779	5.7888	8.1767	9	90.112	9	14	monoclinic	38	0	71	51	8	15	0	20	88	101	2	0	1.75	1.45	0.6	0.95	0	1.27	2.05	3.44	87.62	0	174.967	121.76	15.9994	33.94	0	17.78	18.19	17.36	35	0	16	24	0.02658	197.2	0	137	43	5.3	6.08	0	3.51	4.51	6.83	5	0	8	5	2	2	0	17	15	16	2	4	-2	1.32	0.8705	1.26	1.5163699024	1.0476190476	0.6908730159	0.4495	0.8562945297	127.73	84.06	6.68	0.0065185185	99.79	201.1331300976	201.5399246273	203.1839859469	-0.5885744791	1.133536569
257821	P b n m	(Pr0.9Sr0.1)MnO3	Perovskite#GdFeO3	Nakatsugawa, Hiroshi; Kubota, Masaki; Saito, Miwa	5.4692(4) 5.5541(4) 7.6872(5) 90 90 90	233.51	238.518	293	2015		Pr	0.9	Sr	0.1	Mn	1	_	0	O	3	5.4692	5.5541	7.6872	90	90	90	62	orthorhombic	59	38	25	0	8	31	15	60	0	101	1.85	2	1.4	0	0.6	1.13	0.95	1.55	0	3.44	140.90765	87.62	54.938045	0	15.9994	20.8	33.94	7.35	0	17.36	13	35	7.8	0	0.02658	216	197.2	68	0	5.3	3.67	6.08	8.89	0	6.83	8	5	4	0	2	5	2	7	0	16	2.9	3.1	-2	1.167	0.747	1.26	1.562248996	0.9261904762	0.5928571429	0.42	0.8550812944	60.118375	38.35	9.43	6.20992917324024E-05	43.8	222.857751004	223.2928322985	224.98544973	-0.6238991006	1.1745070605
257822	P b n m	(Pr0.8Sr0.2)MnO3	Perovskite#GdFeO3	Nakatsugawa, Hiroshi; Kubota, Masaki; Saito, Miwa	5.4781(3) 5.4914(3) 7.7336(4) 90 90 90	232.65	233.189	293	2015		Pr	0.8	Sr	0.2	Mn	1	_	0	O	3	5.4781	5.4914	7.7336	90	90	90	62	orthorhombic	59	38	25	0	8	31	15	60	0	101	1.85	2	1.4	0	0.6	1.13	0.95	1.55	0	3.44	140.90765	87.62	54.938045	0	15.9994	20.8	33.94	7.35	0	17.36	13	35	7.8	0	0.02658	216	197.2	68	0	5.3	3.67	6.08	8.89	0	6.83	8	5	4	0	2	5	2	7	0	16	2.8	3.2	-2	1.184	0.726	1.26	1.6308539945	0.9396825397	0.5761904762	0.458	0.8701757166	60.118375	38.35	9.43	6.20992917324024E-05	43.8	222.8271460055	223.2393217221	224.98544973	-0.6124341675	1.205112059
258031	R -3 c H	(Nd0.95Tb0.05)AlO3	Perovskite#LaAlO3	Ohon, N.; Vasylechko, L.; Kondyr, A.; Prots, Yu.; Schmidt, M.	5.31847(19) 5.31847(19) 12.9056(3) 90 90 120	316.15	219.951	293	2017		Nd	0.95	Tb	0.05	Al	1	_	0	O	3	5.31847	5.31847	12.9056	90	90	120	167	trigonal	60	65	13	0	8	30	26	80	0	101	1.85	1.75	1.25	0	0.6	1.14	1.1	1.61	0	3.44	144.242	158.92535	26.9815386	0	15.9994	20.59	19.3	10	0	17.36	17	11	235	0	0.02658	208	170	57.8	0	5.3	3.66	3.6	4.05	0	6.83	8	8	3	0	2	6	11	13	0	16	3	3	-2	1.12	0.675	1.26	1.6592592593	0.8888888889	0.5357142857	0.445	0.8697230694	49.858375	22.36	9.38	6.85185185185185E-05	33.75	214.7857407407	215.2104638101	216.9489846194	-0.6117048553	1.2475925926
258032	R -3 c H	(Nd0.90Tb0.10)AlO3	Perovskite#LaAlO3	Ohon, N.; Vasylechko, L.; Kondyr, A.; Prots, Yu.; Schmidt, M.	5.31779(5) 5.31779(5) 12.900005(2) 90 90 120	315.93	220.685	293	2017		Nd	0.9	Tb	0.1	Al	1	_	0	O	3	5.31779	5.31779	12.900005	90	90	120	167	trigonal	60	65	13	0	8	30	26	80	0	101	1.85	1.75	1.25	0	0.6	1.14	1.1	1.61	0	3.44	144.242	158.92535	26.9815386	0	15.9994	20.59	19.3	10	0	17.36	17	11	235	0	0.02658	208	170	57.8	0	5.3	3.66	3.6	4.05	0	6.83	8	8	3	0	2	6	11	13	0	16	3	3	-2	1.117	0.675	1.26	1.6548148148	0.8865079365	0.5357142857	0.442	0.8686267798	49.858375	22.36	9.38	6.85185185185185E-05	33.75	214.7871851852	215.213811965	216.9489846194	-0.6125421975	1.2461481481
