Repository: ihalage/analogmat

## Supplementary Materials for "Analogical discovery of disordered perovskites by crystal structure information hidden in unsupervised material fingerprints"

### Achintha Ihalage and Yang Hao

# DESCRIPTION: <p>Dielectric properties of (Ba0.5Sr0.5)TiO3 thin films</p>

# DESCRIPTION: <p>The dielectric properties of (Ba0.5Sr0.5)TiO3 (BST) thin films with high electrical resistivity were investigated. BST films are deposited on Pt/TiO2/SiO2/Si substrates by a metal-organic deposition (MOD) method. The dielectric permittivity and ac conductivity of the films are measured in the frequency range 102-105 Hz. The dielectric permittivity εr decreases slightly with frequency f ...</p>

File: analogmat/ICSD_data/ICSD_all_data.csv (part 26 of 35)
CollectionCode	HMS	StructuredFormula	StructureType	Authors	CellParameter	CellVolume	FormulaWeight	Temperature	PublicationYear	Quality	A1	A1_frac	A2	A2_frac	B1	B1_frac	B2	B2_frac	O	O_frac	a	b	c	alpha	beta	gamma	SpaceGroupNum	CrystalClass	atom_numA1	atom_numA2	atom_numB1	atom_numB2	atom_numO	mend_numA1	mend_numA2	mend_numB1	mend_numB2	mend_numO	atomic_rA1	atomic_rA2	atomic_rB1	atomic_rB2	atomic_rO	A1_X	A2_X	B1_X	B2_X	O_X	M_A1	M_A2	M_B1	M_B2	M_O	V_A1	V_A2	V_B1	V_B2	V_O	therm_con_A1	therm_con_A2	therm_con_B1	therm_con_B2	therm_con_O	polarizability_A1	polarizability_A2	polarizability_B1	polarizability_B2	polarizability_O	lattice_const_A1	lattice_const_A2	lattice_const_B1	lattice_const_B2	lattice_const_O	Row_A1	Row_A2	Row_B1	Row_B2	Row_O	Group_A1	Group_A2	Group_B1	Group_B2	Group_O	nA	nB	nO	rA_avg	rB_avg	rO	rA/rB	rA/rO	rB/rO	rA-rB	Goldschmidt_TF	SISSO_1	SISSO_2	SISSO_3	SISSO_4	SISSO_5	SISSO_6	SISSO_7	SISSO_8	SISSO_9	SISSO_10
258034	P b n m	(Nd0.85Tb0.15)AlO3	Perovskite#GdFeO3	Ohon, N.; Vasylechko, L.; Kondyr, A.; Prots, Yu.; Schmidt, M.	5.3164(1) 5.2912(1) 7.4843(2) 90 90 90	210.53	221.419	293	2017		Nd	0.85	Tb	0.15	Al	1	_	0	O	3	5.3164	5.2912	7.4843	90	90	90	62	orthorhombic	60	65	13	0	8	30	26	80	0	101	1.85	1.75	1.25	0	0.6	1.14	1.1	1.61	0	3.44	144.242	158.92535	26.9815386	0	15.9994	20.59	19.3	10	0	17.36	17	11	235	0	0.02658	208	170	57.8	0	5.3	3.66	3.6	4.05	0	6.83	8	8	3	0	2	6	11	13	0	16	3	3	-2	1.114	0.675	1.26	1.6503703704	0.8841269841	0.5357142857	0.439	0.8675304902	49.858375	22.36	9.38	6.85185185185185E-05	33.75	214.7886296296	215.2171601198	216.9489846194	-0.6133787636	1.2447037037
258035	P b n m	(Nd0.8Tb0.2)AlO3	Perovskite#GdFeO3	Ohon, N.; Vasylechko, L.; Kondyr, A.; Prots, Yu.; Schmidt, M.	5.3133(9) 5.2925(1) 7.4855(2) 90 90 90	210.5	222.153	293	2017		Nd	0.8	Tb	0.2	Al	1	_	0	O	3	5.3133	5.2925	7.4855	90	90	90	62	orthorhombic	60	65	13	0	8	30	26	80	0	101	1.85	1.75	1.25	0	0.6	1.14	1.1	1.61	0	3.44	144.242	158.92535	26.9815386	0	15.9994	20.59	19.3	10	0	17.36	17	11	235	0	0.02658	208	170	57.8	0	5.3	3.66	3.6	4.05	0	6.83	8	8	3	0	2	6	11	13	0	16	3	3	-2	1.111	0.675	1.26	1.6459259259	0.8817460317	0.5357142857	0.436	0.8664342006	49.858375	22.36	9.38	6.85185185185185E-05	33.75	214.7900740741	215.2205082747	216.9489846194	-0.6142145523	1.2432592593
258036	P b n m	(Nd0.75Tb0.25)AlO3	Perovskite#GdFeO3	Ohon, N.; Vasylechko, L.; Kondyr, A.; Prots, Yu.; Schmidt, M.	5.3084(1) 5.2919(1) 7.4824(1) 90 90 90	210.19	222.887	293	2017		Nd	0.75	Tb	0.25	Al	1	_	0	O	3	5.3084	5.2919	7.4824	90	90	90	62	orthorhombic	60	65	13	0	8	30	26	80	0	101	1.85	1.75	1.25	0	0.6	1.14	1.1	1.61	0	3.44	144.242	158.92535	26.9815386	0	15.9994	20.59	19.3	10	0	17.36	17	11	235	0	0.02658	208	170	57.8	0	5.3	3.66	3.6	4.05	0	6.83	8	8	3	0	2	6	11	13	0	16	3	3	-2	1.108	0.675	1.26	1.6414814815	0.8793650794	0.5357142857	0.433	0.865337911	49.858375	22.36	9.38	6.85185185185185E-05	33.75	214.7915185185	215.2238564296	216.9489846194	-0.6150495628	1.2418148148
258037	P b n m	(Nd0.7Tb0.3)AlO3	Perovskite#GdFeO3	Ohon, N.; Vasylechko, L.; Kondyr, A.; Prots, Yu.; Schmidt, M.	5.3022(1) 5.2920(1) 7.4792(2) 90 90 90	209.86	223.621	293	2017		Nd	0.7	Tb	0.3	Al	1	_	0	O	3	5.3022	5.292	7.4792	90	90	90	62	orthorhombic	60	65	13	0	8	30	26	80	0	101	1.85	1.75	1.25	0	0.6	1.14	1.1	1.61	0	3.44	144.242	158.92535	26.9815386	0	15.9994	20.59	19.3	10	0	17.36	17	11	235	0	0.02658	208	170	57.8	0	5.3	3.66	3.6	4.05	0	6.83	8	8	3	0	2	6	11	13	0	16	3	3	-2	1.105	0.675	1.26	1.637037037	0.876984127	0.5357142857	0.43	0.8642416215	49.858375	22.36	9.38	6.85185185185185E-05	33.75	214.792962963	215.2272045844	216.9489846194	-0.6158837941	1.2403703704
258038	P b n m	(Nd0.6Tb0.4)AlO3	Perovskite#GdFeO3	Ohon, N.; Vasylechko, L.; Kondyr, A.; Prots, Yu.; Schmidt, M.	5.2913(3) 5.2917(2) 7.4734(3) 90 90 90	209.26	225.089	293	2017		Nd	0.6	Tb	0.4	Al	1	_	0	O	3	5.2913	5.2917	7.4734	90	90	90	62	orthorhombic	60	65	13	0	8	30	26	80	0	101	1.85	1.75	1.25	0	0.6	1.14	1.1	1.61	0	3.44	144.242	158.92535	26.9815386	0	15.9994	20.59	19.3	10	0	17.36	17	11	235	0	0.02658	208	170	57.8	0	5.3	3.66	3.6	4.05	0	6.83	8	8	3	0	2	6	11	13	0	16	3	3	-2	1.099	0.675	1.26	1.6281481481	0.8722222222	0.5357142857	0.424	0.8620490423	49.858375	22.36	9.38	6.85185185185185E-05	33.75	214.7958518519	215.2339008941	216.9489846194	-0.6175499148	1.2374814815
258039	P b n m	(Nd0.5Tb0.5)AlO3	Perovskite#GdFeO3	Ohon, N.; Vasylechko, L.; Kondyr, A.; Prots, Yu.; Schmidt, M.	5.2820(1) 5.2917(1) 7.4656(2) 90 90 90	208.67	226.557	293	2017		Nd	0.5	Tb	0.5	Al	1	_	0	O	3	5.282	5.2917	7.4656	90	90	90	62	orthorhombic	60	65	13	0	8	30	26	80	0	101	1.85	1.75	1.25	0	0.6	1.14	1.1	1.61	0	3.44	144.242	158.92535	26.9815386	0	15.9994	20.59	19.3	10	0	17.36	17	11	235	0	0.02658	208	170	57.8	0	5.3	3.66	3.6	4.05	0	6.83	8	8	3	0	2	6	11	13	0	16	3	3	-2	1.093	0.675	1.26	1.6192592593	0.8674603175	0.5357142857	0.418	0.8598564631	49.858375	22.36	9.38	6.85185185185185E-05	33.75	214.7987407407	215.2405972039	216.9489846194	-0.6192129065	1.2345925926
258040	P b n m	(Nd0.3Tb0.7)AlO3	Perovskite#GdFeO3	Ohon, N.; Vasylechko, L.; Kondyr, A.; Prots, Yu.; Schmidt, M.	5.26284(5) 5.29797(4) 7.44899(7) 90 90 90	207.7	229.493	293	2017		Nd	0.3	Tb	0.7	Al	1	_	0	O	3	5.26284	5.29797	7.44899	90	90	90	62	orthorhombic	60	65	13	0	8	30	26	80	0	101	1.85	1.75	1.25	0	0.6	1.14	1.1	1.61	0	3.44	144.242	158.92535	26.9815386	0	15.9994	20.59	19.3	10	0	17.36	17	11	235	0	0.02658	208	170	57.8	0	5.3	3.66	3.6	4.05	0	6.83	8	8	3	0	2	6	11	13	0	16	3	3	-2	1.081	0.675	1.26	1.6014814815	0.8579365079	0.5357142857	0.406	0.8554713048	49.858375	22.36	9.38	6.85185185185185E-05	33.75	214.8045185185	215.2539898233	216.9489846194	-0.6225294707	1.2288148148
258041	R -3 c H	(Nd0.97Dy0.03)AlO3	Perovskite#LaAlO3	Ohon, N.; Vasylechko, L.; Kondyr, A.; Prots, Yu.; Schmidt, M.	5.31764(4) 5.31764(4) 12.9055(1) 90 90 120	316.04	219.7648	293	2017		Nd	0.97	Dy	0.03	Al	1	_	0	O	3	5.31764	5.31764	12.9055	90	90	120	167	trigonal	60	66	13	0	8	30	24	80	0	101	1.85	1.75	1.25	0	0.6	1.14	1.22	1.61	0	3.44	144.242	162.5	26.9815386	0	15.9994	20.59	19.01	10	0	17.36	17	11	235	0	0.02658	208	163	57.8	0	5.3	3.66	3.59	4.05	0	6.83	8	8	3	0	2	6	12	13	0	16	3	3	-2	1.12087	0.675	1.26	1.6605481481	0.8895793651	0.5357142857	0.44587	0.8700409933	49.858375	22.36	9.38	6.85185185185185E-05	33.75	214.7853218519	215.2094928452	216.9489846194	-0.611461881	1.2480114815
257278	R -3 c H	La(Co0.667Ni0.333)O3	Perovskite#LaAlO3	Oeygarden, V.; Grande, T.	5.4616(1) 5.4616(1) 13.1176(1) 90 90 120	338.86	245.7637	293	2016		La	1	_	0	Co	0.667	Ni	0.333	O	3	5.4616	5.4616	13.1176	90	90	120	167	trigonal	57	0	27	28	8	33	0	64	67	101	1.95	0	1.35	1.35	0.6	1.1	0	1.88	1.91	3.44	138.90547	0	58.933195	58.6934	15.9994	22.39	0	6.67	6.59	17.36	13	0	100	91	0.02658	215	0	55	49	5.3	3.75	0	2.51	3.52	6.83	8	0	4	4	2	3	0	9	10	16	3	3.1116666667	-2	1.172	0.726615	1.26	1.6129587195	0.9301587302	0.5766785714	0.445385	0.8656351089	45.705125	21.66	9.17	0.0024779475	28.78	221.8324262805	222.2526763893	223.9757233578	-0.6178535762	1.1978767498
257484	P n m a	Sm(Fe0.5Mn0.5)O3	Perovskite#GdFeO3	Kang, Jian; Cui, Xiaopeng; Fang, Yifei; Zhang, Jincang	5.69083 7.61428 5.37981 90 90 90	233.11	253.742	293	2016		Sm	1	_	0	Fe	0.5	Mn	0.5	O	3	5.69083	7.61428	5.37981	90	90	90	62	orthorhombic	62	0	26	25	8	28	0	61	60	101	1.85	0	1.4	1.4	0.6	1.17	0	1.83	1.55	3.44	150.36	0	55.845	54.938045	15.9994	19.98	0	7.09	7.35	17.36	13	0	80	7.8	0.02658	192	0	62	68	5.3	9	0	2.87	8.89	6.83	8	0	4	4	2	8	0	8	7	16	3	3	-2	1.098	0.705	1.26	1.5574468085	0.8714285714	0.5595238095	0.393	0.8485281374	53.838375	32.17	9.19	0.0002710459	38.34	198.8355531915	199.2910813289	200.98544973	-0.6253739264	1.2001610942
257494	R -3 c H	(La0.90Li0.10)MnO3	Perovskite#LaAlO3	Mohamed, H.F.	5.5266 5.5266 13.3559 90 90 120	353.28	228.6499	293	2017		La	0.9	Li	0.1	Mn	1	_	0	O	3	5.5266	5.5266	13.3559	90	90	120	167	trigonal	57	3	25	0	8	33	12	60	0	101	1.95	1.45	1.4	0	0.6	1.1	0.98	1.55	0	3.44	138.90547	6.941	54.938045	0	15.9994	22.39	13.02	7.35	0	17.36	13	85	7.8	0	0.02658	215	164.1125	68	0	5.3	3.75	3.49	8.89	0	6.83	8	2	4	0	2	3	1	7	0	16	2.8	3.2	-2	1.1448	0.726	1.26	1.5768595041	0.9085714286	0.5761904762	0.4188	0.8562187248	59.035125	36.66	9.5	5.42616245095584E-05	42.11	221.8419404959	222.2793592206	223.98544973	-0.6249953781	1.1883625344
257637	P 4 m m	(Ba0.8Sr0.2)TiO3	Perovskite#PbTiO3#BaTiO3	Ben Messaoud, F.; Rahmouni, H.; Dhahri, A.; Bouguila, N.; Dhahri, J.; Khirouni, K.	3.9797 3.9797 4.0019 90 90 90	63.38	223.293	293	2015		Ba	0.8	Sr	0.2	Ti	1	_	0	O	3	3.9797	3.9797	4.0019	90	90	90	99	tetragonal	56	38	22	0	8	14	15	51	0	101	2.15	2	1.4	0	0.6	0.89	0.95	1.54	0	3.44	137.327	87.62	47.867	0	15.9994	38.16	33.94	10.64	0	17.36	18	35	22	0	0.02658	272	197.2	100	0	5.3	5.02	6.08	2.95	0	6.83	6	5	4	0	2	2	2	4	0	16	2	4	-2	1.456	0.745	1.26	1.9543624161	1.1555555556	0.5912698413	0.711	0.9578563679	88.521625	55.69	7.5	0.0007835277	58.15	276.7566375839	277.0034939518	278.98544973	-0.5038461409	1.3147909875
257772	P n m a	Yb(Cr0.95Ru0.05)O3	Perovskite#GdFeO3	Dalal, Biswajit; Sarkar, Babusona; Ashok, Vishal Dev; De, S.K.	5.5079(6) 7.4970(3) 5.2014(3) 90 90 90	214.78	275.4905	293	2016		Yb	1	_	0	Cr	0.95	Ru	0.05	O	3	5.5079	7.497	5.2014	90	90	90	62	orthorhombic	70	0	24	44	8	17	0	57	62	101	1.75	0	1.4	1.3	0.6	1.1	0	1.66	2.2	3.44	173.04	0	51.9961	101.07	15.9994	24.84	0	7.23	8.17	17.36	39	0	94	120	0.02658	139	0	83	72	5.3	5.49	0	2.88	2.7	6.83	8	0	4	5	2	16	0	6	8	16	3	3	-2	1.008	0.75825	1.26	1.3293768546	0.8	0.6017857143	0.24975	0.7946082892	75.980625	50.41	9.19	0.0240687971	54.75	145.9203731454	146.4652314346	147.98544973	-0.641740811	1.138450384
257773	P n m a	Yb(Cr0.9Ru0.1)O3	Perovskite#GdFeO3	Dalal, Biswajit; Sarkar, Babusona; Ashok, Vishal Dev; De, S.K.	5.5087(4) 7.4963(9) 5.2012(2) 90 90 90	214.78	277.944	293	2016		Yb	1	_	0	Cr	0.9	Ru	0.1	O	3	5.5087	7.4963	5.2012	90	90	90	62	orthorhombic	70	0	24	44	8	17	0	57	62	101	1.75	0	1.4	1.3	0.6	1.1	0	1.66	2.2	3.44	173.04	0	51.9961	101.07	15.9994	24.84	0	7.23	8.17	17.36	39	0	94	120	0.02658	139	0	83	72	5.3	5.49	0	2.88	2.7	6.83	8	0	4	5	2	16	0	6	8	16	3	3	-2	1.008	0.7615	1.26	1.3237032173	0.8	0.6043650794	0.2465	0.7933307839	75.980625	50.41	9.19	0.0240687971	54.75	145.9227967827	146.4696275666	147.98544973	-0.6426518531	1.1360267467
257774	P n m a	Yb(Cr0.85Ru0.15)O3	Perovskite#GdFeO3	Dalal, Biswajit; Sarkar, Babusona; Ashok, Vishal Dev; De, S.K.	5.5093(1) 7.4966(2) 5.2013(2) 90 90 90	214.82	280.3975	293	2016		Yb	1	_	0	Cr	0.85	Ru	0.15	O	3	5.5093	7.4966	5.2013	90	90	90	62	orthorhombic	70	0	24	44	8	17	0	57	62	101	1.75	0	1.4	1.3	0.6	1.1	0	1.66	2.2	3.44	173.04	0	51.9961	101.07	15.9994	24.84	0	7.23	8.17	17.36	39	0	94	120	0.02658	139	0	83	72	5.3	5.49	0	2.88	2.7	6.83	8	0	4	5	2	16	0	6	8	16	3	3	-2	1.008	0.76475	1.26	1.3180778032	0.8	0.6069444444	0.24325	0.7920573798	75.980625	50.41	9.19	0.0240687971	54.75	145.9251721968	146.4739795766	147.98544973	-0.6435588312	1.1336513326
257781	P 1 21/n 1	La2Li(TaO6)	Perovskite#Na3AlF6	Rodriguez, Mark A.; Griego, James J.M.; Brown-Shaklee, Harlan J.; Blea-Kirby, Mia A.; Ihlefeld, John F.; Spoerke, Erik D.	5.621(1) 5.776(1) 7.954(1) 9 90.34(2) 9	258.24	561.703	293	2015		La	1	_	0	Li	0.5	Ta	0.5	O	3	5.621	5.776	7.954	9	90.34	9	14	monoclinic	57	0	3	73	8	33	0	12	52	101	1.95	0	1.45	1.45	0.6	1.1	0	0.98	1.5	3.44	138.90547	0	6.941	180.94788	15.9994	22.39	0	13.02	10.85	17.36	13	0	85	57	0.02658	215	0	164.1125	74	5.3	3.75	0	3.49	3.31	6.83	8	0	2	6	2	3	0	1	5	16	3	3	-2	1.172	0.84	1.26	1.3952380952	0.9301587302	0.6666666667	0.332	0.8188969961	155.717625	138.7725	9.83	0.0015318474	138.7925	221.9367619048	222.4236589009	223.992712991	-0.6527242185	1.0935411255
257940	P b n m	(Mg0.78Fe0.22)GeO3	Perovskite#GdFeO3	Stan, Camelia V.; Dutta, Rajkrishna; Cava, Robert J.; Prakapenka, Vitali B.; Duffy, Thomas S.	4.7282(2) 4.9437(3) 6.8803(6) 90 90 90	160.83	151.8358	293	2017		Mg	0.78	Fe	0.22	Ge	1	_	0	O	3	4.7282	4.9437	6.8803	90	90	90	62	orthorhombic	12	26	32	0	8	73	61	84	0	101	1.5	1.4	1.25	0	0.6	1.31	1.83	2.01	0	3.44	24.305	55.845	72.64	0	15.9994	14	7.09	13.63	0	17.36	160	80	60	0	0.02658	71.2	62	40	0	5.3	3.21	2.87	5.66	0	6.83	3	4	4	0	2	2	8	14	0	16	2	4	-2	0.8358	0.67	1.26	1.2474626866	0.6633333333	0.5317460317	0.1658	0.7678520166	34.615	10.5	3.8	3.85587262253321E-06	22.49	73.1183373134	73.72038933	75.1489846194	-0.7057056691	1.0953613167
258001	P n m a	(Bi0.8Sm0.2)FeO3	Perovskite#GdFeO3	Gil-Gonzalez, Eva; Perejon, Antonio; Sanchez-Jimenez, Pedro E.; Hayward, Michael A.; Criado, Jose M.; Sayagues, Maria J.; Perez-Maqueda, Luis A.	5.6216(1) 7.8141(2) 5.4429(1) 90 90 90	239.09	301.101	293	2017		Bi	0.8	Sm	0.2	Fe	1	_	0	O	3	5.6216	7.8141	5.4429	90	90	90	62	orthorhombic	83	62	26	0	8	87	28	61	0	101	1.6	1.85	1.4	0	0.6	2.02	1.17	1.83	0	3.44	208.9804	150.36	55.845	0	15.9994	21.31	19.98	7.09	0	17.36	8	13	80	0	0.02658	48	192	62	0	5.3	4.75	9	2.87	0	6.83	6	8	4	0	2	15	8	8	0	16	3	3	-2	1.1556	0.69	1.26	1.6747826087	0.9171428571	0.5476190476	0.4656	0.8759421234	56.074	31.09	7.41	2.42975354706053E-06	37.26	52.7908173913	53.2011595147	54.98544973	-0.6287792002	1.2206768616
258070	P n m a	(La0.78Ca0.22)MnO3		Messaoui, Imed; Kumaresavanji, M.; Riahi, Kalthoum; Cheikhrouhou Koubaa, Wissem; Koubaa, Mohamed; Cheikhrouhou, Abdelwaheb	5.4812(11) 7.7499(14) 5.4952(10) 90 90 90	233.42	220.1044	293	2017		La	0.78	Ca	0.22	Mn	1	_	0	O	3	5.4812	7.7499	5.4952	90	90	90	62	orthorhombic	57	20	25	0	8	33	16	60	0	101	1.95	1.8	1.4	0	0.6	1.1	1	1.55	0	3.44	138.90547	40.078	54.938045	0	15.9994	22.39	26.2	7.35	0	17.36	13	200	7.8	0	0.02658	215	160.8	68	0	5.3	3.75	5.58	8.89	0	6.83	8	4	4	0	2	3	2	7	0	16	2.78	3.3	-2	1.16496	0.733	1.26	1.5893042292	0.9245714286	0.5817460317	0.43196	0.8603641044	59.035125	36.66	9.5	5.42616245095584E-05	42.11	221.8426557708	222.2710598752	223.98544973	-0.6218584608	1.1876472595
258107	P n m a	(Sm0.55Sr0.45)MnO3	Perovskite#GdFeO3	Bhat, Masroor Ahmad; Modi, Anchit; Tarachand; Bhattacharya, Shovit; Gaur, N.K.; Okram, G.S.	5.4038(10) 7.6615(5) 5.4075(8) 90 90 90	223.88	225.0585	293	2017		Sm	0.55	Sr	0.45	Mn	1	_	0	O	3	5.4038	7.6615	5.4075	90	90	90	62	orthorhombic	62	38	25	0	8	28	15	60	0	101	1.85	2	1.4	0	0.6	1.17	0.95	1.55	0	3.44	150.36	87.62	54.938045	0	15.9994	19.98	33.94	7.35	0	17.36	13	35	7.8	0	0.02658	192	197.2	68	0	5.3	9	6.08	8.89	0	6.83	8	5	4	0	2	8	2	7	0	16	2.55	3.5	-2	1.1979	0.695	1.26	1.7235971223	0.9507142857	0.5515873016	0.5029	0.8890014105	60.118375	39.17	9.47	8.42747813411079E-05	44.62	198.7793028777	199.1654042882	200.98544973	-0.5944734026	1.256411408
258172	P 1 21/n 1	Y2Co(MnO6)	Perovskite#Ba2LaRuO6#Cu2NdNbO6	Silva, Rosivaldo X.; Castro, Manoel C. Jr.; Yanez-Vilar, Susana; Sanchez Andujar, Manuel; Mira, Jorge; Senaris-Rodriguez, Maria Antonia; Paschoal, Carlos William A.	5.2312(1) 5.5859(1) 7.4694(2) 9 89.863(1) 9	218.26	387.674	293	2017		Y	1	_	0	Co	0.5	Mn	0.5	O	3	5.2312	5.5859	7.4694	9	89.863	9	14	monoclinic	39	0	27	25	8	25	0	64	60	101	1.8	0	1.35	1.4	0.6	1.22	0	1.88	1.55	3.44	88.90585	0	58.933195	54.938045	15.9994	19.88	0	6.67	7.35	17.36	17	0	100	7.8	0.02658	162	0	55	68	5.3	3.65	0	2.51	8.89	6.83	5	0	4	4	2	3	0	9	7	16	3	3	-2	1.04	0.74	1.26	1.4054054054	0.8253968254	0.5873015873	0.3	0.8131727984	47.288	24.32	6.14	0.000384	31.44	165.8945945946	166.407767393	167.9757233578	-0.6471969492	1.1454054054
258173	P m -3 m	Ba(Zr0.25Ti0.75)O3	Perovskite#CaTiO3	Badapanda, T.; Parida, S.; Rout, S.K.	4.054237 4.054237 4.054237 90 90 90	66.64	244.067	293	2016		Ba	1	_	0	Zr	0.25	Ti	0.75	O	3	4.054237	4.054237	4.054237	90	90	90	221	cubic	56	0	40	22	8	14	0	49	51	101	2.15	0	1.55	1.4	0.6	0.89	0	1.33	1.54	3.44	137.327	0	91.224	47.867	15.9994	38.16	0	14.02	10.64	17.36	18	0	23	22	0.02658	272	0	112	100	5.3	5.02	0	3.23	2.95	6.83	6	0	5	4	2	2	0	4	4	16	2	4	-2	1.49	0.77375	1.26	1.9256865913	1.1825396825	0.6140873016	0.71625	0.9561370121	100.731625	67.69	7.71	0.007233965	70.36	276.7905634087	277.0304504208	278.9997837642	-0.5052516547	1.2808651627
258202	P n m a	(La0.6Ba0.4)MnO3		McBride, K.; Partridge, N.; Bennington-Gray, S.; Felton, S.; Stella, L.; Poulidi, D.	5.9401 8.3673 5.1261 90 90 90	254.78	241.219	293	2017		La	0.6	Ba	0.4	Mn	1	_	0	O	3	5.9401	8.3673	5.1261	90	90	90	62	orthorhombic	57	56	25	0	8	33	14	60	0	101	1.95	2.15	1.4	0	0.6	1.1	0.89	1.55	0	3.44	138.90547	137.327	54.938045	0	15.9994	22.39	38.16	7.35	0	17.36	13	18	7.8	0	0.02658	215	272	68	0	5.3	3.75	5.02	8.89	0	6.83	8	6	4	0	2	3	2	7	0	16	2.6	3.4	-2	1.2992	0.74	1.26	1.7556756757	1.0311111111	0.5873015873	0.5592	0.9048138372	59.035125	36.66	9.5	5.42616245095584E-05	42.11	221.8035243243	222.1491381615	223.98544973	-0.587528942	1.226778706
258354	P 1	Ba(Tb0.95Bi0.05)O3	(Zr,Ti)PbO3	Farid, Muhammad Asim; Zhang, Hao; Yang, Aimei; Tian, Gengfang; Wu, Meimei; Li, Guobao; Liao, Fuhui; Lin, Jianhua	6.0560(1) 6.0504(1) 6.0725(1) 59.90(1) 59.89(1) 60.00(1)	157.08	346.76	300	2017		Ba	1	_	0	Tb	0.95	Bi	0.05	O	3	6.056	6.0504	6.0725	59.9	59.89	60	1	triclinic	56	0	65	83	8	14	0	26	87	101	2.15	0	1.75	1.6	0.6	0.89	0	1.1	2.02	3.44	137.327	0	158.92535	208.9804	15.9994	38.16	0	19.3	21.31	17.36	18	0	11	8	0.02658	272	0	170	48	5.3	5.02	0	3.6	4.75	6.83	6	0	8	6	2	2	0	11	15	16	2	3.9444444444	-2	1.49	0.9172055556	1.26	1.6244995366	1.1825396825	0.7279409171	0.5727944444	0.893137372	158.961625	118.69	7.94	0.0021319242	128.59	276.9482949078	277.2686378354	278.9839859469	-0.5555423983	1.1231336636
258355	P 1	Ba(Tb0.90Bi0.10)O3	(Zr,Ti)PbO3	Farid, Muhammad Asim; Zhang, Hao; Yang, Aimei; Tian, Gengfang; Wu, Meimei; Li, Guobao; Liao, Fuhui; Lin, Jianhua	6.0573(1) 6.0561(1) 6.0751(1) 59.89(1) 59.88(1) 59.99(1)	157.3	349.263	300	2017		Ba	1	_	0	Tb	0.9	Bi	0.1	O	3	6.0573	6.0561	6.0751	59.89	59.88	59.99	1	triclinic	56	0	65	83	8	14	0	26	87	101	2.15	0	1.75	1.6	0.6	0.89	0	1.1	2.02	3.44	137.327	0	158.92535	208.9804	15.9994	38.16	0	19.3	21.31	17.36	18	0	11	8	0.02658	272	0	170	48	5.3	5.02	0	3.6	4.75	6.83	6	0	8	6	2	2	0	11	15	16	2	4	-2	1.49	0.9163	1.26	1.6261049874	1.1825396825	0.7272222222	0.5737	0.8935090053	158.961625	118.69	7.94	0.0021319242	128.59	276.9475950126	277.2674040179	278.9839859469	-0.5552528368	1.1238335589
258356	P 1	Ba(Tb0.85Bi0.15)O3	(Zr,Ti)PbO3	Farid, Muhammad Asim; Zhang, Hao; Yang, Aimei; Tian, Gengfang; Wu, Meimei; Li, Guobao; Liao, Fuhui; Lin, Jianhua	6.0580(1) 6.0620(1) 6.0825(1) 59.88(1) 59.77(1) 59.93(1)	157.44	351.766	300	2017		Ba	1	_	0	Tb	0.85	Bi	0.15	O	3	6.058	6.062	6.0825	59.88	59.77	59.93	1	triclinic	56	0	65	83	8	14	0	26	87	101	2.15	0	1.75	1.6	0.6	0.89	0	1.1	2.02	3.44	137.327	0	158.92535	208.9804	15.9994	38.16	0	19.3	21.31	17.36	18	0	11	8	0.02658	272	0	170	48	5.3	5.02	0	3.6	4.75	6.83	6	0	8	6	2	2	0	11	15	16	2	3.9375	-2	1.49	0.9346375	1.26	1.5942009603	1.1825396825	0.7417757937	0.5553625	0.8860432068	158.961625	118.69	7.94	0.0021319242	128.59	276.9611615397	277.2918422465	278.9839859469	-0.5610532322	1.1102670317
258358	P 1	Ba(Tb0.75Bi0.25)O3	(Zr,Ti)PbO3	Farid, Muhammad Asim; Zhang, Hao; Yang, Aimei; Tian, Gengfang; Wu, Meimei; Li, Guobao; Liao, Fuhui; Lin, Jianhua	6.0663(1) 6.0725(1) 6.0917(1) 59.32(1) 59.35(1) 59.34(1)	156.28	356.772	300	2017		Ba	1	_	0	Tb	0.75	Bi	0.25	O	3	6.0663	6.0725	6.0917	59.32	59.35	59.34	1	triclinic	56	0	65	83	8	14	0	26	87	101	2.15	0	1.75	1.6	0.6	0.89	0	1.1	2.02	3.44	137.327	0	158.92535	208.9804	15.9994	38.16	0	19.3	21.31	17.36	18	0	11	8	0.02658	272	0	170	48	5.3	5.02	0	3.6	4.75	6.83	6	0	8	6	2	2	0	11	15	16	2	3.9761904762	-2	1.49	0.9399642857	1.26	1.5851666097	1.1825396825	0.7460034014	0.5500357143	0.8838978255	158.961625	118.69	7.94	0.0021319242	128.59	276.9648691046	277.2987312158	278.9839859469	-0.5627135346	1.1065594668
258384	P 1	Ba(Tb0.80Bi0.20)O3	(Zr,Ti)PbO3	Farid, Muhammad Asim; Zhang, Hao; Yang, Aimei; Tian, Gengfang; Wu, Meimei; Li, Guobao; Liao, Fuhui; Lin, Jianhua	6.0480(1) 6.0536(1) 6.0511(1) 60.33(1) 59.89(1) 60.03	156.95	354.269	3	2017		Ba	1	_	0	Tb	0.8	Bi	0.2	O	3	6.048	6.0536	6.0511	60.33	59.89	60.03	1	triclinic	56	0	65	83	8	14	0	26	87	101	2.15	0	1.75	1.6	0.6	0.89	0	1.1	2.02	3.44	137.327	0	158.92535	208.9804	15.9994	38.16	0	19.3	21.31	17.36	18	0	11	8	0.02658	272	0	170	48	5.3	5.02	0	3.6	4.75	6.83	6	0	8	6	2	2	0	11	15	16	2	4	-2	1.49	0.9326	1.26	1.5976838945	1.1825396825	0.7401587302	0.5574	0.8868665731	158.961625	118.69	7.94	0.0021319242	128.59	276.9597161055	277.2891826787	278.9839859469	-0.5604152588	1.1117124659
258509	P b n m	(Nd0.9Sr0.1)CoO3	Perovskite#GdFeO3	Aksenova, T.V.; Efimova, T.G.; Lebedev, O.I.; Elkalashy, Sh.I.; Urusova, A.S.; Cherepanov, V.A.	5.362(1) 5.338(1) 7.559(2) 90 90 90	216.35	245.505	293	2017		Nd	0.9	Sr	0.1	Co	1	_	0	O	3	5.362	5.338	7.559	90	90	90	62	orthorhombic	60	38	27	0	8	30	15	64	0	101	1.85	2	1.35	0	0.6	1.14	0.95	1.88	0	3.44	144.242	87.62	58.933195	0	15.9994	20.59	33.94	6.67	0	17.36	17	35	100	0	0.02658	208	197.2	55	0	5.3	3.66	6.08	2.51	0	6.83	8	5	4	0	2	6	2	9	0	16	2.9	3.1	-2	1.1427	0.6835	1.26	1.6718361375	0.9069047619	0.5424603175	0.4592	0.8741782676	46.788375	23.56	9.11	6.85185185185185E-05	30.68	214.7873638625	215.2023421301	216.9757233578	-0.6082940237	1.2459694709
258510	P b n m	(Nd0.85Sr0.15)CoO3	Perovskite#GdFeO3	Aksenova, T.V.; Efimova, T.G.; Lebedev, O.I.; Elkalashy, Sh.I.; Urusova, A.S.; Cherepanov, V.A.	5.375(1) 5.344(1) 7.568(2) 90 90 90	217.38	242.674	293	2017		Nd	0.85	Sr	0.15	Co	1	_	0	O	3	5.375	5.344	7.568	90	90	90	62	orthorhombic	60	38	27	0	8	30	15	64	0	101	1.85	2	1.35	0	0.6	1.14	0.95	1.88	0	3.44	144.242	87.62	58.933195	0	15.9994	20.59	33.94	6.67	0	17.36	17	35	100	0	0.02658	208	197.2	55	0	5.3	3.66	6.08	2.51	0	6.83	8	5	4	0	2	6	2	9	0	16	2.85	3.2	-2	1.15255	0.682	1.26	1.6899560117	0.9147222222	0.5412698413	0.47055	0.8784399923	46.788375	23.56	9.11	6.85185185185185E-05	30.68	214.7805939883	215.1884839805	216.9757233578	-0.6050193937	1.2527393451
258511	P b n m	(Nd0.8Sr0.2)CoO3	Perovskite#GdFeO3	Aksenova, T.V.; Efimova, T.G.; Lebedev, O.I.; Elkalashy, Sh.I.; Urusova, A.S.; Cherepanov, V.A.	5.388(1) 5.353(1) 7.575(3) 90 90 90	218.48	239.843	293	2017		Nd	0.8	Sr	0.2	Co	1	_	0	O	3	5.388	5.353	7.575	90	90	90	62	orthorhombic	60	38	27	0	8	30	15	64	0	101	1.85	2	1.35	0	0.6	1.14	0.95	1.88	0	3.44	144.242	87.62	58.933195	0	15.9994	20.59	33.94	6.67	0	17.36	17	35	100	0	0.02658	208	197.2	55	0	5.3	3.66	6.08	2.51	0	6.83	8	5	4	0	2	6	2	9	0	16	2.8	3.2	-2	1.1624	0.682	1.26	1.704398827	0.9225396825	0.5412698413	0.4804	0.8820265019	46.788375	23.56	9.11	6.85185185185185E-05	30.68	214.776001173	215.177627675	216.9757233578	-0.6022545998	1.2573321603
258512	P b n m	(Nd0.7Sr0.3)CoO3	Perovskite#GdFeO3	Aksenova, T.V.; Efimova, T.G.; Lebedev, O.I.; Elkalashy, Sh.I.; Urusova, A.S.; Cherepanov, V.A.	5.403(1) 5.358(1) 7.582(2) 90 90 90	219.49	234.181	293	2017		Nd	0.7	Sr	0.3	Co	1	_	0	O	3	5.403	5.358	7.582	90	90	90	62	orthorhombic	60	38	27	0	8	30	15	64	0	101	1.85	2	1.35	0	0.6	1.14	0.95	1.88	0	3.44	144.242	87.62	58.933195	0	15.9994	20.59	33.94	6.67	0	17.36	17	35	100	0	0.02658	208	197.2	55	0	5.3	3.66	6.08	2.51	0	6.83	8	5	4	0	2	6	2	9	0	16	2.7	3.3	-2	1.1821	0.6805	1.26	1.7371050698	0.9381746032	0.5400793651	0.5016	0.8898868695	46.788375	23.56	9.11	6.85185185185185E-05	30.68	214.7644949302	215.1527817997	216.9757233578	-0.5961665997	1.2688384031
258513	P b n m	(Nd0.6Sr0.4)CoO3	Perovskite#GdFeO3	Aksenova, T.V.; Efimova, T.G.; Lebedev, O.I.; Elkalashy, Sh.I.; Urusova, A.S.; Cherepanov, V.A.	5.419(1) 5.362(1) 7.585(2) 90 90 90	220.39	228.519	293	2017		Nd	0.6	Sr	0.4	Co	1	_	0	O	3	5.419	5.362	7.585	90	90	90	62	orthorhombic	60	38	27	0	8	30	15	64	0	101	1.85	2	1.35	0	0.6	1.14	0.95	1.88	0	3.44	144.242	87.62	58.933195	0	15.9994	20.59	33.94	6.67	0	17.36	17	35	100	0	0.02658	208	197.2	55	0	5.3	3.66	6.08	2.51	0	6.83	8	5	4	0	2	6	2	9	0	16	2.6	3.4	-2	1.2018	0.679	1.26	1.7699558174	0.9538095238	0.5388888889	0.5228	0.8977593986	46.788375	23.56	9.11	6.85185185185185E-05	30.68	214.7528441826	215.1278035812	216.9757233578	-0.5900301965	1.2804891507
258514	P b n m	(Nd0.5Sr0.5)CoO3	Perovskite#GdFeO3	Aksenova, T.V.; Efimova, T.G.; Lebedev, O.I.; Elkalashy, Sh.I.; Urusova, A.S.; Cherepanov, V.A.	5.420(1) 5.369(1) 7.586(2) 90 90 90	220.75	222.857	293	2017		Nd	0.5	Sr	0.5	Co	1	_	0	O	3	5.42	5.369	7.586	90	90	90	62	orthorhombic	60	38	27	0	8	30	15	64	0	101	1.85	2	1.35	0	0.6	1.14	0.95	1.88	0	3.44	144.242	87.62	58.933195	0	15.9994	20.59	33.94	6.67	0	17.36	17	35	100	0	0.02658	208	197.2	55	0	5.3	3.66	6.08	2.51	0	6.83	8	5	4	0	2	6	2	9	0	16	2.5	3.5	-2	1.2215	0.6775	1.26	1.8029520295	0.9694444444	0.5376984127	0.544	0.9056441174	46.788375	23.56	9.11	6.85185185185185E-05	30.68	214.7410479705	215.1026920879	216.9757233578	-0.5838455684	1.2922853629
258707	R -3 c H	La(Mn0.7Ru0.3)O3	Perovskite#LaAlO3	Patra, Anindya Sundar; Gogoi, Gaurangi; Sahu, Ranjan Kumar; Qureshi, Mohammad	5.541 5.541 13.337 90 90 120	354.62	255.686	293	2017		La	1	_	0	Mn	0.7	Ru	0.3	O	3	5.541	5.541	13.337	90	90	120	167	trigonal	57	0	25	44	8	33	0	60	62	101	1.95	0	1.4	1.3	0.6	1.1	0	1.55	2.2	3.44	138.90547	0	54.938045	101.07	15.9994	22.39	0	7.35	8.17	17.36	13	0	7.8	120	0.02658	215	0	68	72	5.3	3.75	0	8.89	2.7	6.83	8	0	4	5	2	3	0	7	8	16	3	3	-2	1.172	0.7655	1.26	1.5310254735	0.9301587302	0.6075396825	0.4065	0.8490168807	59.035125	36.66	9.5	0.0032849153	42.11	221.8754745265	222.3179914071	223.98544973	-0.6304183948	1.1548285038
258708	R -3 c H	La(Mn0.6Ru0.4)O3	Perovskite#LaAlO3	Patra, Anindya Sundar; Gogoi, Gaurangi; Sahu, Ranjan Kumar; Qureshi, Mohammad	5.542 5.542 13.319 90 90 120	354.27	260.299	293	2017		La	1	_	0	Mn	0.6	Ru	0.4	O	3	5.542	5.542	13.319	90	90	120	167	trigonal	57	0	25	44	8	33	0	60	62	101	1.95	0	1.4	1.3	0.6	1.1	0	1.55	2.2	3.44	138.90547	0	54.938045	101.07	15.9994	22.39	0	7.35	8.17	17.36	13	0	7.8	120	0.02658	215	0	68	72	5.3	3.75	0	8.89	2.7	6.83	8	0	4	5	2	3	0	7	8	16	3	3	-2	1.172	0.779	1.26	1.5044929397	0.9301587302	0.6182539683	0.393	0.8433956311	59.035125	36.66	9.5	0.0032849153	42.11	221.8885070603	222.3389026915	223.98544973	-0.634627419	1.14179597
259214	R -3 c H	La(Co0.95Ni0.05)O3	Perovskite#LaAlO3	Kozuka, Hisashi; Ohbayashi, Kazushige; Koumoto, Kunihito	5.4472(1) 5.4472(1) 13.986(1) 90 90 120	359.39	245.826	293	2012		La	1	_	0	Co	0.95	Ni	0.05	O	3	5.4472	5.4472	13.986	90	90	120	167	trigonal	57	0	27	28	8	33	0	64	67	101	1.95	0	1.35	1.35	0.6	1.1	0	1.88	1.91	3.44	138.90547	0	58.933195	58.6934	15.9994	22.39	0	6.67	6.59	17.36	13	0	100	91	0.02658	215	0	55	49	5.3	3.75	0	2.51	3.52	6.83	8	0	4	4	2	3	0	9	10	16	3	3.0555555556	-2	1.172	0.6906666667	1.26	1.6969111969	0.9301587302	0.5481481481	0.4813333333	0.8815876752	45.705125	21.66	9.17	0.0024779475	28.78	221.7844221364	222.1846764783	223.9757233578	-0.6056236283	1.2458808939
259215	R -3 c H	La(Co0.9Ni0.1)O3	Perovskite#LaAlO3	Kozuka, Hisashi; Ohbayashi, Kazushige; Koumoto, Kunihito	5.4526(1) 5.4526(1) 13.1076(1) 90 90 120	337.49	245.815	293	2012		La	1	_	0	Co	0.9	Ni	0.1	O	3	5.4526	5.4526	13.1076	90	90	120	167	trigonal	57	0	27	28	8	33	0	64	67	101	1.95	0	1.35	1.35	0.6	1.1	0	1.88	1.91	3.44	138.90547	0	58.933195	58.6934	15.9994	22.39	0	6.67	6.59	17.36	13	0	100	91	0.02658	215	0	55	49	5.3	3.75	0	2.51	3.52	6.83	8	0	4	4	2	3	0	9	10	16	3	3	-2	1.172	0.698	1.26	1.6790830946	0.9301587302	0.553968254	0.474	0.8782858487	45.705125	21.66	9.17	0.0024779475	28.78	221.7949169054	222.1992027542	223.9757233578	-0.6081683402	1.2353861249
259216	R -3 c H	La(Co0.8Ni0.2)O3	Perovskite#LaAlO3	Kozuka, Hisashi; Ohbayashi, Kazushige; Koumoto, Kunihito	5.4587(1) 5.4587(1) 13.1152(1) 90 90 120	338.44	245.793	293	2012		La	1	_	0	Co	0.8	Ni	0.2	O	3	5.4587	5.4587	13.1152	90	90	120	167	trigonal	57	0	27	28	8	33	0	64	67	101	1.95	0	1.35	1.35	0.6	1.1	0	1.88	1.91	3.44	138.90547	0	58.933195	58.6934	15.9994	22.39	0	6.67	6.59	17.36	13	0	100	91	0.02658	215	0	55	49	5.3	3.75	0	2.51	3.52	6.83	8	0	4	4	2	3	0	9	10	16	3	3	-2	1.172	0.711	1.26	1.6483825598	0.9301587302	0.5642857143	0.461	0.8724929943	45.705125	21.66	9.17	0.0024779475	28.78	221.8126174402	222.2241104346	223.9757233578	-0.6126160474	1.2176855901
259217	R -3 c H	La(Co0.7Ni0.3)O3	Perovskite#LaAlO3	Kozuka, Hisashi; Ohbayashi, Kazushige; Koumoto, Kunihito	5.4619(1) 5.4619(1) 13.1198(1) 90 90 120	338.96	245.771	293	2012		La	1	_	0	Co	0.7	Ni	0.3	O	3	5.4619	5.4619	13.1198	90	90	120	167	trigonal	57	0	27	28	8	33	0	64	67	101	1.95	0	1.35	1.35	0.6	1.1	0	1.88	1.91	3.44	138.90547	0	58.933195	58.6934	15.9994	22.39	0	6.67	6.59	17.36	13	0	100	91	0.02658	215	0	55	49	5.3	3.75	0	2.51	3.52	6.83	8	0	4	4	2	3	0	9	10	16	3	3	-2	1.172	0.724	1.26	1.6187845304	0.9301587302	0.5746031746	0.448	0.8667760544	45.705125	21.66	9.17	0.0024779475	28.78	221.8292154696	222.247991524	223.9757233578	-0.6169843165	1.2010875607
259218	R -3 c H	La(Co0.6Ni0.4)O3	Perovskite#LaAlO3	Kozuka, Hisashi; Ohbayashi, Kazushige; Koumoto, Kunihito	5.4651(1) 5.4651(1) 13.1267(1) 90 90 120	339.53	245.749	293	2012		La	1	_	0	Co	0.6	Ni	0.4	O	3	5.4651	5.4651	13.1267	90	90	120	167	trigonal	57	0	27	28	8	33	0	64	67	101	1.95	0	1.35	1.35	0.6	1.1	0	1.88	1.91	3.44	138.90547	0	58.933195	58.6934	15.9994	22.39	0	6.67	6.59	17.36	13	0	100	91	0.02658	215	0	55	49	5.3	3.75	0	2.51	3.52	6.83	8	0	4	4	2	3	0	9	10	16	3	3	-2	1.172	0.737	1.26	1.5902306649	0.9301587302	0.5849206349	0.435	0.8611335462	45.705125	21.66	9.17	0.0024779475	28.78	221.8447693351	222.2709028814	223.9757233578	-0.6212749693	1.1855336952
259564	P n m a	(Dy0.9K0.1)MnO3	Perovskite#GdFeO3	Yadagiri, K.; Nithya, R.	5.79227 7.386155 5.276251 90 90 90	225.74	253.097	293	2016		Dy	0.9	K	0.1	Mn	1	_	0	O	3	5.79227	7.386155	5.276251	90	90	90	62	orthorhombic	66	19	25	0	8	24	10	60	0	101	1.75	2.2	1.4	0	0.6	1.22	0.82	1.55	0	3.44	162.5	39.0983	54.938045	0	15.9994	19.01	45.94	7.35	0	17.36	11	100	7.8	0	0.02658	163	289.7	68	0	5.3	3.59	5.23	8.89	0	6.83	8	4	4	0	2	12	1	7	0	16	2.8	3.2	-2	1.0988	0.726	1.26	1.5134986226	0.8720634921	0.5761904762	0.3728	0.8398406221	61.090625	40.24	9.42	0.0001265914	45.69	169.8593013774	170.3263419995	171.98544973	-0.6259148304	1.1823652893
259565	P n m a	(Dy0.8K0.2)MnO3	Perovskite#GdFeO3	Yadagiri, K.; Nithya, R.	5.757226 7.403611 5.279975 90 90 90	225.05	240.757	293	2016		Dy	0.8	K	0.2	Mn	1	_	0	O	3	5.757226	7.403611	5.279975	90	90	90	62	orthorhombic	66	19	25	0	8	24	10	60	0	101	1.75	2.2	1.4	0	0.6	1.22	0.82	1.55	0	3.44	162.5	39.0983	54.938045	0	15.9994	19.01	45.94	7.35	0	17.36	11	100	7.8	0	0.02658	163	289.7	68	0	5.3	3.59	5.23	8.89	0	6.83	8	4	4	0	2	12	1	7	0	16	2.6	3.4	-2	1.1456	0.74	1.26	1.5481081081	0.9092063492	0.5873015873	0.4056	0.8505080364	61.090625	40.24	9.42	0.0001265914	45.69	169.8574918919	170.3023999283	171.98544973	-0.6179347163	1.1841747748
259566	P n m a	(Dy0.7K0.3)MnO3	Perovskite#GdFeO3	Yadagiri, K.; Nithya, R.	5.744169 7.405681 5.278595 90 90 90	224.55	228.417	293	2016		Dy	0.7	K	0.3	Mn	1	_	0	O	3	5.744169	7.405681	5.278595	90	90	90	62	orthorhombic	66	19	25	0	8	24	10	60	0	101	1.75	2.2	1.4	0	0.6	1.22	0.82	1.55	0	3.44	162.5	39.0983	54.938045	0	15.9994	19.01	45.94	7.35	0	17.36	11	100	7.8	0	0.02658	163	289.7	68	0	5.3	3.59	5.23	8.89	0	6.83	8	4	4	0	2	12	1	7	0	16	2.4	3.6	-2	1.1924	0.698	1.26	1.7083094556	0.9463492063	0.553968254	0.4944	0.8856530491	61.090625	40.24	9.42	0.0001265914	45.69	169.7860905444	170.1773435935	171.98544973	-0.5911172953	1.2555761223
259868	P n m a	La(Ga0.9Fe0.1)O3	Perovskite#GdFeO3	Rai, Hari Mohan; Singh, Preetam; Saxena, Shailendra K.; Mishra, Vikash; Warshi, M. Kamal; Kumar, Rajesh; Rajput, Parasmani; Sagdeo, Archna; Choudhuri, Indrani; Pathak, Biswarup; Sagdeo, Pankaj R.	5.498729 7.783417 5.527453 90 90 90	236.56	255.24	293	2017		La	1	_	0	Ga	0.9	Fe	0.1	O	3	5.498729	7.783417	5.527453	90	90	90	62	orthorhombic	57	0	31	26	8	33	0	81	61	101	1.95	0	1.3	1.4	0.6	1.1	0	1.81	1.83	3.44	138.90547	0	69.723	55.845	15.9994	22.39	0	11.8	7.09	17.36	13	0	29	80	0.02658	215	0	50	62	5.3	3.75	0	4.51	2.87	6.83	8	0	4	4	2	3	0	13	8	16	3	3	-2	1.172	0.753	1.26	1.5564409031	0.9301587302	0.5976190476	0.419	0.8542889676	40.775125	12.66	9.24	0.0021718563	23.85	221.8625590969	222.2978480646	223.9635581854	-0.6264518379	1.1677439334
259870	P n m a	La(Ga0.7Fe0.3)O3	Perovskite#GdFeO3	Rai, Hari Mohan; Singh, Preetam; Saxena, Shailendra K.; Mishra, Vikash; Warshi, M. Kamal; Kumar, Rajesh; Rajput, Parasmani; Sagdeo, Archna; Choudhuri, Indrani; Pathak, Biswarup; Sagdeo, Pankaj R.	5.513537 7.802872 5.53465 90 90 90	238.11	252.466	293	2017		La	1	_	0	Ga	0.7	Fe	0.3	O	3	5.513537	7.802872	5.53465	90	90	90	62	orthorhombic	57	0	31	26	8	33	0	81	61	101	1.95	0	1.3	1.4	0.6	1.1	0	1.81	1.83	3.44	138.90547	0	69.723	55.845	15.9994	22.39	0	11.8	7.09	17.36	13	0	29	80	0.02658	215	0	50	62	5.3	3.75	0	4.51	2.87	6.83	8	0	4	4	2	3	0	13	8	16	3	3	-2	1.172	0.739	1.26	1.5859269283	0.9301587302	0.5865079365	0.433	0.8602719819	40.775125	12.66	9.24	0.0021718563	23.85	221.8470730717	222.2743450536	223.9635581854	-0.6219282943	1.1832299586
259871	P n m a	La(Ga0.6Fe0.4)O3	Perovskite#GdFeO3	Rai, Hari Mohan; Singh, Preetam; Saxena, Shailendra K.; Mishra, Vikash; Warshi, M. Kamal; Kumar, Rajesh; Rajput, Parasmani; Sagdeo, Archna; Choudhuri, Indrani; Pathak, Biswarup; Sagdeo, Pankaj R.	5.521674 7.812182 5.537574 90 90 90	238.87	251.079	293	2017		La	1	_	0	Ga	0.6	Fe	0.4	O	3	5.521674	7.812182	5.537574	90	90	90	62	orthorhombic	57	0	31	26	8	33	0	81	61	101	1.95	0	1.3	1.4	0.6	1.1	0	1.81	1.83	3.44	138.90547	0	69.723	55.845	15.9994	22.39	0	11.8	7.09	17.36	13	0	29	80	0.02658	215	0	50	62	5.3	3.75	0	4.51	2.87	6.83	8	0	4	4	2	3	0	13	8	16	3	3	-2	1.172	0.732	1.26	1.6010928962	0.9301587302	0.580952381	0.44	0.863295026	40.775125	12.66	9.24	0.0021718563	23.85	221.8389071038	222.2622021299	223.9635581854	-0.6196337896	1.1913959265
264475	P b n m	(Ho0.33Gd0.67)CrO3	Perovskite#GdFeO3	Yin, Shiqi; Zhong, Wei; Guild, Curtis J.; Shi, Jianhang; Suib, Steven L.; Cotica, Luiz Fernando; Jain, Menka	5.301 5.533 7.599 90 90 90	222.88	259.7814	293	2018		Ho	0.33	Gd	0.67	Cr	1	_	0	O	3	5.301	5.533	7.599	90	90	90	62	orthorhombic	67	64	24	0	8	23	27	57	0	101	1.75	1.8	1.4	0	0.6	1.23	1.2	1.66	0	3.44	164.93032	157.25	51.9961	0	15.9994	18.74	19.9	7.23	0	17.36	16	11	94	0	0.02658	156	158	83	0	5.3	3.58	3.64	2.88	0	6.83	8	8	4	0	2	13	10	6	0	16	3	3	-2	1.06579	0.755	1.26	1.4116423841	0.8458650794	0.5992063492	0.31079	0.8161696678	75.980625	56.51	9.32	0.0001438317	60.85	162.8991476159	163.4045272837	164.98544973	-0.6415384664	1.144330645
264496	P n m a	(Nd0.8Ca0.2)MnO3	Perovskite#GdFeO3	Sudakshina, B.; Devi, Chandrasekhar K.; Yang, H.D.; Vasundhara, M.	5.5531(4) 7.6369(6) 5.4178(3) 90 90 90	229.76	226.345	293	2017		Nd	0.8	Ca	0.2	Mn	1	_	0	O	3	5.5531	7.6369	5.4178	90	90	90	62	orthorhombic	60	20	25	0	8	30	16	60	0	101	1.85	1.8	1.4	0	0.6	1.14	1	1.55	0	3.44	144.242	40.078	54.938045	0	15.9994	20.59	26.2	7.35	0	17.36	17	200	7.8	0	0.02658	208	160.8	68	0	5.3	3.66	5.58	8.89	0	6.83	8	4	4	0	2	6	2	7	0	16	2.8	3.2	-2	1.1264	0.726	1.26	1.5515151515	0.893968254	0.5761904762	0.4004	0.8496674837	60.118375	38.56	9.44	6.85185185185185E-05	44.01	214.8488848485	215.2981523322	216.98544973	-0.626899589	1.1844484848
264501	P b n m	(Nd0.4Ca0.6)MnO3	Perovskite#GdFeO3	Sudakshina, B.; Devi, Chandrasekhar K.; Yang, H.D.; Vasundhara, M.	5.292(50) 5.306(50) 7.458(71) 90 90 90	209.42	184.681	293	2017		Nd	0.4	Ca	0.6	Mn	1	_	0	O	3	5.292	5.306	7.458	90	90	90	62	orthorhombic	60	20	25	0	8	30	16	60	0	101	1.85	1.8	1.4	0	0.6	1.14	1	1.55	0	3.44	144.242	40.078	54.938045	0	15.9994	20.59	26.2	7.35	0	17.36	17	200	7.8	0	0.02658	208	160.8	68	0	5.3	3.66	5.58	8.89	0	6.83	8	4	4	0	2	6	2	7	0	16	2.4	3.6	-2	1.1332	0.698	1.26	1.623495702	0.8993650794	0.553968254	0.4352	0.8642737225	60.118375	38.56	9.44	6.85185185185185E-05	44.01	214.811704298	215.2407780205	216.98544973	-0.6158593776	1.2216290353
264502	P b n m	(Nd0.2Ca0.8)MnO3	Perovskite#GdFeO3	Sudakshina, B.; Devi, Chandrasekhar K.; Yang, H.D.; Vasundhara, M.	5.3085(4) 5.3294(4) 7.5052(6) 90 90 90	212.33	163.849	293	2017		Nd	0.2	Ca	0.8	Mn	1	_	0	O	3	5.3085	5.3294	7.5052	90	90	90	62	orthorhombic	60	20	25	0	8	30	16	60	0	101	1.85	1.8	1.4	0	0.6	1.14	1	1.55	0	3.44	144.242	40.078	54.938045	0	15.9994	20.59	26.2	7.35	0	17.36	17	200	7.8	0	0.02658	208	160.8	68	0	5.3	3.66	5.58	8.89	0	6.83	8	4	4	0	2	6	2	7	0	16	2.2	3.8	-2	1.1366	0.712	1.26	1.5963483146	0.9020634921	0.5650793651	0.4246	0.8593570547	60.118375	38.56	9.44	6.85185185185185E-05	44.01	214.8282516854	215.2630087401	216.98544973	-0.6195912513	1.2050816479
291164	P 4 m m	(Ba0.95Pb0.05)TiO3	Perovskite#PbTiO3#BaTiO3	Markiewicz, E.; Bujakiewicz-Koronska, R.; Majda, D.; Vasylechko, L.; Kalvane, A.; Matczak, M.	3.99248(4) 3.99248(4) 4.03373(3) 90 90 90	64.3	236.7295	293	2014		Ba	0.95	Pb	0.05	Ti	1	_	0	O	3	3.99248	3.99248	4.03373	90	90	90	99	tetragonal	56	82	22	0	8	14	82	51	0	101	2.15	1.8	1.4	0	0.6	0.89	2.33	1.54	0	3.44	137.327	207.2	47.867	0	15.9994	38.16	18.26	10.64	0	17.36	18	35	22	0	0.02658	272	47	100	0	5.3	5.02	4.95	2.95	0	6.83	6	6	4	0	2	2	14	4	0	16	2	4	-2	1.482	0.745	1.26	1.989261745	1.1761904762	0.5912698413	0.737	0.9670258324	88.521625	55.69	7.5	0.0007835277	58.15	276.747738255	276.9777640875	278.98544973	-0.4963218042	1.3236903164
291418	P n m a	(Pr0.9Y0.1)MnO3	Perovskite#GdFeO3	Yadav, Ruchika; Nair, Harikrishnan S.; Kumar, Amit; Adiga, Shilpa; Bhat, H.L.; Yusuf, S.M.; Elizabeth, Suja	5.786(5) 7.539(1) 5.419(2) 90 90 90	236.38	238.6465	5	2015		Pr	0.9	Y	0.1	Mn	1	_	0	O	3	5.786	7.539	5.419	90	90	90	62	orthorhombic	59	39	25	0	8	31	25	60	0	101	1.85	1.8	1.4	0	0.6	1.13	1.22	1.55	0	3.44	140.90765	88.90585	54.938045	0	15.9994	20.8	19.88	7.35	0	17.36	13	17	7.8	0	0.02658	216	162	68	0	5.3	3.67	3.65	8.89	0	6.83	8	5	4	0	2	5	3	7	0	16	3	3	-2	1.139	0.72	1.26	1.5819444444	0.903968254	0.5714285714	0.419	0.8567420041	60.118375	38.35	9.43	6.20992917324024E-05	43.8	222.8370555556	223.2747975596	224.98544973	-0.6226449846	1.195202509
291420	P n m a	(Pr0.6Y0.4)MnO3	Perovskite#GdFeO3	Yadav, Ruchika; Nair, Harikrishnan S.; Kumar, Amit; Adiga, Shilpa; Bhat, H.L.; Yusuf, S.M.; Elizabeth, Suja	5.8102(2) 7.4793(1) 5.3680(9) 90 90 90	233.27	223.045	5	2015		Pr	0.6	Y	0.4	Mn	1	_	0	O	3	5.8102	7.4793	5.368	90	90	90	62	orthorhombic	59	39	25	0	8	31	25	60	0	101	1.85	1.8	1.4	0	0.6	1.13	1.22	1.55	0	3.44	140.90765	88.90585	54.938045	0	15.9994	20.8	19.88	7.35	0	17.36	13	17	7.8	0	0.02658	216	162	68	0	5.3	3.67	3.65	8.89	0	6.83	8	5	4	0	2	5	3	7	0	16	3	3	-2	1.106	0.72	1.26	1.5361111111	0.8777777778	0.5714285714	0.386	0.8449568911	60.118375	38.35	9.43	6.20992917324024E-05	43.8	222.8498888889	223.3088457799	224.98544973	-0.6315054616	1.1823691756
291454	A m m 2	Ba(Zr0.05Ti0.95)O3	Perovskite#BaTiO3(orh)	Badapanda, T.; Sarangi, S.; Behera, B.; Parida, S.; Saha, S.; Sinha, T.P.; Ranjan, Rajeev; Sahoo, P.K.	4.004913 5.682498 5.69105 90 90 90	129.51	235.403	293	2015		Ba	1	_	0	Zr	0.05	Ti	0.95	O	3	4.004913	5.682498	5.69105	90	90	90	38	orthorhombic	56	0	40	22	8	14	0	49	51	101	2.15	0	1.55	1.4	0.6	0.89	0	1.33	1.54	3.44	137.327	0	91.224	47.867	15.9994	38.16	0	14.02	10.64	17.36	18	0	23	22	0.02658	272	0	112	100	5.3	5.02	0	3.23	2.95	6.83	6	0	5	4	2	2	0	4	4	16	2	4	-2	1.49	0.75075	1.26	1.9846819847	1.1825396825	0.5958333333	0.73925	0.9670738024	100.731625	67.69	7.71	0.007233965	70.36	276.7545680153	276.9823918178	278.9997837642	-0.4962823146	1.3168605561
291466	P b n m	Gd(Mn0.9Cr0.1)O3	Perovskite#GdFeO3	Modi, Anchit; Gaur, N.K.	5.2939(4) 5.7558(4) 7.4402(5) 90 90 90	226.71	259.893	293	2015		Gd	1	_	0	Mn	0.9	Cr	0.1	O	3	5.2939	5.7558	7.4402	90	90	90	62	orthorhombic	64	0	25	24	8	27	0	60	57	101	1.8	0	1.4	1.4	0.6	1.2	0	1.55	1.66	3.44	157.25	0	54.938045	51.9961	15.9994	19.9	0	7.35	7.23	17.36	11	0	7.8	94	0.02658	158	0	68	83	5.3	3.64	0	8.89	2.88	6.83	8	0	4	4	2	10	0	7	6	16	3	3	-2	1.078	0.745	1.26	1.4469798658	0.8555555556	0.5912698413	0.333	0.8245464611	60.618	39.3	9.45	0.0046842453	44.75	164.8860201342	165.3775665953	166.98544973	-0.6418530048	1.1510169028
291467	P b n m	Gd(Mn0.8Cr0.2)O3	Perovskite#GdFeO3	Modi, Anchit; Gaur, N.K.	5.2931(5) 5.7198(5) 7.4615(7) 90 90 90	225.9	259.599	293	2015		Gd	1	_	0	Mn	0.8	Cr	0.2	O	3	5.2931	5.7198	7.4615	90	90	90	62	orthorhombic	64	0	25	24	8	27	0	60	57	101	1.8	0	1.4	1.4	0.6	1.2	0	1.55	1.66	3.44	157.25	0	54.938045	51.9961	15.9994	19.9	0	7.35	7.23	17.36	11	0	7.8	94	0.02658	158	0	68	83	5.3	3.64	0	8.89	2.88	6.83	8	0	4	4	2	10	0	7	6	16	3	3	-2	1.078	0.746	1.26	1.4450402145	0.8555555556	0.5920634921	0.332	0.8241354209	60.618	39.3	9.45	0.0046842453	44.75	164.8869597855	165.3790952065	166.98544973	-0.6421547495	1.1500772515
291490	P b n m	(Pr0.75Sr0.25)MnO3	Perovskite#GdFeO3	Shaikh, M.W.; Varshney, Dinesh	5.4705(3) 5.4844(3) 7.7251(2) 90 90 90	231.77	230.5245	293	2014		Pr	0.75	Sr	0.25	Mn	1	_	0	O	3	5.4705	5.4844	7.7251	90	90	90	62	orthorhombic	59	38	25	0	8	31	15	60	0	101	1.85	2	1.4	0	0.6	1.13	0.95	1.55	0	3.44	140.90765	87.62	54.938045	0	15.9994	20.8	33.94	7.35	0	17.36	13	35	7.8	0	0.02658	216	197.2	68	0	5.3	3.67	6.08	8.89	0	6.83	8	5	4	0	2	5	2	7	0	16	2.75	3.3	-2	1.1925	0.733	1.26	1.6268758527	0.9464285714	0.5817460317	0.4595	0.8701351635	60.118375	38.35	9.43	6.20992917324024E-05	43.8	222.8326241473	223.2432593108	224.98544973	-0.6124651675	1.1996339172
291492	P b n m	(Pr0.65Sr0.35)MnO3	Perovskite#GdFeO3	Shaikh, M.W.; Varshney, Dinesh	5.4903(1) 5.4967(1) 7.7481(2) 90 90 90	233.83	225.1955	293	2014		Pr	0.65	Sr	0.35	Mn	1	_	0	O	3	5.4903	5.4967	7.7481	90	90	90	62	orthorhombic	59	38	25	0	8	31	15	60	0	101	1.85	2	1.4	0	0.6	1.13	0.95	1.55	0	3.44	140.90765	87.62	54.938045	0	15.9994	20.8	33.94	7.35	0	17.36	13	35	7.8	0	0.02658	216	197.2	68	0	5.3	3.67	6.08	8.89	0	6.83	8	5	4	0	2	5	2	7	0	16	2.65	3.4	-2	1.2095	0.74	1.26	1.6344594595	0.9599206349	0.5873015873	0.4695	0.8731000981	60.118375	38.35	9.43	6.20992917324024E-05	43.8	222.8350405405	223.2386406386	224.98544973	-0.6101958933	1.197217524
