Repository: ihalage/analogmat

## Supplementary Materials for "Analogical discovery of disordered perovskites by crystal structure information hidden in unsupervised material fingerprints"

### Achintha Ihalage and Yang Hao

# DESCRIPTION: <p>Dielectric properties of (Ba0.5Sr0.5)TiO3 thin films</p>

# DESCRIPTION: <p>The dielectric properties of (Ba0.5Sr0.5)TiO3 (BST) thin films with high electrical resistivity were investigated. BST films are deposited on Pt/TiO2/SiO2/Si substrates by a metal-organic deposition (MOD) method. The dielectric permittivity and ac conductivity of the films are measured in the frequency range 102-105 Hz. The dielectric permittivity εr decreases slightly with frequency f ...</p>

File: analogmat/ICSD_data/ICSD_all_data.csv (part 27 of 35)
CollectionCode	HMS	StructuredFormula	StructureType	Authors	CellParameter	CellVolume	FormulaWeight	Temperature	PublicationYear	Quality	A1	A1_frac	A2	A2_frac	B1	B1_frac	B2	B2_frac	O	O_frac	a	b	c	alpha	beta	gamma	SpaceGroupNum	CrystalClass	atom_numA1	atom_numA2	atom_numB1	atom_numB2	atom_numO	mend_numA1	mend_numA2	mend_numB1	mend_numB2	mend_numO	atomic_rA1	atomic_rA2	atomic_rB1	atomic_rB2	atomic_rO	A1_X	A2_X	B1_X	B2_X	O_X	M_A1	M_A2	M_B1	M_B2	M_O	V_A1	V_A2	V_B1	V_B2	V_O	therm_con_A1	therm_con_A2	therm_con_B1	therm_con_B2	therm_con_O	polarizability_A1	polarizability_A2	polarizability_B1	polarizability_B2	polarizability_O	lattice_const_A1	lattice_const_A2	lattice_const_B1	lattice_const_B2	lattice_const_O	Row_A1	Row_A2	Row_B1	Row_B2	Row_O	Group_A1	Group_A2	Group_B1	Group_B2	Group_O	nA	nB	nO	rA_avg	rB_avg	rO	rA/rB	rA/rO	rB/rO	rA-rB	Goldschmidt_TF	SISSO_1	SISSO_2	SISSO_3	SISSO_4	SISSO_5	SISSO_6	SISSO_7	SISSO_8	SISSO_9	SISSO_10
160450	C 1 2/m 1	La2K(NbO6)	KLa2NbO6	Roof, I.P.; Park Sangmoon; Vogt, T.; Rassolov, V.; Smith, M.D.; Omar, S.; Nino, J.; zur Loye, H.C.	12.7460(2) 5.7906(1) 8.8719(2) 90 105.965(1) 90	629.55	505.824	294	2008	10	La	1	_	0	K	0.5	Nb	0.5	O	3	12.746	5.7906	8.8719	90	105.965	90	12	monoclinic	57	0	19	41	8	33	0	10	53	101	1.95	0	2.2	1.45	0.6	1.1	0	0.82	1.6	3.44	138.90547	0	39.0983	92.90638	15.9994	22.39	0	45.94	10.83	17.36	13	0	100	54	0.02658	215	0	289.7	98	5.3	3.75	0	5.23	3.3	6.83	8	0	4	5	2	3	0	1	5	16	3	3	-2	1.172	1.15	1.26	1.0191304348	0.9301587302	0.9126984127	0.022	0.7135616979	281.465125	264.36	9.67	0.001448368	264.54	222.0028695652	222.6944312631	223.8084964038	-0.7257324055	1.0274334651
173639	P m -3 m	(Sr0.925Ce0.075)MnO3	Perovskite#CaTiO3	Kennedy, B.J.; Saines, P.J.; Zhou Qing Di; Zhang Zhao Ming; Matsuda, M.; Miyake, M.	3.8185(2) 3.8185(2) 3.8185(2) 90 90 90	55.68	194.4945	293	2008		Sr	0.925	Ce	0.075	Mn	1	_	0	O	3	3.8185	3.8185	3.8185	90	90	90	221	cubic	38	58	25	0	8	15	32	60	0	101	2	1.85	1.4	0	0.6	0.95	1.12	1.55	0	3.44	87.62	140.116	54.938045	0	15.9994	33.94	20.69	7.35	0	17.36	35	11	7.8	0	0.02658	197.2	205	68	0	5.3	6.08	5.16	8.89	0	6.83	5	8	4	0	2	2	4	7	0	16	2.075	3.9	-2	1.30725	0.691	1.26	1.8918234443	1.0375	0.5484126984	0.61625	0.9304561169	58.45	25.06	6.4	0.0005925926	30.51	200.9244265557	201.2386326726	203.18544973	-0.5308016211	1.342240111
173645	I m m a	(Sr0.65Ce0.35)MnO3		Kennedy, B.J.; Saines, P.J.; Zhou Qing Di; Zhang Zhao Ming; Matsuda, M.; Miyake, M.	5.4536(1) 7.6908(1) 5.4710(1) 90 90 90	229.47	208.932	293	2008		Sr	0.65	Ce	0.35	Mn	1	_	0	O	3	5.4536	7.6908	5.471	90	90	90	74	orthorhombic	38	58	25	0	8	15	32	60	0	101	2	1.85	1.4	0	0.6	0.95	1.12	1.55	0	3.44	87.62	140.116	54.938045	0	15.9994	33.94	20.69	7.35	0	17.36	35	11	7.8	0	0.02658	197.2	205	68	0	5.3	6.08	5.16	8.89	0	6.83	5	8	4	0	2	2	4	7	0	16	2.525	3.4	-2	1.236	0.74	1.26	1.6702702703	0.980952381	0.5873015873	0.496	0.8824692629	58.45	25.06	6.4	0.0005925926	30.51	201.0257297297	201.4121989927	203.18544973	-0.5685793801	1.2409369369
173646	I m m a	(Sr0.6Ce0.4)MnO3		Kennedy, B.J.; Saines, P.J.; Zhou Qing Di; Zhang Zhao Ming; Matsuda, M.; Miyake, M.	5.4555(1) 7.6893(2) 5.4752(1) 90 90 90	229.68	211.557	293	2008		Sr	0.6	Ce	0.4	Mn	1	_	0	O	3	5.4555	7.6893	5.4752	90	90	90	74	orthorhombic	38	58	25	0	8	15	32	60	0	101	2	1.85	1.4	0	0.6	0.95	1.12	1.55	0	3.44	87.62	140.116	54.938045	0	15.9994	33.94	20.69	7.35	0	17.36	35	11	7.8	0	0.02658	197.2	205	68	0	5.3	6.08	5.16	8.89	0	6.83	5	8	4	0	2	2	4	7	0	16	2.6	3.4	-2	1.224	0.74	1.26	1.6540540541	0.9714285714	0.5873015873	0.484	0.8782266222	58.45	25.06	6.4	0.0005925926	30.51	201.0299459459	201.4241725682	203.18544973	-0.5718502861	1.2367207207
174119	P b n m	(Y0.95Ca0.05)(TiO3)	Perovskite#GdFeO3	Tsubota, M.; Iga, F.; Uchihira, K.; Nakano, T.; Kura, S.; Takabatake, T.; Kodama, S.; Nakao, H.; Murakami, Y.	5.3403(3) 5.6701(4) 7.6222(3) 90 90 90	230.8	182.3608	293	2005		Y	0.95	Ca	0.05	Ti	1	_	0	O	3	5.3403	5.6701	7.6222	90	90	90	62	orthorhombic	39	20	22	0	8	25	16	51	0	101	1.8	1.8	1.4	0	0.6	1.22	1	1.54	0	3.44	88.90585	40.078	47.867	0	15.9994	19.88	26.2	10.64	0	17.36	17	200	22	0	0.02658	162	160.8	100	0	5.3	3.65	5.58	2.95	0	6.83	5	4	4	0	2	3	2	4	0	16	2.95	3.1	-2	1.045	0.8035	1.26	1.3005600498	0.8293650794	0.6376984127	0.2415	0.7898624331	92.628	74.32	6.48	0.0001152	76.78	165.9409399502	166.4893023833	167.98544973	-0.6639430301	1.0990600498
174120	P b n m	(Y0.9Ca0.1)(TiO3)	Perovskite#GdFeO3	Tsubota, M.; Iga, F.; Uchihira, K.; Nakano, T.; Kura, S.; Takabatake, T.; Kodama, S.; Nakao, H.; Murakami, Y.	5.3454(2) 5.6559(3) 7.6346(2) 90 90 90	230.82	179.9195	293	2005		Y	0.9	Ca	0.1	Ti	1	_	0	O	3	5.3454	5.6559	7.6346	90	90	90	62	orthorhombic	39	20	22	0	8	25	16	51	0	101	1.8	1.8	1.4	0	0.6	1.22	1	1.54	0	3.44	88.90585	40.078	47.867	0	15.9994	19.88	26.2	10.64	0	17.36	17	200	22	0	0.02658	162	160.8	100	0	5.3	3.65	5.58	2.95	0	6.83	5	4	4	0	2	3	2	4	0	16	2.9	3.1	-2	1.05	0.8035	1.26	1.3067828251	0.8333333333	0.6376984127	0.2465	0.7915758006	92.628	74.32	6.48	0.0001152	76.78	165.9397171749	166.4847929755	167.98544973	-0.6627250671	1.1002828251
174121	P b n m	(Y0.85Ca0.15)(TiO3)	Perovskite#GdFeO3	Tsubota, M.; Iga, F.; Uchihira, K.; Nakano, T.; Kura, S.; Takabatake, T.; Kodama, S.; Nakao, H.; Murakami, Y.	5.3497(2) 5.6400(3) 7.6468(2) 90 90 90	230.72	177.4783	293	2005		Y	0.85	Ca	0.15	Ti	1	_	0	O	3	5.3497	5.64	7.6468	90	90	90	62	orthorhombic	39	20	22	0	8	25	16	51	0	101	1.8	1.8	1.4	0	0.6	1.22	1	1.54	0	3.44	88.90585	40.078	47.867	0	15.9994	19.88	26.2	10.64	0	17.36	17	200	22	0	0.02658	162	160.8	100	0	5.3	3.65	5.58	2.95	0	6.83	5	4	4	0	2	3	2	4	0	16	2.85	3.2	-2	1.055	0.797	1.26	1.3237139272	0.8373015873	0.6325396825	0.258	0.7957959156	92.628	74.32	6.48	0.0001152	76.78	165.9342860728	166.4720819884	167.98544973	-0.6597163691	1.1057139272
174122	P b n m	(Y0.8Ca0.2)(TiO3)	Perovskite#GdFeO3	Tsubota, M.; Iga, F.; Uchihira, K.; Nakano, T.; Kura, S.; Takabatake, T.; Kodama, S.; Nakao, H.; Murakami, Y.	5.3503(2) 5.6249(2) 7.6476(2) 90 90 90	230.15	175.037	293	2005		Y	0.8	Ca	0.2	Ti	1	_	0	O	3	5.3503	5.6249	7.6476	90	90	90	62	orthorhombic	39	20	22	0	8	25	16	51	0	101	1.8	1.8	1.4	0	0.6	1.22	1	1.54	0	3.44	88.90585	40.078	47.867	0	15.9994	19.88	26.2	10.64	0	17.36	17	200	22	0	0.02658	162	160.8	100	0	5.3	3.65	5.58	2.95	0	6.83	5	4	4	0	2	3	2	4	0	16	2.8	3.2	-2	1.06	0.797	1.26	1.3299874529	0.8412698413	0.6325396825	0.263	0.7975146973	92.628	74.32	6.48	0.0001152	76.78	165.9330125471	166.4675272444	167.98544973	-0.6584874029	1.1069874529
174123	P b n m	(Y0.7Ca0.3)(TiO3)	Perovskite#GdFeO3	Tsubota, M.; Iga, F.; Uchihira, K.; Nakano, T.; Kura, S.; Takabatake, T.; Kodama, S.; Nakao, H.; Murakami, Y.	5.3544(2) 5.6011(2) 7.6567(2) 90 90 90	229.63	170.1545	293	2005		Y	0.7	Ca	0.3	Ti	1	_	0	O	3	5.3544	5.6011	7.6567	90	90	90	62	orthorhombic	39	20	22	0	8	25	16	51	0	101	1.8	1.8	1.4	0	0.6	1.22	1	1.54	0	3.44	88.90585	40.078	47.867	0	15.9994	19.88	26.2	10.64	0	17.36	17	200	22	0	0.02658	162	160.8	100	0	5.3	3.65	5.58	2.95	0	6.83	5	4	4	0	2	3	2	4	0	16	2.7	3.3	-2	1.07	0.7905	1.26	1.3535736875	0.8492063492	0.6273809524	0.2795	0.8034912461	92.628	74.32	6.48	0.0001152	76.78	165.9259263125	166.4499175586	167.98544973	-0.6541980018	1.1140736875
174124	P b n m	(Y0.62Ca0.38)(TiO3)	Perovskite#GdFeO3	Tsubota, M.; Iga, F.; Uchihira, K.; Nakano, T.; Kura, S.; Takabatake, T.; Kodama, S.; Nakao, H.; Murakami, Y.	5.3567(1) 5.5731(2) 7.6586(1) 90 90 90	228.64	166.2485	293	2005		Y	0.62	Ca	0.38	Ti	1	_	0	O	3	5.3567	5.5731	7.6586	90	90	90	62	orthorhombic	39	20	22	0	8	25	16	51	0	101	1.8	1.8	1.4	0	0.6	1.22	1	1.54	0	3.44	88.90585	40.078	47.867	0	15.9994	19.88	26.2	10.64	0	17.36	17	200	22	0	0.02658	162	160.8	100	0	5.3	3.65	5.58	2.95	0	6.83	5	4	4	0	2	3	2	4	0	16	2.62	3.4	-2	1.078	0.784	1.26	1.375	0.8555555556	0.6222222222	0.294	0.8088139209	92.628	74.32	6.48	0.0001152	76.78	165.919	166.4338139209	167.98544973	-0.6503570096	1.121
174125	P b n m	(Y0.5Ca0.5)(TiO3)	Perovskite#GdFeO3	Tsubota, M.; Iga, F.; Uchihira, K.; Nakano, T.; Kura, S.; Takabatake, T.; Kodama, S.; Nakao, H.; Murakami, Y.	5.3563(2) 5.5394(2) 7.6582(2) 90 90 90	227.22	160.3895	293	2005		Y	0.5	Ca	0.5	Ti	1	_	0	O	3	5.3563	5.5394	7.6582	90	90	90	62	orthorhombic	39	20	22	0	8	25	16	51	0	101	1.8	1.8	1.4	0	0.6	1.22	1	1.54	0	3.44	88.90585	40.078	47.867	0	15.9994	19.88	26.2	10.64	0	17.36	17	200	22	0	0.02658	162	160.8	100	0	5.3	3.65	5.58	2.95	0	6.83	5	4	4	0	2	3	2	4	0	16	2.5	3.5	-2	1.09	0.7775	1.26	1.4019292605	0.8650793651	0.6170634921	0.3125	0.8155587415	92.628	74.32	6.48	0.0001152	76.78	165.9105707396	166.413629481	167.98544973	-0.6454616759	1.1294292605
174126	P b n m	(Y0.25Ca0.75)(TiO3)	Perovskite#GdFeO3	Tsubota, M.; Iga, F.; Uchihira, K.; Nakano, T.; Kura, S.; Takabatake, T.; Kodama, S.; Nakao, H.; Murakami, Y.	5.3673(2) 5.4820(3) 7.6524(2) 90 90 90	225.16	148.1833	293	2005		Y	0.25	Ca	0.75	Ti	1	_	0	O	3	5.3673	5.482	7.6524	90	90	90	62	orthorhombic	39	20	22	0	8	25	16	51	0	101	1.8	1.8	1.4	0	0.6	1.22	1	1.54	0	3.44	88.90585	40.078	47.867	0	15.9994	19.88	26.2	10.64	0	17.36	17	200	22	0	0.02658	162	160.8	100	0	5.3	3.65	5.58	2.95	0	6.83	5	4	4	0	2	3	2	4	0	16	2.25	3.7	-2	1.115	0.7645	1.26	1.458469588	0.8849206349	0.6067460317	0.3505	0.8295275897	92.628	74.32	6.48	0.0001152	76.78	165.892030412	166.3710580017	167.98544973	-0.6352242911	1.147969588
174487	R -3 c H	(La0.7Ag0.3)(MnO3)	Perovskite#LaAlO3	Lakshmi, Y.K.; Reddy, P.V.	5.526(4) 5.526(4) 13.375(9) 90 90 120	353.71	232.535	293	2010		La	0.7	Ag	0.3	Mn	1	_	0	O	3	5.526	5.526	13.375	90	90	120	167	trigonal	57	47	25	0	8	33	71	60	0	101	1.95	1.6	1.4	0	0.6	1.1	1.93	1.55	0	3.44	138.90547	107.8682	54.938045	0	15.9994	22.39	10.27	7.35	0	17.36	13	430	7.8	0	0.02658	215	55	68	0	5.3	3.75	4.09	8.89	0	6.83	8	5	4	0	2	3	11	7	0	16	2.4	3.6	-2	1.2074	0.698	1.26	1.7297994269	0.9582539683	0.553968254	0.5094	0.8910701082	59.035125	36.66	9.5	5.42616245095584E-05	42.11	221.7796005731	222.1612706813	223.98544973	-0.5982770852	1.2507024572
180181	P n m a	La((Cr0.90Ti0.10)O3)	Perovskite#GdFeO3	Martinelli, A.; Ferretti, M; Cimberle, M.R.; Ritter, C.	5.4768(1) 7.7539(2) 5.5096(1) 90 90 90	233.97	238.497	5	2011		La	1	_	0	Cr	0.9	Ti	0.1	O	3	5.4768	7.7539	5.5096	90	90	90	62	orthorhombic	57	0	24	22	8	33	0	57	51	101	1.95	0	1.4	1.4	0.6	1.1	0	1.66	1.54	3.44	138.90547	0	51.9961	47.867	15.9994	22.39	0	7.23	10.64	17.36	13	0	94	22	0.02658	215	0	83	100	5.3	3.75	0	2.88	2.95	6.83	8	0	4	4	2	3	0	6	4	16	3	3	-2	1.172	0.7655	1.26	1.5310254735	0.9301587302	0.6075396825	0.4065	0.8490168807	73.925125	52.66	9.39	0.0005579208	57	221.8754745265	222.3179914071	223.98544973	-0.6304183948	1.1548285038
180836	P b a m	(Bi0.85Sm0.15)FeO3	Perovskite#ZrPbO3	Khomchenko, V.A.; Paixao, J.A.; Costa, B.F.O.; Karpinsky, D.V.; Kholkin, A.L.; Troyanchuk, I.O.; Shvartsman, V.V.; Borisov, P.; Kleemann, W.	5.5848(2) 11.2119(4) 7.7956(3) 90 90 90	488.13	304.0325	293	2011		Bi	0.85	Sm	0.15	Fe	1	_	0	O	3	5.5848	11.2119	7.7956	90	90	90	55	orthorhombic	83	62	26	0	8	87	28	61	0	101	1.6	1.85	1.4	0	0.6	2.02	1.17	1.83	0	3.44	208.9804	150.36	55.845	0	15.9994	21.31	19.98	7.09	0	17.36	8	13	80	0	0.02658	48	192	62	0	5.3	4.75	9	2.87	0	6.83	6	8	4	0	2	15	8	8	0	16	3	3	-2	1.1592	0.69	1.26	1.68	0.92	0.5476190476	0.4692	0.8772475513	56.074	31.09	7.41	2.42975354706053E-06	37.26	52.7892	53.1972475513	54.98544973	-0.6277758943	1.2222942529
181175	R -3 c H	(La0.875Na0.125)(MnO3)	Perovskite#LaAlO3	Varshney, D.; Dodiya, N.; Wasim Shaikh, M.	5.5058 5.5058 13.3354 90 90 120	350.09	227.357	293	2011		La	0.875	Na	0.125	Mn	1	_	0	O	3	5.5058	5.5058	13.3354	90	90	120	167	trigonal	57	11	25	0	8	33	11	60	0	101	1.95	1.8	1.4	0	0.6	1.1	0.93	1.55	0	3.44	138.90547	22.98976928	54.938045	0	15.9994	22.39	23.78	7.35	0	17.36	13	140	7.8	0	0.02658	215	162.7	68	0	5.3	3.75	4.23	8.89	0	6.83	8	3	4	0	2	3	1	7	0	16	2.75	3.4	-2	1.1705	0.74	1.26	1.5817567568	0.928968254	0.5873015873	0.4305	0.8593115158	59.035125	36.66	9.5	5.42616245095584E-05	42.11	221.8487432432	222.2775547591	223.98544973	-0.6226560458	1.1815597871
181179	P n m a	(Ca0.98Dy0.02)(MnO3)	Perovskite#GdFeO3	Muguerra, H.; Rivas-Murias, B.; Traianidis, M.; Marchal, C.; Vanderbemden, P.; Vertruyen, B.; Henrist, C.; Cloots, R.	5.2832(4) 7.4577(6) 5.2695(3) 90 90 90	207.62	145.4654	293	2011		Ca	0.98	Dy	0.02	Mn	1	_	0	O	3	5.2832	7.4577	5.2695	90	90	90	62	orthorhombic	20	66	25	0	8	16	24	60	0	101	1.8	1.75	1.4	0	0.6	1	1.22	1.55	0	3.44	40.078	162.5	54.938045	0	15.9994	26.2	19.01	7.35	0	17.36	200	11	7.8	0	0.02658	160.8	163	68	0	5.3	5.58	3.59	8.89	0	6.83	4	8	4	0	2	2	12	7	0	16	2.02	3.9	-2	1.13824	0.691	1.26	1.64723589	0.9033650794	0.5484126984	0.44724	0.8692013157	60.618	33	5.25	0.0004394531	38.45	163.60000411	164.0219654257	165.78544973	-0.582936799	1.26249589
181218	P m -3 m	Sr(Ta0.01Ti0.99)O3	Perovskite#CaTiO3	Smith, B.H.; Holler, W.C.; Gross, M.D.	3.9012(2) 3.9012(2) 3.9012(2) 90 90 90	59.37	184.8475	293	2011		Sr	1	_	0	Ta	0.01	Ti	0.99	O	3	3.9012	3.9012	3.9012	90	90	90	221	cubic	38	0	73	22	8	15	0	52	51	101	2	0	1.45	1.4	0.6	0.95	0	1.5	1.54	3.44	87.62	0	180.94788	47.867	15.9994	33.94	0	10.85	10.64	17.36	35	0	57	22	0.02658	197.2	0	74	100	5.3	6.08	0	3.31	2.95	6.83	5	0	6	4	2	2	0	5	4	16	2	4	-2	1.32	0.74575	1.26	1.770030171	1.0476190476	0.5918650794	0.57425	0.9095527835	64.5	33.06	6.45	0.0059259259	36.56	201.004219829	201.3395226125	203.192712991	-0.5474321006	1.2624468376
181219	P m -3 m	Sr(Ta0.05Ti0.95)O3	Perovskite#CaTiO3	Smith, B.H.; Holler, W.C.; Gross, M.D.	3.9046(2) 3.9046(2) 3.9046(2) 90 90 90	59.53	190.1695	293	2011		Sr	1	_	0	Ta	0.05	Ti	0.95	O	3	3.9046	3.9046	3.9046	90	90	90	221	cubic	38	0	73	22	8	15	0	52	51	101	2	0	1.45	1.4	0.6	0.95	0	1.5	1.54	3.44	87.62	0	180.94788	47.867	15.9994	33.94	0	10.85	10.64	17.36	35	0	57	22	0.02658	197.2	0	74	100	5.3	6.08	0	3.31	2.95	6.83	5	0	6	4	2	2	0	5	4	16	2	4	-2	1.32	0.74875	1.26	1.7629382304	1.0476190476	0.5942460317	0.57125	0.9081943972	64.5	33.06	6.45	0.0059259259	36.56	201.0083117696	201.3452561669	203.192712991	-0.5485036117	1.2583548971
181220	P m -3 m	Sr(Ta0.1Ti0.9)O3	Perovskite#CaTiO3	Smith, B.H.; Holler, W.C.; Gross, M.D.	3.9136(2) 3.9136(2) 3.9136(2) 90 90 90	59.94	196.822	293	2011		Sr	1	_	0	Ta	0.1	Ti	0.9	O	3	3.9136	3.9136	3.9136	90	90	90	221	cubic	38	0	73	22	8	15	0	52	51	101	2	0	1.45	1.4	0.6	0.95	0	1.5	1.54	3.44	87.62	0	180.94788	47.867	15.9994	33.94	0	10.85	10.64	17.36	35	0	57	22	0.02658	197.2	0	74	100	5.3	6.08	0	3.31	2.95	6.83	5	0	6	4	2	2	0	5	4	16	2	4	-2	1.32	0.7525	1.26	1.7541528239	1.0476190476	0.5972222222	0.5675	0.9065021095	64.5	33.06	6.45	0.0059259259	36.56	201.0133471761	201.3523492856	203.192712991	-0.5498369201	1.2533194906
181393	P n m a	(Ca0.75Sr0.25)(HfO3)	Perovskite#GdFeO3	Lopez-Garcia, A.; Alonso, R.E.; Falabella, M.; Echeverria, G.	5.74549(7) 8.0338(1) 5.62811(7) 90 90 90	259.78	278.452	293	2010		Ca	0.75	Sr	0.25	Hf	1	_	0	O	3	5.74549	8.0338	5.62811	90	90	90	62	orthorhombic	20	38	72	0	8	16	15	50	0	101	1.8	2	1.55	0	0.6	1	0.95	1.3	0	3.44	40.078	87.62	178.49	0	15.9994	26.2	33.94	13.44	0	17.36	200	35	23	0	0.02658	160.8	197.2	103	0	5.3	5.58	6.08	3.2	0	6.83	4	5	6	0	2	2	2	4	0	16	2	4	-2	1.185	0.85	1.26	1.3941176471	0.9404761905	0.6746031746	0.335	0.8193725498	95.868	71	5.5	0.0004394531	73.7	163.7408823529	164.2252549027	165.7997837642	-0.6201798306	1.1216176471
181394	P n m a	(Ca0.5Sr0.5)(HfO3)	Perovskite#GdFeO3	Lopez-Garcia, A.; Alonso, R.E.; Falabella, M.; Echeverria, G.	5.75940(7) 8.08393(9) 5.67953(6) 90 90 90	264.43	290.337	293	2010		Ca	0.5	Sr	0.5	Hf	1	_	0	O	3	5.7594	8.08393	5.67953	90	90	90	62	orthorhombic	20	38	72	0	8	16	15	50	0	101	1.8	2	1.55	0	0.6	1	0.95	1.3	0	3.44	40.078	87.62	178.49	0	15.9994	26.2	33.94	13.44	0	17.36	200	35	23	0	0.02658	160.8	197.2	103	0	5.3	5.58	6.08	3.2	0	6.83	4	5	6	0	2	2	2	4	0	16	2	4	-2	1.23	0.85	1.26	1.4470588235	0.9761904762	0.6746031746	0.38	0.8344530261	95.868	71	5.5	0.0004394531	73.7	163.7329411765	164.1873942026	165.7997837642	-0.6090830521	1.1295588235
181395	P n m a	(Ca0.25Sr0.75)(HfO3)	Perovskite#GdFeO3	Lopez-Garcia, A.; Alonso, R.E.; Falabella, M.; Echeverria, G.	5.77412(5) 8.12902(8) 5.72939(5) 90 90 90	268.93	302.222	293	2010		Ca	0.25	Sr	0.75	Hf	1	_	0	O	3	5.77412	8.12902	5.72939	90	90	90	62	orthorhombic	20	38	72	0	8	16	15	50	0	101	1.8	2	1.55	0	0.6	1	0.95	1.3	0	3.44	40.078	87.62	178.49	0	15.9994	26.2	33.94	13.44	0	17.36	200	35	23	0	0.02658	160.8	197.2	103	0	5.3	5.58	6.08	3.2	0	6.83	4	5	6	0	2	2	2	4	0	16	2	4	-2	1.275	0.85	1.26	1.5	1.0119047619	0.6746031746	0.425	0.8495335025	95.868	71	5.5	0.0004394531	73.7	163.725	164.1495335025	165.7997837642	-0.5978335445	1.1375
181726	P 4 m m	(Bi0.85Nd0.15)(FeO3)	Perovskite#PbTiO3#BaTiO3	Simoes, A.Z.; Cavalcante, L.S.; Moura, F.; Longo, E.; Varela, J.A.	3.9042(4) 3.9042(4) 3.9503(0) 90 90 90	60.21	303.116	293	2011		Bi	0.85	Nd	0.15	Fe	1	_	0	O	3	3.9042	3.9042	3.9503	90	90	90	99	tetragonal	83	60	26	0	8	87	30	61	0	101	1.6	1.85	1.4	0	0.6	2.02	1.14	1.83	0	3.44	208.9804	144.242	55.845	0	15.9994	21.31	20.59	7.09	0	17.36	8	17	80	0	0.02658	48	208	62	0	5.3	4.75	3.66	2.87	0	6.83	6	8	4	0	2	15	6	8	0	16	3	3	-2	1.16295	0.69	1.26	1.6854347826	0.9229761905	0.5476190476	0.47295	0.878607372	56.074	31.09	7.41	2.42975354706053E-06	37.26	52.7875152174	53.1931725894	54.98544973	-0.6267296256	1.2239790355
181821	P m -3 m	(Ba0.4Sr0.6)(TiO3)	Perovskite#CaTiO3	Wong-Ng, W.; Yang, Z.; Kaduk, J.A.; Cook, L.P.; Diwanji, S.; Lucas, C.	3.94237(1) 3.94237(1) 3.94237(1) 90 90 90	61.27	203.405	293	2011		Ba	0.4	Sr	0.6	Ti	1	_	0	O	3	3.94237	3.94237	3.94237	90	90	90	221	cubic	56	38	22	0	8	14	15	51	0	101	2.15	2	1.4	0	0.6	0.89	0.95	1.54	0	3.44	137.327	87.62	47.867	0	15.9994	38.16	33.94	10.64	0	17.36	18	35	22	0	0.02658	272	197.2	100	0	5.3	5.02	6.08	2.95	0	6.83	6	5	4	0	2	2	2	4	0	16	2	4	-2	1.388	0.745	1.26	1.8630872483	1.1015873016	0.5912698413	0.643	0.9338746916	88.521625	55.69	7.5	0.0007835277	58.15	276.7799127517	277.0707874432	278.98544973	-0.5232949009	1.2915158198
181822	P m -3 m	(Ba0.2Sr0.8)(TiO3)	Perovskite#CaTiO3	Wong-Ng, W.; Yang, Z.; Kaduk, J.A.; Cook, L.P.; Diwanji, S.; Lucas, C.	3.92326(1) 3.92326(1) 3.92326(1) 90 90 90	60.39	193.461	293	2011		Ba	0.2	Sr	0.8	Ti	1	_	0	O	3	3.92326	3.92326	3.92326	90	90	90	221	cubic	56	38	22	0	8	14	15	51	0	101	2.15	2	1.4	0	0.6	0.89	0.95	1.54	0	3.44	137.327	87.62	47.867	0	15.9994	38.16	33.94	10.64	0	17.36	18	35	22	0	0.02658	272	197.2	100	0	5.3	5.02	6.08	2.95	0	6.83	6	5	4	0	2	2	2	4	0	16	2	4	-2	1.354	0.745	1.26	1.8174496644	1.0746031746	0.5912698413	0.609	0.9218838534	88.521625	55.69	7.5	0.0007835277	58.15	276.7915503356	277.1044341889	278.98544973	-0.5328917143	1.2798782359
182815	P n m a	(Ca0.8Sm0.2)(MnO3)	Perovskite#GdFeO3	Matos, I.; Serio, S.; Lopes, M.E.; Nunes, M.R.; Melo Jorge, M.E.	5.3277(3) 7.4965(3) 5.3068(3) 90 90 90	211.95	165.071	293	2011		Ca	0.8	Sm	0.2	Mn	1	_	0	O	3	5.3277	7.4965	5.3068	90	90	90	62	orthorhombic	20	62	25	0	8	16	28	60	0	101	1.8	1.85	1.4	0	0.6	1	1.17	1.55	0	3.44	40.078	150.36	54.938045	0	15.9994	26.2	19.98	7.35	0	17.36	200	13	7.8	0	0.02658	160.8	192	68	0	5.3	5.58	9	8.89	0	6.83	4	8	4	0	2	2	8	7	0	16	2.2	3.8	-2	1.1316	0.712	1.26	1.5893258427	0.8980952381	0.5650793651	0.4196	0.8575641876	60.618	33	5.25	0.0004394531	38.45	163.6302741573	164.0682383449	165.78544973	-0.5917814932	1.2322258427
182817	P n m a	(Ca0.7Sm0.3)(MnO3)	Perovskite#GdFeO3	Matos, I.; Serio, S.; Lopes, M.E.; Nunes, M.R.; Melo Jorge, M.E.	5.3502(3) 7.5066(4) 5.3221(3) 90 90 90	213.75	176.098	293	2011		Ca	0.7	Sm	0.3	Mn	1	_	0	O	3	5.3502	7.5066	5.3221	90	90	90	62	orthorhombic	20	62	25	0	8	16	28	60	0	101	1.8	1.85	1.4	0	0.6	1	1.17	1.55	0	3.44	40.078	150.36	54.938045	0	15.9994	26.2	19.98	7.35	0	17.36	200	13	7.8	0	0.02658	160.8	192	68	0	5.3	5.58	9	8.89	0	6.83	4	8	4	0	2	2	8	7	0	16	2.3	3.7	-2	1.1274	0.705	1.26	1.5991489362	0.8947619048	0.5595238095	0.4224	0.8591077503	60.618	33	5.25	0.0004394531	38.45	163.6232510638	164.0599588142	165.78544973	-0.5906133931	1.2392489362
182819	P n m a	(Ca0.6Sm0.4)(MnO3)	Perovskite#GdFeO3	Matos, I.; Serio, S.; Lopes, M.E.; Nunes, M.R.; Melo Jorge, M.E.	5.3889(3) 7.5343(4) 5.3450(3) 90 90 90	217.02	187.125	293	2011		Ca	0.6	Sm	0.4	Mn	1	_	0	O	3	5.3889	7.5343	5.345	90	90	90	62	orthorhombic	20	62	25	0	8	16	28	60	0	101	1.8	1.85	1.4	0	0.6	1	1.17	1.55	0	3.44	40.078	150.36	54.938045	0	15.9994	26.2	19.98	7.35	0	17.36	200	13	7.8	0	0.02658	160.8	192	68	0	5.3	5.58	9	8.89	0	6.83	4	8	4	0	2	2	8	7	0	16	2.4	3.6	-2	1.1232	0.698	1.26	1.6091690544	0.8914285714	0.553968254	0.4252	0.8606623498	60.618	33	5.25	0.0004394531	38.45	163.6160309456	164.0514932954	165.78544973	-0.5894353682	1.2464690544
183376	P 1 21/n 1	Sr2Gd(RuO6)	Perovskite#Ba2LaRuO6#Cu2NdNbO6	Triana, C.A.; Corredor, L.T.; Landinez Tellez, D.A.; Roa-Rojas, J.	5.8103(5) 5.8234(1) 8.2193(9) 90 90.310(5) 90	278.1	529.554	298	2011		Sr	1	_	0	Gd	0.5	Ru	0.5	O	3	5.8103	5.8234	8.2193	90	90.31	90	14	monoclinic	38	0	64	44	8	15	0	27	62	101	2	0	1.8	1.3	0.6	0.95	0	1.2	2.2	3.44	87.62	0	157.25	101.07	15.9994	33.94	0	19.9	8.17	17.36	35	0	11	120	0.02658	197.2	0	158	72	5.3	6.08	0	3.64	2.7	6.83	5	0	8	5	2	2	0	10	8	16	2	4	-2	1.32	0.8915	1.26	1.4806505889	1.0476190476	0.7075396825	0.4285	0.8479365538	148.8	112.06	6.75	0.034962963	120.86	201.1478494111	201.5672859649	203.1738476309	-0.5948652998	1.1188172556
183715	P 1 21/n 1	Sr2Eu(RuO6)	Perovskite#Ba2LaRuO6#Cu2NdNbO6	Triana, C.A.; Landinez Tellez, D.A.; Roa-Rojas, J.	5.7996(5) 5.8960(7) 8.3234(6) 90 90.234(7) 90	284.61	524.264	293	2012		Sr	1	_	0	Eu	0.5	Ru	0.5	O	3	5.7996	5.896	8.3234	90	90.234	90	14	monoclinic	38	0	63	44	8	15	0	18	62	101	2	0	1.85	1.3	0.6	0.95	0	1.2	2.2	3.44	87.62	0	151.964	101.07	15.9994	33.94	0	28.97	8.17	17.36	35	0	14	120	0.02658	197.2	0	184	72	5.3	6.08	0	4.61	2.7	6.83	5	0	8	5	2	2	0	9	8	16	2	4	-2	1.32	0.896	1.26	1.4732142857	1.0476190476	0.7111111111	0.424	0.8461667419	174.8	139.06	6.75	0.034962963	146.86	201.1507857143	201.5729524562	203.161275203	-0.596191475	1.1158809524
183735	R -3 c H	(La0.65Ba0.35)(MnO3)	Perovskite#LaAlO3	Mansuri, I.; Varshney, D.	5.5379 5.5379 13.4888 90 90 120	358.26	241.2975	293	2012		La	0.65	Ba	0.35	Mn	1	_	0	O	3	5.5379	5.5379	13.4888	90	90	120	167	trigonal	57	56	25	0	8	33	14	60	0	101	1.95	2.15	1.4	0	0.6	1.1	0.89	1.55	0	3.44	138.90547	137.327	54.938045	0	15.9994	22.39	38.16	7.35	0	17.36	13	18	7.8	0	0.02658	215	272	68	0	5.3	3.75	5.02	8.89	0	6.83	8	6	4	0	2	3	2	7	0	16	2.65	3.4	-2	1.2833	0.74	1.26	1.7341891892	1.0184920635	0.5873015873	0.5433	0.8991923383	59.035125	36.66	9.5	5.42616245095584E-05	42.11	221.8091108108	222.1650031491	223.98544973	-0.5919393983	1.2211922195
183935	P b n m	Bi((Fe0.85Mn0.15)O3)	Perovskite#GdFeO3	Chauhan, S.; Kumar, M.; Chhoker, S.; Katyal, S.C.; Singh, H.; Jewariya, M.; Yadav, K.L.	5.5757 5.6174 7.8954 90 90 90	247.29	312.6905	293	2012		Bi	1	_	0	Fe	0.85	Mn	0.15	O	3	5.5757	5.6174	7.8954	90	90	90	62	orthorhombic	83	0	26	25	8	87	0	61	60	101	1.6	0	1.4	1.4	0.6	2.02	0	1.83	1.55	3.44	208.9804	0	55.845	54.938045	15.9994	21.31	0	7.09	7.35	17.36	8	0	80	7.8	0.02658	48	0	62	68	5.3	4.75	0	2.87	8.89	6.83	6	0	4	4	2	15	0	8	7	16	3	3	-2	1.17	0.6945	1.26	1.6846652268	0.9285714286	0.5511904762	0.4755	0.8791350618	56.074	31.09	7.41	9.41529499485955E-06	37.26	52.7908347732	53.194469835	54.98544973	-0.6263232944	1.2206594797
184075	P m -3 m	(La0.3Sr0.7)CoO3	Perovskite#CaTiO3	Wang Yong; Yu Lan; Wang Jianhua; Chen Liangwei; Gao Wengui; Du Xiaoli; Biao Linhai	3.846 3.846 3.846 90 90 90	56.89	209.934	293	2012		La	0.3	Sr	0.7	Co	1	_	0	O	3	3.846	3.846	3.846	90	90	90	221	cubic	57	38	27	0	8	33	15	64	0	101	1.95	2	1.35	0	0.6	1.1	0.95	1.88	0	3.44	138.90547	87.62	58.933195	0	15.9994	22.39	33.94	6.67	0	17.36	13	35	100	0	0.02658	215	197.2	55	0	5.3	3.75	6.08	2.51	0	6.83	8	5	4	0	2	3	2	9	0	16	2.3	3.7	-2	1.2756	0.6745	1.26	1.8911786509	1.0123809524	0.5353174603	0.6011	0.926823445	45.705125	21.66	9.17	5.42616245095584E-05	28.78	221.7099213491	222.0356447942	223.9757233578	-0.5700743213	1.3203816812
184076	P m -3 m	(La0.2Sr0.8)CoO3	Perovskite#CaTiO3	Wang Yong; Yu Lan; Wang Jianhua; Chen Liangwei; Gao Wengui; Du Xiaoli; Biao Linhai	3.8466 3.8466 3.8466 90 90 90	56.92	204.805	293	2012		La	0.2	Sr	0.8	Co	1	_	0	O	3	3.8466	3.8466	3.8466	90	90	90	221	cubic	57	38	27	0	8	33	15	64	0	101	1.95	2	1.35	0	0.6	1.1	0.95	1.88	0	3.44	138.90547	87.62	58.933195	0	15.9994	22.39	33.94	6.67	0	17.36	13	35	100	0	0.02658	215	197.2	55	0	5.3	3.75	6.08	2.51	0	6.83	8	5	4	0	2	3	2	9	0	16	2.2	3.8	-2	1.2904	0.673	1.26	1.917384844	1.0241269841	0.5341269841	0.6174	0.9329566139	45.705125	21.66	9.17	5.42616245095584E-05	28.78	221.700015156	222.01557177	223.9757233578	-0.5651582617	1.3302878743
184077	P m -3 m	(La0.1Sr0.9)CoO3	Perovskite#CaTiO3	Wang Yong; Yu Lan; Wang Jianhua; Chen Liangwei; Gao Wengui; Du Xiaoli; Biao Linhai	3.8479 3.8479 3.8479 90 90 90	56.97	199.676	293	2012		La	0.1	Sr	0.9	Co	1	_	0	O	3	3.8479	3.8479	3.8479	90	90	90	221	cubic	57	38	27	0	8	33	15	64	0	101	1.95	2	1.35	0	0.6	1.1	0.95	1.88	0	3.44	138.90547	87.62	58.933195	0	15.9994	22.39	33.94	6.67	0	17.36	13	35	100	0	0.02658	215	197.2	55	0	5.3	3.75	6.08	2.51	0	6.83	8	5	4	0	2	3	2	9	0	16	2.1	3.9	-2	1.3052	0.6715	1.26	1.9437081162	1.0358730159	0.5329365079	0.6337	0.9390993089	45.705125	21.66	9.17	5.42616245095584E-05	28.78	221.6899918838	221.9953911927	223.9757233578	-0.5602121158	1.3403111465
184224	P n m a	La(Cr0.95Mg0.05)O3	Perovskite#GdFeO3	Istomin, S.Ya.; Kurlov, A.V.; Kazakov, S.M.; Antipov, E.V.	5.4834(2) 7.764(1) 5.5181(5) 90 90 90	234.92	237.5225	293	2012		La	1	_	0	Cr	0.95	Mg	0.05	O	3	5.4834	7.764	5.5181	90	90	90	62	orthorhombic	57	0	24	12	8	33	0	57	73	101	1.95	0	1.4	1.5	0.6	1.1	0	1.66	1.31	3.44	138.90547	0	51.9961	24.305	15.9994	22.39	0	7.23	14	17.36	13	0	94	160	0.02658	215	0	83	71.2	5.3	3.75	0	2.88	3.21	6.83	8	0	4	3	2	3	0	6	2	16	3	3.0555555556	-2	1.172	0.7533888889	1.26	1.5556374899	0.9301587302	0.5979276896	0.4186111111	0.8541239605	73.925125	52.66	9.39	0.0043979742	57	221.8629736213	222.2984864707	223.98544973	-0.6265762615	1.1673294091
184225	P n m a	La(Cr0.9Mg0.1)O3	Perovskite#GdFeO3	Istomin, S.Ya.; Kurlov, A.V.; Kazakov, S.M.; Antipov, E.V.	5.4846(2) 7.764(1) 5.518(1) 90 90 90	234.97	236.138	293	2012		La	1	_	0	Cr	0.9	Mg	0.1	O	3	5.4846	7.764	5.518	90	90	90	62	orthorhombic	57	0	24	12	8	33	0	57	73	101	1.95	0	1.4	1.5	0.6	1.1	0	1.66	1.31	3.44	138.90547	0	51.9961	24.305	15.9994	22.39	0	7.23	14	17.36	13	0	94	160	0.02658	215	0	83	71.2	5.3	3.75	0	2.88	3.21	6.83	8	0	4	3	2	3	0	6	2	16	3	3	-2	1.172	0.759	1.26	1.5441370224	0.9301587302	0.6023809524	0.413	0.8517502188	73.925125	52.66	9.39	0.0043979742	57	221.8688629776	222.3076131964	223.98544973	-0.6283642003	1.1614400527
184226	P n m a	La(Cr0.85Mg0.15)O3	Perovskite#GdFeO3	Istomin, S.Ya.; Kurlov, A.V.; Kazakov, S.M.; Antipov, E.V.	5.4859(1) 7.768(2) 5.5168(2) 90 90 90	235.1	234.7535	293	2012		La	1	_	0	Cr	0.85	Mg	0.15	O	3	5.4859	7.768	5.5168	90	90	90	62	orthorhombic	57	0	24	12	8	33	0	57	73	101	1.95	0	1.4	1.5	0.6	1.1	0	1.66	1.31	3.44	138.90547	0	51.9961	24.305	15.9994	22.39	0	7.23	14	17.36	13	0	94	160	0.02658	215	0	83	71.2	5.3	3.75	0	2.88	3.21	6.83	8	0	4	3	2	3	0	6	2	16	3	3.0625	-2	1.172	0.7569375	1.26	1.5483444802	0.9301587302	0.6007440476	0.4150625	0.8526212101	73.925125	52.66	9.39	0.0043979742	57	221.8667180198	222.3042767298	223.98544973	-0.6277085868	1.1635850105
184227	P n m a	La(Cr0.8Mg0.2)O3	Perovskite#GdFeO3	Istomin, S.Ya.; Kurlov, A.V.; Kazakov, S.M.; Antipov, E.V.	5.489(1) 7.7707(2) 5.5198(2) 90 90 90	235.44	233.369	293	2012		La	1	_	0	Cr	0.8	Mg	0.2	O	3	5.489	7.7707	5.5198	90	90	90	62	orthorhombic	57	0	24	12	8	33	0	57	73	101	1.95	0	1.4	1.5	0.6	1.1	0	1.66	1.31	3.44	138.90547	0	51.9961	24.305	15.9994	22.39	0	7.23	14	17.36	13	0	94	160	0.02658	215	0	83	71.2	5.3	3.75	0	2.88	3.21	6.83	8	0	4	3	2	3	0	6	2	16	3	3	-2	1.172	0.763	1.26	1.5360419397	0.9301587302	0.6055555556	0.409	0.8500660859	73.925125	52.66	9.39	0.0043979742	57	221.8729580603	222.3140241462	223.98544973	-0.6296304651	1.15734497
184305	P b n m	(La0.95Al0.05)(FeO3)	Perovskite#GdFeO3	Ahmed, M.A.; Okasha, N.; Hussein, B.	5.5387 5.5424 7.8462 90 90 90	240.86	237.1605	293	2012		La	0.95	Al	0.05	Fe	1	_	0	O	3	5.5387	5.5424	7.8462	90	90	90	62	orthorhombic	57	13	26	0	8	33	80	61	0	101	1.95	1.25	1.4	0	0.6	1.1	1.61	1.83	0	3.44	138.90547	26.9815386	55.845	0	15.9994	22.39	10	7.09	0	17.36	13	235	80	0	0.02658	215	57.8	62	0	5.3	3.75	4.05	2.87	0	6.83	8	3	4	0	2	3	13	8	0	16	3	3	-2	1.14715	0.69	1.26	1.6625362319	0.9104365079	0.5476190476	0.45715	0.872877994	52.755125	29.66	9.22	5.42616245095584E-05	35.83	221.7946137681	222.2103417621	223.98544973	-0.6123211154	1.2356892622
184306	P b n m	(La0.9Al0.1)(FeO3)	Perovskite#GdFeO3	Ahmed, M.A.; Okasha, N.; Hussein, B.	5.5288 5.5394 7.8292 90 90 90	239.78	231.564	293	2012		La	0.9	Al	0.1	Fe	1	_	0	O	3	5.5288	5.5394	7.8292	90	90	90	62	orthorhombic	57	13	26	0	8	33	80	61	0	101	1.95	1.25	1.4	0	0.6	1.1	1.61	1.83	0	3.44	138.90547	26.9815386	55.845	0	15.9994	22.39	10	7.09	0	17.36	13	235	80	0	0.02658	215	57.8	62	0	5.3	3.75	4.05	2.87	0	6.83	8	3	4	0	2	3	13	8	0	16	3	3	-2	1.1223	0.69	1.26	1.6265217391	0.8907142857	0.5476190476	0.4323	0.8638669153	52.755125	29.66	9.22	5.42616245095584E-05	35.83	221.8057782609	222.2373451762	223.98544973	-0.6191990542	1.2245247694
184307	P b n m	(La0.85Al0.15)(FeO3)	Perovskite#GdFeO3	Ahmed, M.A.; Okasha, N.; Hussein, B.	5.5246 5.5244 7.8069 90 90 90	238.27	225.9675	293	2012		La	0.85	Al	0.15	Fe	1	_	0	O	3	5.5246	5.5244	7.8069	90	90	90	62	orthorhombic	57	13	26	0	8	33	80	61	0	101	1.95	1.25	1.4	0	0.6	1.1	1.61	1.83	0	3.44	138.90547	26.9815386	55.845	0	15.9994	22.39	10	7.09	0	17.36	13	235	80	0	0.02658	215	57.8	62	0	5.3	3.75	4.05	2.87	0	6.83	8	3	4	0	2	3	13	8	0	16	3	3	-2	1.09745	0.69	1.26	1.5905072464	0.8709920635	0.5476190476	0.40745	0.8548558366	52.755125	29.66	9.22	5.42616245095584E-05	35.83	221.8169427536	222.2643485902	223.98544973	-0.6260242541	1.2133602767
184308	P b n m	(La0.8Al0.2)(FeO3)	Perovskite#GdFeO3	Ahmed, M.A.; Okasha, N.; Hussein, B.	5.5129 5.5274 7.8026 90 90 90	237.76	220.371	293	2012		La	0.8	Al	0.2	Fe	1	_	0	O	3	5.5129	5.5274	7.8026	90	90	90	62	orthorhombic	57	13	26	0	8	33	80	61	0	101	1.95	1.25	1.4	0	0.6	1.1	1.61	1.83	0	3.44	138.90547	26.9815386	55.845	0	15.9994	22.39	10	7.09	0	17.36	13	235	80	0	0.02658	215	57.8	62	0	5.3	3.75	4.05	2.87	0	6.83	8	3	4	0	2	3	13	8	0	16	3	3	-2	1.0726	0.69	1.26	1.5544927536	0.8512698413	0.5476190476	0.3826	0.8458447578	52.755125	29.66	9.22	5.42616245095584E-05	35.83	221.8281072464	222.2913520042	223.98544973	-0.632796161	1.2021957839
184456	I 4/m c m	Sr((Ti0.9Zr0.1)O3)	Perovskite#SrTiO3#SrZrO3	Parida, S.; Rout, S.K.; Subramanian, V.; Barhai, P.K.; Gupta, N.; Gupta, V.R.	5.5537 5.5537 7.8295 90 90 90	241.49	187.849	293	2012		Sr	1	_	0	Ti	0.9	Zr	0.1	O	3	5.5537	5.5537	7.8295	90	90	90	140	tetragonal	38	0	22	40	8	15	0	51	49	101	2	0	1.4	1.55	0.6	0.95	0	1.54	1.33	3.44	87.62	0	47.867	91.224	15.9994	33.94	0	10.64	14.02	17.36	35	0	22	23	0.02658	197.2	0	100	112	5.3	6.08	0	2.95	3.23	6.83	5	0	4	5	2	2	0	4	4	16	2	4	-2	1.32	0.7565	1.26	1.7448777264	1.0476190476	0.6003968254	0.5635	0.9047039402	90.46	60.06	6.41	0.0062222222	62.52	201.0186222736	201.3598262139	203.18544973	-0.551251715	1.248044393
184457	I 4/m c m	Sr((Ti0.8Zr0.2)O3)	Perovskite#SrTiO3#SrZrO3	Parida, S.; Rout, S.K.; Subramanian, V.; Barhai, P.K.; Gupta, N.; Gupta, V.R.	5.5825 5.5825 7.8682 90 90 90	245.21	192.181	293	2012		Sr	1	_	0	Ti	0.8	Zr	0.2	O	3	5.5825	5.5825	7.8682	90	90	90	140	tetragonal	38	0	22	40	8	15	0	51	49	101	2	0	1.4	1.55	0.6	0.95	0	1.54	1.33	3.44	87.62	0	47.867	91.224	15.9994	33.94	0	10.64	14.02	17.36	35	0	22	23	0.02658	197.2	0	100	112	5.3	6.08	0	2.95	3.23	6.83	5	0	4	5	2	2	0	4	4	16	2	4	-2	1.32	0.768	1.26	1.71875	1.0476190476	0.6095238095	0.552	0.8995737157	90.46	60.06	6.41	0.0062222222	62.52	201.03325	201.3808237157	203.18544973	-0.5552771651	1.2334166667
184458	I 4/m c m	Sr((Ti0.70Zr0.30)O3)	Perovskite#SrTiO3#SrZrO3	Parida, S.; Rout, S.K.; Subramanian, V.; Barhai, P.K.; Gupta, N.; Gupta, V.R.	5.6218 5.6218 7.937 90 90 90	250.85	196.513	293	2012		Sr	1	_	0	Ti	0.7	Zr	0.3	O	3	5.6218	5.6218	7.937	90	90	90	140	tetragonal	38	0	22	40	8	15	0	51	49	101	2	0	1.4	1.55	0.6	0.95	0	1.54	1.33	3.44	87.62	0	47.867	91.224	15.9994	33.94	0	10.64	14.02	17.36	35	0	22	23	0.02658	197.2	0	100	112	5.3	6.08	0	2.95	3.23	6.83	5	0	4	5	2	2	0	4	4	16	2	4	-2	1.32	0.7795	1.26	1.6933932008	1.0476190476	0.6186507937	0.5405	0.8945013461	90.46	60.06	6.41	0.0062222222	62.52	201.0471067992	201.4011081454	203.18544973	-0.5592411262	1.2195598674
184459	I 4/m c m	Sr((Ti0.60Zr0.40)O3)	Perovskite#SrTiO3#SrZrO3	Parida, S.; Rout, S.K.; Subramanian, V.; Barhai, P.K.; Gupta, N.; Gupta, V.R.	5.6313 5.6313 7.9329 90 90 90	251.56	200.845	293	2012		Sr	1	_	0	Ti	0.6	Zr	0.4	O	3	5.6313	5.6313	7.9329	90	90	90	140	tetragonal	38	0	22	40	8	15	0	51	49	101	2	0	1.4	1.55	0.6	0.95	0	1.54	1.33	3.44	87.62	0	47.867	91.224	15.9994	33.94	0	10.64	14.02	17.36	35	0	22	23	0.02658	197.2	0	100	112	5.3	6.08	0	2.95	3.23	6.83	5	0	4	5	2	2	0	4	4	16	2	4	-2	1.32	0.791	1.26	1.6687737042	1.0476190476	0.6277777778	0.529	0.8894858583	90.46	60.06	6.41	0.0062222222	62.52	201.0602262958	201.4207121542	203.18544973	-0.5631448017	1.2064403708
184460	I 4/m c m	Sr((Ti0.50Zr0.50)O3)	Perovskite#SrTiO3#SrZrO3	Parida, S.; Rout, S.K.; Subramanian, V.; Barhai, P.K.; Gupta, N.; Gupta, V.R.	5.6782 5.6782 7.9982 90 90 90	257.88	205.177	293	2012		Sr	1	_	0	Ti	0.5	Zr	0.5	O	3	5.6782	5.6782	7.9982	90	90	90	140	tetragonal	38	0	22	40	8	15	0	51	49	101	2	0	1.4	1.55	0.6	0.95	0	1.54	1.33	3.44	87.62	0	47.867	91.224	15.9994	33.94	0	10.64	14.02	17.36	35	0	22	23	0.02658	197.2	0	100	112	5.3	6.08	0	2.95	3.23	6.83	5	0	4	5	2	2	0	4	4	16	2	4	-2	1.32	0.8025	1.26	1.6448598131	1.0476190476	0.6369047619	0.5175	0.8845263008	90.46	60.06	6.41	0.0062222222	62.52	201.0726401869	201.4396664877	203.18544973	-0.5669893666	1.1940264798
184461	P b n m	Sr((Ti0.40Zr0.60)O3)	Perovskite#GdFeO3	Parida, S.; Rout, S.K.; Subramanian, V.; Barhai, P.K.; Gupta, N.; Gupta, V.R.	5.6864 5.7096 8.0472 90 90 90	261.27	209.509	293	2012		Sr	1	_	0	Ti	0.4	Zr	0.6	O	3	5.6864	5.7096	8.0472	90	90	90	62	orthorhombic	38	0	22	40	8	15	0	51	49	101	2	0	1.4	1.55	0.6	0.95	0	1.54	1.33	3.44	87.62	0	47.867	91.224	15.9994	33.94	0	10.64	14.02	17.36	35	0	22	23	0.02658	197.2	0	100	112	5.3	6.08	0	2.95	3.23	6.83	5	0	4	5	2	2	0	4	4	16	2	4	-2	1.32	0.814	1.26	1.6216216216	1.0476190476	0.646031746	0.506	0.8796217432	90.46	60.06	6.41	0.0062222222	62.52	201.0843783784	201.4580001216	203.18544973	-0.5707759691	1.1822882883
184462	P b n m	Sr((Ti0.30Zr0.70)O3)	Perovskite#GdFeO3	Parida, S.; Rout, S.K.; Subramanian, V.; Barhai, P.K.; Gupta, N.; Gupta, V.R.	5.7091 5.7253 8.1022 90 90 90	264.83	213.841	293	2012		Sr	1	_	0	Ti	0.3	Zr	0.7	O	3	5.7091	5.7253	8.1022	90	90	90	62	orthorhombic	38	0	22	40	8	15	0	51	49	101	2	0	1.4	1.55	0.6	0.95	0	1.54	1.33	3.44	87.62	0	47.867	91.224	15.9994	33.94	0	10.64	14.02	17.36	35	0	22	23	0.02658	197.2	0	100	112	5.3	6.08	0	2.95	3.23	6.83	5	0	4	5	2	2	0	4	4	16	2	4	-2	1.32	0.8255	1.26	1.5990308904	1.0476190476	0.6551587302	0.4945	0.8747712757	90.46	60.06	6.41	0.0062222222	62.52	201.0954691096	201.4757403853	203.18544973	-0.5745057306	1.171197557
184463	P b n m	Sr((Ti0.20Zr0.80)O3)	Perovskite#GdFeO3	Parida, S.; Rout, S.K.; Subramanian, V.; Barhai, P.K.; Gupta, N.; Gupta, V.R.	5.7496 5.7621 8.1122 90 90 90	268.76	218.173	293	2012		Sr	1	_	0	Ti	0.2	Zr	0.8	O	3	5.7496	5.7621	8.1122	90	90	90	62	orthorhombic	38	0	22	40	8	15	0	51	49	101	2	0	1.4	1.55	0.6	0.95	0	1.54	1.33	3.44	87.62	0	47.867	91.224	15.9994	33.94	0	10.64	14.02	17.36	35	0	22	23	0.02658	197.2	0	100	112	5.3	6.08	0	2.95	3.23	6.83	5	0	4	5	2	2	0	4	4	16	2	4	-2	1.32	0.837	1.26	1.5770609319	1.0476190476	0.6642857143	0.483	0.8699740083	90.46	60.06	6.41	0.0062222222	62.52	201.1059390681	201.4929130764	203.18544973	-0.5781797465	1.1607275986
184464	P b n m	Sr((Ti0.10Zr0.90)O3)	Perovskite#GdFeO3	Parida, S.; Rout, S.K.; Subramanian, V.; Barhai, P.K.; Gupta, N.; Gupta, V.R.	5.7402 5.7801 8.1144 90 90 90	269.23	222.505	293	2012		Sr	1	_	0	Ti	0.1	Zr	0.9	O	3	5.7402	5.7801	8.1144	90	90	90	62	orthorhombic	38	0	22	40	8	15	0	51	49	101	2	0	1.4	1.55	0.6	0.95	0	1.54	1.33	3.44	87.62	0	47.867	91.224	15.9994	33.94	0	10.64	14.02	17.36	35	0	22	23	0.02658	197.2	0	100	112	5.3	6.08	0	2.95	3.23	6.83	5	0	4	5	2	2	0	4	4	16	2	4	-2	1.32	0.8485	1.26	1.5556865056	1.0476190476	0.6734126984	0.4715	0.8652290706	90.46	60.06	6.41	0.0062222222	62.52	201.1158134944	201.5095425651	203.18544973	-0.5817990874	1.1508531723
184969	P m -3 m	(Eu0.5Sr0.5)CoO3	Perovskite#CaTiO3	Li Feng; Fang Jun	3.7986 3.7986 3.7986 90 90 90	54.81	226.717	293	2012		Eu	0.5	Sr	0.5	Co	1	_	0	O	3	3.7986	3.7986	3.7986	90	90	90	221	cubic	63	38	27	0	8	18	15	64	0	101	1.85	2	1.35	0	0.6	1.2	0.95	1.88	0	3.44	151.964	87.62	58.933195	0	15.9994	28.97	33.94	6.67	0	17.36	14	35	100	0	0.02658	184	197.2	55	0	5.3	4.61	6.08	2.51	0	6.83	8	5	4	0	2	9	2	9	0	16	2.5	3.5	-2	1.2035	0.6775	1.26	1.7763837638	0.9551587302	0.5376984127	0.526	0.8990748673	46.788375	15.18	9.17	0.0003172154	22.3	190.7496162362	191.1226911035	192.9757233578	-0.5667788279	1.3059393194
184993	P b n m	(Eu0.75Y0.25)(MnO3)	Perovskite#GdFeO3	Yan Liqin; Wang Fen; Zhao Yuelei; Zou Tao; Shen Jun; Sun Young	5.3168 5.8555 7.4245 90 90 90	231.14	239.1333	293	2012		Eu	0.75	Y	0.25	Mn	1	_	0	O	3	5.3168	5.8555	7.4245	90	90	90	62	orthorhombic	63	39	25	0	8	18	25	60	0	101	1.85	1.8	1.4	0	0.6	1.2	1.22	1.55	0	3.44	151.964	88.90585	54.938045	0	15.9994	28.97	19.88	7.35	0	17.36	14	17	7.8	0	0.02658	184	162	68	0	5.3	4.61	3.65	8.89	0	6.83	8	5	4	0	2	9	3	7	0	16	3	3	-2	1.07525	0.72	1.26	1.4934027778	0.8533730159	0.5714285714	0.35525	0.8339753085	60.118375	30.18	9.5	0.0003172154	35.63	190.8618472222	191.3405725307	192.98544973	-0.6163813749	1.1937083333
185321	R -3 c H	(La0.85Ag0.15)(MnO3)	Perovskite#LaAlO3	Samantaray, B.; Srivastava, S.K.; Ravi, S.; Dhiman, I.; Das, A.	5.4977(58) 5.4977(58) 13.2891(20) 90 90 120	347.85	237.191	19	2011		La	0.85	Ag	0.15	Mn	1	_	0	O	3	5.4977	5.4977	13.2891	90	90	120	167	trigonal	57	47	25	0	8	33	71	60	0	101	1.95	1.6	1.4	0	0.6	1.1	1.93	1.55	0	3.44	138.90547	107.8682	54.938045	0	15.9994	22.39	10.27	7.35	0	17.36	13	430	7.8	0	0.02658	215	55	68	0	5.3	3.75	4.09	8.89	0	6.83	8	5	4	0	2	3	11	7	0	16	2.7	3.4	-2	1.1897	0.74	1.26	1.6077027027	0.9442063492	0.5873015873	0.4497	0.8660997409	59.035125	36.66	9.5	5.42616245095584E-05	42.11	221.8419972973	222.2583970382	223.98544973	-0.6174996857	1.188305733
185420	P n m a	(Ho0.5Ca0.5)(MnO3)	Perovskite#GdFeO3	Martinelli, A.; Ferretti, M; Castellano, C.; Cimberle, M.R.; Masini, R.; Ritter, C.	5.4686(1) 7.4529(1) 5.3066(1) 90 90 90	216.28	205.442	300	2011		Ho	0.5	Ca	0.5	Mn	1	_	0	O	3	5.4686	7.4529	5.3066	90	90	90	62	orthorhombic	67	20	25	0	8	23	16	60	0	101	1.75	1.8	1.4	0	0.6	1.23	1	1.55	0	3.44	164.93032	40.078	54.938045	0	15.9994	18.74	26.2	7.35	0	17.36	16	200	7.8	0	0.02658	156	160.8	68	0	5.3	3.58	5.58	8.89	0	6.83	8	4	4	0	2	13	2	7	0	16	2.5	3.5	-2	1.0905	0.695	1.26	1.5690647482	0.8654761905	0.5515873016	0.3955	0.8501557489	61.090625	40.51	9.43	0.0001438317	45.96	162.8264352518	163.2810910007	164.98544973	-0.6163878659	1.2170430091
185478	R -3 c H	(La0.9K0.1)(MnO3)	Perovskite#LaAlO3	Varshney, D.; Shaikh, M.W.; Dodiya, N.; Mansuri, I.	5.5273 5.5273 13.3883 90 90 120	354.23	231.866	293	2011		La	0.9	K	0.1	Mn	1	_	0	O	3	5.5273	5.5273	13.3883	90	90	120	167	trigonal	57	19	25	0	8	33	10	60	0	101	1.95	2.2	1.4	0	0.6	1.1	0.82	1.55	0	3.44	138.90547	39.0983	54.938045	0	15.9994	22.39	45.94	7.35	0	17.36	13	100	7.8	0	0.02658	215	289.7	68	0	5.3	3.75	5.23	8.89	0	6.83	8	4	4	0	2	3	1	7	0	16	2.8	3.2	-2	1.2068	0.726	1.26	1.6622589532	0.9577777778	0.5761904762	0.4808	0.8782935588	59.035125	36.66	9.5	5.42616245095584E-05	42.11	221.8185410468	222.2160346057	223.98544973	-0.6081624061	1.2117619835
185479	R -3 c H	(La0.875K0.125)(MnO3)	Perovskite#LaAlO3	Varshney, D.; Shaikh, M.W.; Dodiya, N.; Mansuri, I.	5.5259 5.5259 13.3842 90 90 120	353.94	229.3708	293	2011		La	0.875	K	0.125	Mn	1	_	0	O	3	5.5259	5.5259	13.3842	90	90	120	167	trigonal	57	19	25	0	8	33	10	60	0	101	1.95	2.2	1.4	0	0.6	1.1	0.82	1.55	0	3.44	138.90547	39.0983	54.938045	0	15.9994	22.39	45.94	7.35	0	17.36	13	100	7.8	0	0.02658	215	289.7	68	0	5.3	3.75	5.23	8.89	0	6.83	8	4	4	0	2	3	1	7	0	16	2.75	3.4	-2	1.2155	0.74	1.26	1.6425675676	0.9646825397	0.5873015873	0.4755	0.8752214184	59.035125	36.66	9.5	5.42616245095584E-05	42.11	221.8329324324	222.2326538508	223.98544973	-0.6105238639	1.1973705979
185616	P m -3 m	(Ba0.99Sr0.01)(SnO3)	Perovskite#CaTiO3	Cuervo Farfan, J.; Olaya, J.J.; Vera Lopez, E.; Landinez Tellez, D.A.; Roa Rojas, J.	4.1163 4.1163 4.1163 90 90 90	69.75	303.5298	293	2012		Ba	0.99	Sr	0.01	Sn	1	_	0	O	3	4.1163	4.1163	4.1163	90	90	90	221	cubic	56	38	50	0	8	14	15	83	0	101	2.15	2	1.45	0	0.6	0.89	0.95	1.96	0	3.44	137.327	87.62	118.71	0	15.9994	38.16	33.94	16.29	0	17.36	18	35	67	0	0.02658	272	197.2	53	0	5.3	5.02	6.08	5.82	0	6.83	6	5	5	0	2	2	2	14	0	16	2	4	-2	1.4883	0.83	1.26	1.7931325301	1.1811904762	0.6587301587	0.6583	0.9298285008	41.101625	1.31	7.08	0.0007835277	10.73	276.8651674699	277.1366959707	278.992712991	-0.5265428792	1.2062611015
