Repository: ihalage/analogmat

## Supplementary Materials for "Analogical discovery of disordered perovskites by crystal structure information hidden in unsupervised material fingerprints"

### Achintha Ihalage and Yang Hao

# DESCRIPTION: <p>Dielectric properties of (Ba0.5Sr0.5)TiO3 thin films</p>

# DESCRIPTION: <p>The dielectric properties of (Ba0.5Sr0.5)TiO3 (BST) thin films with high electrical resistivity were investigated. BST films are deposited on Pt/TiO2/SiO2/Si substrates by a metal-organic deposition (MOD) method. The dielectric permittivity and ac conductivity of the films are measured in the frequency range 102-105 Hz. The dielectric permittivity εr decreases slightly with frequency f ...</p>

File: analogmat/ICSD_data/ICSD_all_data.csv (part 28 of 35)
CollectionCode	HMS	StructuredFormula	StructureType	Authors	CellParameter	CellVolume	FormulaWeight	Temperature	PublicationYear	Quality	A1	A1_frac	A2	A2_frac	B1	B1_frac	B2	B2_frac	O	O_frac	a	b	c	alpha	beta	gamma	SpaceGroupNum	CrystalClass	atom_numA1	atom_numA2	atom_numB1	atom_numB2	atom_numO	mend_numA1	mend_numA2	mend_numB1	mend_numB2	mend_numO	atomic_rA1	atomic_rA2	atomic_rB1	atomic_rB2	atomic_rO	A1_X	A2_X	B1_X	B2_X	O_X	M_A1	M_A2	M_B1	M_B2	M_O	V_A1	V_A2	V_B1	V_B2	V_O	therm_con_A1	therm_con_A2	therm_con_B1	therm_con_B2	therm_con_O	polarizability_A1	polarizability_A2	polarizability_B1	polarizability_B2	polarizability_O	lattice_const_A1	lattice_const_A2	lattice_const_B1	lattice_const_B2	lattice_const_O	Row_A1	Row_A2	Row_B1	Row_B2	Row_O	Group_A1	Group_A2	Group_B1	Group_B2	Group_O	nA	nB	nO	rA_avg	rB_avg	rO	rA/rB	rA/rO	rB/rO	rA-rB	Goldschmidt_TF	SISSO_1	SISSO_2	SISSO_3	SISSO_4	SISSO_5	SISSO_6	SISSO_7	SISSO_8	SISSO_9	SISSO_10
185617	P m -3 m	(Ba0.95Sr0.05)(SnO3)	Perovskite#CaTiO3	Cuervo Farfan, J.; Olaya, J.J.; Vera Lopez, E.; Landinez Tellez, D.A.; Roa Rojas, J.	4.1129 4.1129 4.1129 90 90 90	69.57	301.541	293	2012		Ba	0.95	Sr	0.05	Sn	1	_	0	O	3	4.1129	4.1129	4.1129	90	90	90	221	cubic	56	38	50	0	8	14	15	83	0	101	2.15	2	1.45	0	0.6	0.89	0.95	1.96	0	3.44	137.327	87.62	118.71	0	15.9994	38.16	33.94	16.29	0	17.36	18	35	67	0	0.02658	272	197.2	53	0	5.3	5.02	6.08	5.82	0	6.83	6	5	5	0	2	2	2	14	0	16	2	4	-2	1.4815	0.83	1.26	1.784939759	1.1757936508	0.6587301587	0.6515	0.9275278663	41.101625	1.31	7.08	0.0007835277	10.73	276.866560241	277.1425881073	278.992712991	-0.5283852937	1.2048683305
186225	P b n m	(Ca0.99Cu0.01)(TiO3)	Perovskite#GdFeO3	Oliveira, L.H.; de Moura, A.P.; Mazzo, T.M.; Ramirez, M.A.; Cavalcante, L.S.; Antonio, S.G.; Avansi, W.; Mastelaro, V.R.; Longo, E.; Varela, J.A.	5.4016(2) 5.4787(2) 7.6586(2) 90 90 90	226.65	136.2117	293	2012		Ca	0.99	Cu	0.01	Ti	1	_	0	O	3	5.4016	5.4787	7.6586	90	90	90	62	orthorhombic	20	29	22	0	8	16	72	51	0	101	1.8	1.35	1.4	0	0.6	1	1.9	1.54	0	3.44	40.078	63.546	47.867	0	15.9994	26.2	7.11	10.64	0	17.36	200	400	22	0	0.02658	160.8	46.5	100	0	5.3	5.58	3.61	2.95	0	6.83	4	4	4	0	2	2	11	4	0	16	2	4	-2	1.1373	0.745	1.26	1.5265771812	0.9026190476	0.5912698413	0.3923	0.8454598935	92.628	68	5.26	0.0004394531	70.46	163.6657228188	164.1188827123	165.78544973	-0.6008872252	1.1967771812
186226	P b n m	(Ca0.98Cu0.02)(TiO3)	Perovskite#GdFeO3	Oliveira, L.H.; de Moura, A.P.; Mazzo, T.M.; Ramirez, M.A.; Cavalcante, L.S.; Antonio, S.G.; Avansi, W.; Mastelaro, V.R.; Longo, E.; Varela, J.A.	5.4030(2) 5.4895(2) 7.6595(3) 90 90 90	227.18	136.4464	293	2012		Ca	0.98	Cu	0.02	Ti	1	_	0	O	3	5.403	5.4895	7.6595	90	90	90	62	orthorhombic	20	29	22	0	8	16	72	51	0	101	1.8	1.35	1.4	0	0.6	1	1.9	1.54	0	3.44	40.078	63.546	47.867	0	15.9994	26.2	7.11	10.64	0	17.36	200	400	22	0	0.02658	160.8	46.5	100	0	5.3	5.58	3.61	2.95	0	6.83	4	4	4	0	2	2	11	4	0	16	2	4	-2	1.1346	0.745	1.26	1.5229530201	0.9004761905	0.5912698413	0.3896	0.8445076799	92.628	68	5.26	0.0004394531	70.46	163.6666469799	164.1215546598	165.78544973	-0.6015994432	1.1958530201
186439	P b n m	(La0.32Eu0.68)(MnO3)	Perovskite#GdFeO3	Karmakar, A.; Majumdar, S.; Kundu, S.; Nath, T.K.; Giri, S.	5.4285(4) 5.7588(5) 7.5865(5) 90 90 90	237.17	250.721	300	2012		La	0.32	Eu	0.68	Mn	1	_	0	O	3	5.4285	5.7588	7.5865	90	90	90	62	orthorhombic	57	63	25	0	8	33	18	60	0	101	1.95	1.85	1.4	0	0.6	1.1	1.2	1.55	0	3.44	138.90547	151.964	54.938045	0	15.9994	22.39	28.97	7.35	0	17.36	13	14	7.8	0	0.02658	215	184	68	0	5.3	3.75	4.61	8.89	0	6.83	8	8	4	0	2	3	9	7	0	16	3	3	-2	1.1142	0.72	1.26	1.5475	0.8842857143	0.5714285714	0.3942	0.8478853131	59.035125	36.66	9.5	5.42616245095584E-05	42.11	221.8467	222.3003853131	223.98544973	-0.6312673616	1.1836030303
186464	P n m a	(Eu0.8Y0.2)(MnO3)	Perovskite#GdFeO3	Moreira, J.Agostinho; Almeida, A.; Ferreira, W.S.; Chaves, M.R.; Oliveira, J.B.; da Silva, J.M.Machado; Sa, M.A.; Vilela, S.M.F.; Tavares, P.B.	5.8561 7.4354 5.3246 90 90 90	231.85	242.286	293	2010		Eu	0.8	Y	0.2	Mn	1	_	0	O	3	5.8561	7.4354	5.3246	90	90	90	62	orthorhombic	63	39	25	0	8	18	25	60	0	101	1.85	1.8	1.4	0	0.6	1.2	1.22	1.55	0	3.44	151.964	88.90585	54.938045	0	15.9994	28.97	19.88	7.35	0	17.36	14	17	7.8	0	0.02658	184	162	68	0	5.3	4.61	3.65	8.89	0	6.83	8	5	4	0	2	9	3	7	0	16	3	3	-2	1.0776	0.72	1.26	1.4966666667	0.8552380952	0.5714285714	0.3576	0.8348145514	60.118375	30.18	9.5	0.0003172154	35.63	190.8609333333	191.3381478847	192.98544973	-0.615759588	1.1946222222
186565	P n m a	Dy(Mn0.5Co0.5)O3	Perovskite#GdFeO3	Ganeshraj, C.; Pradheesh, R.; Santhosh, P.N.	5.5922(1) 7.4987(1) 5.2606(1) 90 90 90	220.6	267.432	293	2012		Dy	1	_	0	Mn	0.5	Co	0.5	O	3	5.5922	7.4987	5.2606	90	90	90	62	orthorhombic	66	0	25	27	8	24	0	60	64	101	1.75	0	1.4	1.35	0.6	1.22	0	1.55	1.88	3.44	162.5	0	54.938045	58.933195	15.9994	19.01	0	7.35	6.67	17.36	11	0	7.8	100	0.02658	163	0	68	55	5.3	3.59	0	8.89	2.51	6.83	8	0	4	4	2	12	0	7	9	16	3	3	-2	1.052	0.74	1.26	1.4216216216	0.8349206349	0.5873015873	0.312	0.8174154391	61.090625	40.24	9.42	0.0071072049	45.69	169.8903783784	170.3957938174	171.98544973	-0.6424419509	1.1512882883
187318	P n m a	(Bi0.7La0.3)(FeO3)	Perovskite#GdFeO3	Carvalho, T.T.; Fernandes, J.R.A.; Perez de la Cruz, J.; Vidal, J.V.; Sobolev, N.A.; Figueiras, F.; Das, S.; Amaral, V.S.; Almeida, A.; Agostinho Moreira, J.; Tavares, P.B.	5.611(1) 7.731(1) 5.586(1) 90 90 90	242.31	291.806	293	2013		Bi	0.7	La	0.3	Fe	1	_	0	O	3	5.611	7.731	5.586	90	90	90	62	orthorhombic	83	57	26	0	8	87	33	61	0	101	1.6	1.95	1.4	0	0.6	2.02	1.1	1.83	0	3.44	208.9804	138.90547	55.845	0	15.9994	21.31	22.39	7.09	0	17.36	8	13	80	0	0.02658	48	215	62	0	5.3	4.75	3.75	2.87	0	6.83	6	8	4	0	2	15	3	8	0	16	3	3	-2	1.1706	0.69	1.26	1.6965217391	0.929047619	0.5476190476	0.4806	0.8813814063	56.074	31.09	7.41	2.42975354706053E-06	37.26	52.7840782609	53.1848596672	54.98544973	-0.6245915802	1.227415992
187649	P m -3 m	(Sr0.98Pr0.02)(TiO3)	Perovskite#CaTiO3	Kovalevsky, A.V.; Yaremchenko, A.A.; Populoh, S.; Weidenkaff, A.; Frade, J.R.	3.9076(3) 3.9076(3) 3.9076(3) 90 90 90	59.67	184.5828	293	2013		Sr	0.98	Pr	0.02	Ti	1	_	0	O	3	3.9076	3.9076	3.9076	90	90	90	221	cubic	38	59	22	0	8	15	31	51	0	101	2	1.85	1.4	0	0.6	0.95	1.13	1.54	0	3.44	87.62	140.90765	47.867	0	15.9994	33.94	20.8	10.64	0	17.36	35	13	22	0	0.02658	197.2	216	100	0	5.3	6.08	3.67	2.95	0	6.83	5	8	4	0	2	2	5	4	0	16	2.02	3.9	-2	1.3166	0.7515	1.26	1.7519627412	1.0449206349	0.5964285714	0.5651	0.9057575602	90.46	60.06	6.41	0.0005925926	62.52	201.0131372588	201.353794819	203.18544973	-0.5504229717	1.2535294079
187650	P m -3 m	(Sr0.95Pr0.05)(TiO3)	Perovskite#CaTiO3	Kovalevsky, A.V.; Yaremchenko, A.A.; Populoh, S.; Weidenkaff, A.; Frade, J.R.	3.9086(3) 3.9086(3) 3.9086(3) 90 90 90	59.71	186.1815	293	2013		Sr	0.95	Pr	0.05	Ti	1	_	0	O	3	3.9086	3.9086	3.9086	90	90	90	221	cubic	38	59	22	0	8	15	31	51	0	101	2	1.85	1.4	0	0.6	0.95	1.13	1.54	0	3.44	87.62	140.90765	47.867	0	15.9994	33.94	20.8	10.64	0	17.36	35	13	22	0	0.02658	197.2	216	100	0	5.3	6.08	3.67	2.95	0	6.83	5	8	4	0	2	2	5	4	0	16	2.05	3.9	-2	1.3115	0.7515	1.26	1.745176314	1.0408730159	0.5964285714	0.56	0.9039647466	90.46	60.06	6.41	0.0005925926	62.52	201.014823686	201.3587884326	203.18544973	-0.5518327314	1.2518429807
187814	P b n m	Sr((Ir0.8Co0.2)O3)	Perovskite#GdFeO3	Qasim, Ilyas; Kennedy, Brendan J.; Avdeev, Maxim	5.59690(7) 5.56230(7) 7.88542(11) 90 90 90	245.49	301.963	293	2013		Sr	1	_	0	Ir	0.8	Co	0.2	O	3	5.5969	5.5623	7.88542	90	90	90	62	orthorhombic	38	0	77	27	8	15	0	66	64	101	2	0	1.35	1.35	0.6	0.95	0	2.2	1.88	3.44	87.62	0	192.217	58.933195	15.9994	33.94	0	8.52	6.67	17.36	35	0	150	100	0.02658	197.2	0	54	55	5.3	6.08	0	3.84	2.51	6.83	5	0	6	4	2	2	0	9	9	16	2	4	-2	1.32	0.748	1.26	1.7647058824	1.0476190476	0.5936507937	0.572	0.9085336133	43.8	9.06	5.75	0.029037037	15.86	201.0072941176	201.3438277309	203.1757233578	-0.5482361403	1.259372549
187815	P b n m	Sr((Ir0.75Co0.25)O3)	Perovskite#GdFeO3	Qasim, Ilyas; Kennedy, Brendan J.; Avdeev, Maxim	5.59310(6) 5.55810(6) 7.88119(9) 90 90 90	245	295.2495	293	2013		Sr	1	_	0	Ir	0.75	Co	0.25	O	3	5.5931	5.5581	7.88119	90	90	90	62	orthorhombic	38	0	77	27	8	15	0	66	64	101	2	0	1.35	1.35	0.6	0.95	0	2.2	1.88	3.44	87.62	0	192.217	58.933195	15.9994	33.94	0	8.52	6.67	17.36	35	0	150	100	0.02658	197.2	0	54	55	5.3	6.08	0	3.84	2.51	6.83	5	0	6	4	2	2	0	9	9	16	2	4.1428571429	-2	1.32	0.7358928571	1.26	1.7937393836	1.0476190476	0.5840419501	0.5841071429	0.914044804	43.8	9.06	5.75	0.029037037	15.86	200.9903677592	201.3203054204	203.1757233578	-0.5438806831	1.2762989075
187816	P b n m	Sr((Ir0.8Ni0.2)O3)	Perovskite#GdFeO3	Qasim, Ilyas; Kennedy, Brendan J.; Avdeev, Maxim	5.5938(2) 5.5571(2) 7.8835(2) 90 90 90	245.06	301.919	293	2013		Sr	1	_	0	Ir	0.8	Ni	0.2	O	3	5.5938	5.5571	7.8835	90	90	90	62	orthorhombic	38	0	77	28	8	15	0	66	67	101	2	0	1.35	1.35	0.6	0.95	0	2.2	1.91	3.44	87.62	0	192.217	58.6934	15.9994	33.94	0	8.52	6.59	17.36	35	0	150	91	0.02658	197.2	0	54	49	5.3	6.08	0	3.84	3.52	6.83	5	0	6	4	2	2	0	9	10	16	2	4	-2	1.32	0.756	1.26	1.746031746	1.0476190476	0.6	0.564	0.9049283212	43.8	9.06	5.75	0.0263703704	15.86	201.017968254	201.3588965751	203.1757233578	-0.5510752817	1.2486984127
187817	P b n m	Sr((Ir0.78Ni0.22)O3)	Perovskite#GdFeO3	Qasim, Ilyas; Kennedy, Brendan J.; Avdeev, Maxim	5.59379(6) 5.55875(6) 7.88438(8) 90 90 90	245.16	299.2292	293	2013		Sr	1	_	0	Ir	0.78	Ni	0.22	O	3	5.59379	5.55875	7.88438	90	90	90	62	orthorhombic	38	0	77	28	8	15	0	66	67	101	2	0	1.35	1.35	0.6	0.95	0	2.2	1.91	3.44	87.62	0	192.217	58.6934	15.9994	33.94	0	8.52	6.59	17.36	35	0	150	91	0.02658	197.2	0	54	49	5.3	6.08	0	3.84	3.52	6.83	5	0	6	4	2	2	0	9	10	16	2	4.2285714286	-2	1.32	0.7425285714	1.26	1.7777093715	1.0476190476	0.58930839	0.5774714286	0.9110159633	43.8	9.06	5.75	0.0263703704	15.86	200.9997620571	201.3333065918	203.1757233578	-0.5462766594	1.2669046095
187818	P b n m	Sr((Ir0.8Zn0.2)O3)	Perovskite#GdFeO3	Qasim, Ilyas; Kennedy, Brendan J.; Avdeev, Maxim	5.60950(6) 5.58010(6) 7.90960(9) 90 90 90	247.58	303.251	293	2013		Sr	1	_	0	Ir	0.8	Zn	0.2	O	3	5.6095	5.5801	7.9096	90	90	90	62	orthorhombic	38	0	77	30	8	15	0	66	76	101	2	0	1.35	1.35	0.6	0.95	0	2.2	1.65	3.44	87.62	0	192.217	65.409	15.9994	33.94	0	8.52	9.16	17.36	35	0	150	120	0.02658	197.2	0	54	38.67	5.3	6.08	0	3.84	2.66	6.83	5	0	6	4	2	2	0	9	12	16	2	4	-2	1.32	0.766	1.26	1.7232375979	1.0476190476	0.6079365079	0.554	0.900461745	43.8	9.06	5.75	0.034962963	15.86	201.0307624021	201.3772241471	203.1757233578	-0.554581538	1.2359042646
187819	P b n m	Sr((Ir0.75Zn0.25)O3)	Perovskite#GdFeO3	Qasim, Ilyas; Kennedy, Brendan J.; Avdeev, Maxim	5.58071(9) 5.60929(9) 7.90649(13) 90 90 90	247.5	296.8595	293	2013		Sr	1	_	0	Ir	0.75	Zn	0.25	O	3	5.58071	5.60929	7.90649	90	90	90	62	orthorhombic	38	0	77	30	8	15	0	66	76	101	2	0	1.35	1.35	0.6	0.95	0	2.2	1.65	3.44	87.62	0	192.217	65.409	15.9994	33.94	0	8.52	9.16	17.36	35	0	150	120	0.02658	197.2	0	54	38.67	5.3	6.08	0	3.84	2.66	6.83	5	0	6	4	2	2	0	9	12	16	2	4.1428571429	-2	1.32	0.7583928571	1.26	1.7405227219	1.0476190476	0.601899093	0.5616071429	0.9038555051	43.8	9.06	5.75	0.034962963	15.86	201.0210844209	201.3633327832	203.1757233578	-0.5519185681	1.2455822457
188123	P m -3 m	(Sr0.9Pr0.1)(MnO3)	Perovskite#CaTiO3	Tan, Teck-Yee; Martin, Nicolas; Zhou, Qingdi; Kennedy, Brendan J.; Gu, Qinfen; Kimpton, Justin A.; Zhang, Zhaoming; Jang, Ling-Yun	3.80933(1) 3.80933(1) 3.80933(1) 90 90 90	55.28	195.886	293	2013		Sr	0.9	Pr	0.1	Mn	1	_	0	O	3	3.80933	3.80933	3.80933	90	90	90	221	cubic	38	59	25	0	8	15	31	60	0	101	2	1.85	1.4	0	0.6	0.95	1.13	1.55	0	3.44	87.62	140.90765	54.938045	0	15.9994	33.94	20.8	7.35	0	17.36	35	13	7.8	0	0.02658	197.2	216	68	0	5.3	6.08	3.67	8.89	0	6.83	5	8	4	0	2	2	5	7	0	16	2.1	3.9	-2	1.303	0.691	1.26	1.8856729378	1.0341269841	0.5484126984	0.612	0.9289157766	58.45	25.06	6.4	0.0005925926	30.51	200.9263270622	201.2432428388	203.18544973	-0.5320360991	1.3403396044
188124	P m -3 m	(Sr0.85Pr0.15)(MnO3)	Perovskite#CaTiO3	Tan, Teck-Yee; Martin, Nicolas; Zhou, Qingdi; Kennedy, Brendan J.; Gu, Qinfen; Kimpton, Justin A.; Zhang, Zhaoming; Jang, Ling-Yun	3.81210(1) 3.81210(1) 3.81210(1) 90 90 90	55.4	198.5505	293	2013		Sr	0.85	Pr	0.15	Mn	1	_	0	O	3	3.8121	3.8121	3.8121	90	90	90	221	cubic	38	59	25	0	8	15	31	60	0	101	2	1.85	1.4	0	0.6	0.95	1.13	1.55	0	3.44	87.62	140.90765	54.938045	0	15.9994	33.94	20.8	7.35	0	17.36	35	13	7.8	0	0.02658	197.2	216	68	0	5.3	6.08	3.67	8.89	0	6.83	5	8	4	0	2	2	5	7	0	16	2.15	3.8	-2	1.2945	0.712	1.26	1.8181179775	1.0273809524	0.5650793651	0.5825	0.9159757974	58.45	25.06	6.4	0.0005925926	30.51	200.9643820225	201.2978578199	203.18544973	-0.542350238	1.3022846442
188125	P m -3 m	(Sr0.825Pr0.175)(MnO3)	Perovskite#CaTiO3	Tan, Teck-Yee; Martin, Nicolas; Zhou, Qingdi; Kennedy, Brendan J.; Gu, Qinfen; Kimpton, Justin A.; Zhang, Zhaoming; Jang, Ling-Yun	3.81319(1) 3.81319(1) 3.81319(1) 90 90 90	55.45	199.8828	293	2013		Sr	0.825	Pr	0.175	Mn	1	_	0	O	3	3.81319	3.81319	3.81319	90	90	90	221	cubic	38	59	25	0	8	15	31	60	0	101	2	1.85	1.4	0	0.6	0.95	1.13	1.55	0	3.44	87.62	140.90765	54.938045	0	15.9994	33.94	20.8	7.35	0	17.36	35	13	7.8	0	0.02658	197.2	216	68	0	5.3	6.08	3.67	8.89	0	6.83	5	8	4	0	2	2	5	7	0	16	2.175	3.8	-2	1.29025	0.712	1.26	1.8121488764	1.0240079365	0.5650793651	0.57825	0.9144518604	58.45	25.06	6.4	0.0005925926	30.51	200.9661011236	201.302302984	203.18544973	-0.5435582521	1.3005655431
188126	P m -3 m	(Sr0.8Pr0.2)(MnO3)	Perovskite#CaTiO3	Tan, Teck-Yee; Martin, Nicolas; Zhou, Qingdi; Kennedy, Brendan J.; Gu, Qinfen; Kimpton, Justin A.; Zhang, Zhaoming; Jang, Ling-Yun	3.81414(1) 3.81414(1) 3.81414(1) 90 90 90	55.49	201.215	293	2013		Sr	0.8	Pr	0.2	Mn	1	_	0	O	3	3.81414	3.81414	3.81414	90	90	90	221	cubic	38	59	25	0	8	15	31	60	0	101	2	1.85	1.4	0	0.6	0.95	1.13	1.55	0	3.44	87.62	140.90765	54.938045	0	15.9994	33.94	20.8	7.35	0	17.36	35	13	7.8	0	0.02658	197.2	216	68	0	5.3	6.08	3.67	8.89	0	6.83	5	8	4	0	2	2	5	7	0	16	2.2	3.8	-2	1.286	0.712	1.26	1.8061797753	1.0206349206	0.5650793651	0.574	0.9129279234	58.45	25.06	6.4	0.0005925926	30.51	200.9678202247	201.3067481481	203.18544973	-0.5447648489	1.2988464419
188127	I 4/m c m	(Sr0.75Pr0.25)(MnO3)	Perovskite#SrTiO3#SrZrO3	Tan, Teck-Yee; Martin, Nicolas; Zhou, Qingdi; Kennedy, Brendan J.; Gu, Qinfen; Kimpton, Justin A.; Zhang, Zhaoming; Jang, Ling-Yun	5.36496(4) 5.36496(4) 7.73945(6) 90 90 90	222.76	203.8795	293	2013		Sr	0.75	Pr	0.25	Mn	1	_	0	O	3	5.36496	5.36496	7.73945	90	90	90	140	tetragonal	38	59	25	0	8	15	31	60	0	101	2	1.85	1.4	0	0.6	0.95	1.13	1.55	0	3.44	87.62	140.90765	54.938045	0	15.9994	33.94	20.8	7.35	0	17.36	35	13	7.8	0	0.02658	197.2	216	68	0	5.3	6.08	3.67	8.89	0	6.83	5	8	4	0	2	2	5	7	0	16	2.25	3.7	-2	1.2775	0.705	1.26	1.8120567376	1.0138888889	0.5595238095	0.5725	0.9131213523	58.45	25.06	6.4	0.0005925926	30.51	200.9604432624	201.3010646147	203.18544973	-0.5446117777	1.3062234043
188128	I 4/m c m	(Sr0.7Pr0.3)(MnO3)	Perovskite#SrTiO3#SrZrO3	Tan, Teck-Yee; Martin, Nicolas; Zhou, Qingdi; Kennedy, Brendan J.; Gu, Qinfen; Kimpton, Justin A.; Zhang, Zhaoming; Jang, Ling-Yun	5.36722(2) 5.36722(2) 7.76531(3) 90 90 90	223.7	206.544	293	2013		Sr	0.7	Pr	0.3	Mn	1	_	0	O	3	5.36722	5.36722	7.76531	90	90	90	140	tetragonal	38	59	25	0	8	15	31	60	0	101	2	1.85	1.4	0	0.6	0.95	1.13	1.55	0	3.44	87.62	140.90765	54.938045	0	15.9994	33.94	20.8	7.35	0	17.36	35	13	7.8	0	0.02658	197.2	216	68	0	5.3	6.08	3.67	8.89	0	6.83	5	8	4	0	2	2	5	7	0	16	2.3	3.7	-2	1.269	0.705	1.26	1.8	1.0071428571	0.5595238095	0.564	0.9100626207	58.45	25.06	6.4	0.0005925926	30.51	200.964	201.3100626207	203.18544973	-0.5470296424	1.3026666667
188130	I 4/m c m	(Sr0.6Pr0.4)(MnO3)	Perovskite#SrTiO3#SrZrO3	Tan, Teck-Yee; Martin, Nicolas; Zhou, Qingdi; Kennedy, Brendan J.; Gu, Qinfen; Kimpton, Justin A.; Zhang, Zhaoming; Jang, Ling-Yun	5.38180(2) 5.38180(2) 7.77460(3) 90 90 90	225.18	211.873	293	2013		Sr	0.6	Pr	0.4	Mn	1	_	0	O	3	5.3818	5.3818	7.7746	90	90	90	140	tetragonal	38	59	25	0	8	15	31	60	0	101	2	1.85	1.4	0	0.6	0.95	1.13	1.55	0	3.44	87.62	140.90765	54.938045	0	15.9994	33.94	20.8	7.35	0	17.36	35	13	7.8	0	0.02658	197.2	216	68	0	5.3	6.08	3.67	8.89	0	6.83	5	8	4	0	2	2	5	7	0	16	2.4	3.6	-2	1.252	0.698	1.26	1.7936962751	0.9936507937	0.553968254	0.554	0.9071768306	58.45	25.06	6.4	0.0005925926	30.51	200.9603037249	201.3134805555	203.18544973	-0.5493055368	1.3063629417
188131	I 4/m c m	(Sr0.55Pr0.45)(MnO3)	Perovskite#SrTiO3#SrZrO3	Tan, Teck-Yee; Martin, Nicolas; Zhou, Qingdi; Kennedy, Brendan J.; Gu, Qinfen; Kimpton, Justin A.; Zhang, Zhaoming; Jang, Ling-Yun	5.38991(2) 5.38991(2) 7.77822(3) 90 90 90	225.97	214.5375	293	2013		Sr	0.55	Pr	0.45	Mn	1	_	0	O	3	5.38991	5.38991	7.77822	90	90	90	140	tetragonal	38	59	25	0	8	15	31	60	0	101	2	1.85	1.4	0	0.6	0.95	1.13	1.55	0	3.44	87.62	140.90765	54.938045	0	15.9994	33.94	20.8	7.35	0	17.36	35	13	7.8	0	0.02658	197.2	216	68	0	5.3	6.08	3.67	8.89	0	6.83	5	8	4	0	2	2	5	7	0	16	2.45	3.5	-2	1.2435	0.695	1.26	1.7892086331	0.9869047619	0.5515873016	0.5485	0.9054945405	58.45	25.06	6.4	0.0005925926	30.51	200.9592913669	201.3162859074	203.18544973	-0.5506299187	1.3073752998
188132	I 4/m c m	(Sr0.525Pr0.475)(MnO3)	Perovskite#SrTiO3#SrZrO3	Tan, Teck-Yee; Martin, Nicolas; Zhou, Qingdi; Kennedy, Brendan J.; Gu, Qinfen; Kimpton, Justin A.; Zhang, Zhaoming; Jang, Ling-Yun	5.39352(1) 5.39352(1) 7.78020(2) 90 90 90	226.33	215.8698	293	2013		Sr	0.525	Pr	0.475	Mn	1	_	0	O	3	5.39352	5.39352	7.7802	90	90	90	140	tetragonal	38	59	25	0	8	15	31	60	0	101	2	1.85	1.4	0	0.6	0.95	1.13	1.55	0	3.44	87.62	140.90765	54.938045	0	15.9994	33.94	20.8	7.35	0	17.36	35	13	7.8	0	0.02658	197.2	216	68	0	5.3	6.08	3.67	8.89	0	6.83	5	8	4	0	2	2	5	7	0	16	2.475	3.5	-2	1.23925	0.695	1.26	1.7830935252	0.983531746	0.5515873016	0.54425	0.9039573519	58.45	25.06	6.4	0.0005925926	30.51	200.9611564748	201.3208638267	203.18544973	-0.5518385421	1.3055101918
188133	I 4/m c m	(Sr0.5Pr0.5)(MnO3)	Perovskite#SrTiO3#SrZrO3	Tan, Teck-Yee; Martin, Nicolas; Zhou, Qingdi; Kennedy, Brendan J.; Gu, Qinfen; Kimpton, Justin A.; Zhang, Zhaoming; Jang, Ling-Yun	5.39777(2) 5.39777(2) 7.77751(4) 90 90 90	226.6	217.202	293	2013		Sr	0.5	Pr	0.5	Mn	1	_	0	O	3	5.39777	5.39777	7.77751	90	90	90	140	tetragonal	38	59	25	0	8	15	31	60	0	101	2	1.85	1.4	0	0.6	0.95	1.13	1.55	0	3.44	87.62	140.90765	54.938045	0	15.9994	33.94	20.8	7.35	0	17.36	35	13	7.8	0	0.02658	197.2	216	68	0	5.3	6.08	3.67	8.89	0	6.83	5	8	4	0	2	2	5	7	0	16	2.5	3.5	-2	1.235	0.695	1.26	1.7769784173	0.9801587302	0.5515873016	0.54	0.9024201632	58.45	25.06	6.4	0.0005925926	30.51	200.9630215827	201.3254417459	203.18544973	-0.553045704	1.3036450839
188134	I m m a	(Sr0.475Pr0.525)(MnO3)	Perovskite#BaPbO3#Ba(Pb.5Bi.5)O3	Tan, Teck-Yee; Martin, Nicolas; Zhou, Qingdi; Kennedy, Brendan J.; Gu, Qinfen; Kimpton, Justin A.; Zhang, Zhaoming; Jang, Ling-Yun	5.43270(4) 7.63831(4) 5.47549(3) 90 90 90	227.21	218.5343	293	2013		Sr	0.475	Pr	0.525	Mn	1	_	0	O	3	5.4327	7.63831	5.47549	90	90	90	74	orthorhombic	38	59	25	0	8	15	31	60	0	101	2	1.85	1.4	0	0.6	0.95	1.13	1.55	0	3.44	87.62	140.90765	54.938045	0	15.9994	33.94	20.8	7.35	0	17.36	35	13	7.8	0	0.02658	197.2	216	68	0	5.3	6.08	3.67	8.89	0	6.83	5	8	4	0	2	2	5	7	0	16	2.525	3.5	-2	1.23075	0.695	1.26	1.7708633094	0.9767857143	0.5515873016	0.53575	0.9008829745	58.45	25.06	6.4	0.0005925926	30.51	200.9648866906	201.3300196652	203.18544973	-0.5542514017	1.301779976
188135	I m m a	(Sr0.45Pr0.55)(MnO3)	Perovskite#BaPbO3#Ba(Pb.5Bi.5)O3	Tan, Teck-Yee; Martin, Nicolas; Zhou, Qingdi; Kennedy, Brendan J.; Gu, Qinfen; Kimpton, Justin A.; Zhang, Zhaoming; Jang, Ling-Yun	5.43311(2) 7.64539(3) 5.47791(2) 90 90 90	227.54	219.8665	293	2013		Sr	0.45	Pr	0.55	Mn	1	_	0	O	3	5.43311	7.64539	5.47791	90	90	90	74	orthorhombic	38	59	25	0	8	15	31	60	0	101	2	1.85	1.4	0	0.6	0.95	1.13	1.55	0	3.44	87.62	140.90765	54.938045	0	15.9994	33.94	20.8	7.35	0	17.36	35	13	7.8	0	0.02658	197.2	216	68	0	5.3	6.08	3.67	8.89	0	6.83	5	8	4	0	2	2	5	7	0	16	2.55	3.5	-2	1.2265	0.695	1.26	1.7647482014	0.9734126984	0.5515873016	0.5315	0.8993457859	58.45	25.06	6.4	0.0005925926	30.51	200.9667517986	201.3345975845	203.18544973	-0.5554556321	1.2999148681
188136	I m m a	(Sr0.425Pr0.575)(MnO3)	Perovskite#BaPbO3#Ba(Pb.5Bi.5)O3	Tan, Teck-Yee; Martin, Nicolas; Zhou, Qingdi; Kennedy, Brendan J.; Gu, Qinfen; Kimpton, Justin A.; Zhang, Zhaoming; Jang, Ling-Yun	5.43420(1) 7.65619(2) 5.47977(1) 90 90 90	227.99	221.1988	293	2013		Sr	0.425	Pr	0.575	Mn	1	_	0	O	3	5.4342	7.65619	5.47977	90	90	90	74	orthorhombic	38	59	25	0	8	15	31	60	0	101	2	1.85	1.4	0	0.6	0.95	1.13	1.55	0	3.44	87.62	140.90765	54.938045	0	15.9994	33.94	20.8	7.35	0	17.36	35	13	7.8	0	0.02658	197.2	216	68	0	5.3	6.08	3.67	8.89	0	6.83	5	8	4	0	2	2	5	7	0	16	2.575	3.5	-2	1.22225	0.695	1.26	1.7586330935	0.9700396825	0.5515873016	0.52725	0.8978085972	58.45	25.06	6.4	0.0005925926	30.51	200.9686169065	201.3391755037	203.18544973	-0.5566583924	1.2980497602
188137	I m m a	(Sr0.4Pr0.6)(MnO3)	Perovskite#BaPbO3#Ba(Pb.5Bi.5)O3	Tan, Teck-Yee; Martin, Nicolas; Zhou, Qingdi; Kennedy, Brendan J.; Gu, Qinfen; Kimpton, Justin A.; Zhang, Zhaoming; Jang, Ling-Yun	5.43634(1) 7.66934(2) 5.47919(1) 90 90 90	228.44	222.531	293	2013		Sr	0.4	Pr	0.6	Mn	1	_	0	O	3	5.43634	7.66934	5.47919	90	90	90	74	orthorhombic	38	59	25	0	8	15	31	60	0	101	2	1.85	1.4	0	0.6	0.95	1.13	1.55	0	3.44	87.62	140.90765	54.938045	0	15.9994	33.94	20.8	7.35	0	17.36	35	13	7.8	0	0.02658	197.2	216	68	0	5.3	6.08	3.67	8.89	0	6.83	5	8	4	0	2	2	5	7	0	16	2.6	3.4	-2	1.218	0.74	1.26	1.6459459459	0.9666666667	0.5873015873	0.478	0.8761053019	58.45	25.06	6.4	0.0005925926	30.51	201.0320540541	201.4301593559	203.18544973	-0.5734814328	1.2346126126
188204	P b n m	(Pr0.6Sr0.4)(FeO3)	Perovskite#GdFeO3	Prashanth Kumar, V.; Reddy, Y.S.; Kistaiah, P.; Vishnuvardhan Reddy, C.	5.5724 5.5965 7.8646 90 90 90	245.26	223.441	293	2012		Pr	0.6	Sr	0.4	Fe	1	_	0	O	3	5.5724	5.5965	7.8646	90	90	90	62	orthorhombic	59	38	26	0	8	31	15	61	0	101	1.85	2	1.4	0	0.6	1.13	0.95	1.83	0	3.44	140.90765	87.62	55.845	0	15.9994	20.8	33.94	7.09	0	17.36	13	35	80	0	0.02658	216	197.2	62	0	5.3	3.67	6.08	2.87	0	6.83	8	5	4	0	2	5	2	8	0	16	3	3	-2	1.162	0.69	1.26	1.684057971	0.9222222222	0.5476190476	0.472	0.8782628841	53.838375	31.35	9.15	6.20992917324024E-05	37.52	222.787942029	223.1942049131	224.98544973	-0.6062309804	1.2443160355
188223	P n m a	(La0.667Zn0.333)(MnO3)	Perovskite#GdFeO3	Xin, Yong; Chen, Guo-Yun; Luo, Cheng-hong; Deng, Xin-Fa; Hu, Ling-yan	5.423 7.707 5.457 90 90 90	228.08	217.3582	293	2012		La	0.667	Zn	0.333	Mn	1	_	0	O	3	5.423	7.707	5.457	90	90	90	62	orthorhombic	57	30	25	0	8	33	76	60	0	101	1.95	1.35	1.4	0	0.6	1.1	1.65	1.55	0	3.44	138.90547	65.409	54.938045	0	15.9994	22.39	9.16	7.35	0	17.36	13	120	7.8	0	0.02658	215	38.67	68	0	5.3	3.75	2.66	8.89	0	6.83	8	4	4	0	2	3	12	7	0	16	2.667	3.4	-2	1.074764	0.74	1.26	1.4523837838	0.8529873016	0.5873015873	0.334764	0.8254637284	59.035125	36.66	9.5	5.42616245095584E-05	42.11	221.8823802162	222.3730799447	223.98544973	-0.6479132317	1.1479228141
188318	P b a m	(Bi0.89Ca0.11)(FeO3)	Perovskite#ZrPbO3	Khomchenko, V.A.; Troyanchuk, I.O.; Toebbens, D.M.; Sikolenko, V.; Paixao, J.A.	5.55569(3) 11.15177(6) 7.82535(3) 90 90 90	484.83	294.248	293	2013		Bi	0.89	Ca	0.11	Fe	1	_	0	O	3	5.55569	11.15177	7.82535	90	90	90	55	orthorhombic	83	20	26	0	8	87	16	61	0	101	1.6	1.8	1.4	0	0.6	2.02	1	1.83	0	3.44	208.9804	40.078	55.845	0	15.9994	21.31	26.2	7.09	0	17.36	8	200	80	0	0.02658	48	160.8	62	0	5.3	4.75	5.58	2.87	0	6.83	6	4	4	0	2	15	2	8	0	16	3.335	2.8	-2	1.106625	0.702	1.26	1.5763888889	0.8782738095	0.5571428571	0.404625	0.8529340398	56.074	31.09	7.41	2.42975354706053E-06	37.26	52.8282361111	53.2765451509	54.98544973	-0.6462817688	1.1832581418
188319	I m m a	(Bi0.86Ca0.14)(FeO3)	Perovskite#BaPbO3#Ba(Pb.5Bi.5)O3	Khomchenko, V.A.; Troyanchuk, I.O.; Toebbens, D.M.; Sikolenko, V.; Paixao, J.A.	5.53719(2) 7.82312(6) 5.53485(3) 90 90 90	239.76	289.181	323	2013		Bi	0.86	Ca	0.14	Fe	1	_	0	O	3	5.53719	7.82312	5.53485	90	90	90	74	orthorhombic	83	20	26	0	8	87	16	61	0	101	1.6	1.8	1.4	0	0.6	2.02	1	1.83	0	3.44	208.9804	40.078	55.845	0	15.9994	21.31	26.2	7.09	0	17.36	8	200	80	0	0.02658	48	160.8	62	0	5.3	4.75	5.58	2.87	0	6.83	6	4	4	0	2	15	2	8	0	16	3.29	2.8	-2	1.10775	0.702	1.26	1.577991453	0.8791666667	0.5571428571	0.40575	0.8533394909	56.074	31.09	7.41	2.42975354706053E-06	37.26	52.827758547	53.2753480379	54.98544973	-0.6459763235	1.1837357059
188348	P b n m	Ca2((TiCr)O6)	Perovskite#GdFeO3	Tan, Yan-Qing; Yan Meng; Hao, Yong-Mei	5.3511 5.39366 7.58738 90 90 90	218.99	276.054	293	2013		Ca	1	_	0	Ti	0.5	Cr	0.5	O	3	5.3511	5.39366	7.58738	90	90	90	62	orthorhombic	20	0	22	24	8	16	0	51	57	101	1.8	0	1.4	1.4	0.6	1	0	1.54	1.66	3.44	40.078	0	47.867	51.9961	15.9994	26.2	0	10.64	7.23	17.36	200	0	22	94	0.02658	160.8	0	100	83	5.3	5.58	0	2.95	2.88	6.83	4	0	4	4	2	2	0	4	6	16	2	4	-2	1.14	0.7175	1.26	1.5888501742	0.9047619048	0.5694444444	0.4225	0.8581826927	92.628	68	5.26	0.0225097656	70.46	163.6336498258	164.0693325185	165.78544973	-0.5913136228	1.2288501742
188407	P m -3 m	(La0.25Sr0.75)(MnO3)	Perovskite#CaTiO3	M.J. Sayagues; J.M. Cordoba; F.J. Gotor	3.8686 3.8686 3.8686 90 90 90	57.9	203.3795	293	2012		La	0.25	Sr	0.75	Mn	1	_	0	O	3	3.8686	3.8686	3.8686	90	90	90	221	cubic	57	38	25	0	8	33	15	60	0	101	1.95	2	1.4	0	0.6	1.1	0.95	1.55	0	3.44	138.90547	87.62	54.938045	0	15.9994	22.39	33.94	7.35	0	17.36	13	35	7.8	0	0.02658	215	197.2	68	0	5.3	3.75	6.08	8.89	0	6.83	8	5	4	0	2	3	2	7	0	16	2.25	3.7	-2	1.283	0.705	1.26	1.819858156	1.0182539683	0.5595238095	0.578	0.9151005316	59.035125	36.66	9.5	5.42616245095584E-05	42.11	221.758141844	222.0952423756	223.98544973	-0.5794078645	1.2721611863
188411	P m -3 m	(La0.15Sr0.85)(MnO3)	Perovskite#CaTiO3	M.J. Sayagues; J.M. Cordoba; F.J. Gotor	3.8502 3.8502 3.8502 90 90 90	57.08	198.2505	293	2012		La	0.15	Sr	0.85	Mn	1	_	0	O	3	3.8502	3.8502	3.8502	90	90	90	221	cubic	57	38	25	0	8	33	15	60	0	101	1.95	2	1.4	0	0.6	1.1	0.95	1.55	0	3.44	138.90547	87.62	54.938045	0	15.9994	22.39	33.94	7.35	0	17.36	13	35	7.8	0	0.02658	215	197.2	68	0	5.3	3.75	6.08	8.89	0	6.83	8	5	4	0	2	3	2	7	0	16	2.15	3.8	-2	1.2978	0.712	1.26	1.822752809	1.03	0.5650793651	0.5858	0.9171590897	59.035125	36.66	9.5	5.42616245095584E-05	42.11	221.763047191	222.0944062807	223.98544973	-0.5777749114	1.2672558393
188421	P n m a	Dy(Al0.926Cr0.074)O3	Perovskite#GdFeO3	Escudero, R.; Ruiz-Herrera, B.L.; Jimenez, M.P.; Morales, F.	5.33423(3) 7.40830(4) 5.21155(3) 90 90 90	205.95	239.3285	293	2013		Dy	1	_	0	Al	0.926	Cr	0.074	O	3	5.33423	7.4083	5.21155	90	90	90	62	orthorhombic	66	0	13	24	8	24	0	80	57	101	1.75	0	1.25	1.4	0.6	1.22	0	1.61	1.66	3.44	162.5	0	26.9815386	51.9961	15.9994	19.01	0	10	7.23	17.36	11	0	235	94	0.02658	163	0	57.8	83	5.3	3.59	0	4.05	2.88	6.83	8	0	3	4	2	12	0	13	6	16	3	3	-2	1.052	0.68092	1.26	1.5449685719	0.8349206349	0.5404126984	0.37108	0.8422968892	50.830625	24.04	9.36	0.0066731771	35.43	169.8261114281	170.2973283172	171.9489846194	-0.6240840373	1.2155552386
188568	P n m a	(Y0.93Ca0.07)(MnO3)	Perovskite#GdFeO3	Zhou, Zhiqiang; Guo, Li; Ye, Feng	5.8155(2) 7.3705(2) 5.2630(2) 90 90 90	225.59	188.4243	293	2013		Y	0.93	Ca	0.07	Mn	1	_	0	O	3	5.8155	7.3705	5.263	90	90	90	62	orthorhombic	39	20	25	0	8	25	16	60	0	101	1.8	1.8	1.4	0	0.6	1.22	1	1.55	0	3.44	88.90585	40.078	54.938045	0	15.9994	19.88	26.2	7.35	0	17.36	17	200	7.8	0	0.02658	162	160.8	68	0	5.3	3.65	5.58	8.89	0	6.83	5	4	4	0	2	3	2	7	0	16	2.93	3.1	-2	1.047	0.747	1.26	1.4016064257	0.830952381	0.5928571429	0.3	0.8128028621	60.618	39.32	6.47	0.0001152	44.77	165.8983935743	166.4111964364	167.98544973	-0.6474656502	1.1416064257
188569	P n m a	(Y0.45Ca0.55)(MnO3)	Perovskite#GdFeO3	Zhou, Zhiqiang; Guo, Li; Ye, Feng	5.4387(3) 7.4475(3) 5.3121(4) 90 90 90	215.17	164.9883	293	2013		Y	0.45	Ca	0.55	Mn	1	_	0	O	3	5.4387	7.4475	5.3121	90	90	90	62	orthorhombic	39	20	25	0	8	25	16	60	0	101	1.8	1.8	1.4	0	0.6	1.22	1	1.55	0	3.44	88.90585	40.078	54.938045	0	15.9994	19.88	26.2	7.35	0	17.36	17	200	7.8	0	0.02658	162	160.8	68	0	5.3	3.65	5.58	8.89	0	6.83	5	4	4	0	2	3	2	7	0	16	2.45	3.5	-2	1.095	0.695	1.26	1.5755395683	0.869047619	0.5515873016	0.4	0.8517833605	60.618	39.32	6.47	0.0001152	44.77	165.8244604317	166.2762437921	167.98544973	-0.6186422933	1.2155395683
188570	P n m a	(Y0.35Ca0.65)(MnO3)	Perovskite#GdFeO3	Zhou, Zhiqiang; Guo, Li; Ye, Feng	5.4013(5) 7.4577(6) 5.2998(6) 90 90 90	213.48	160.1058	293	2013		Y	0.35	Ca	0.65	Mn	1	_	0	O	3	5.4013	7.4577	5.2998	90	90	90	62	orthorhombic	39	20	25	0	8	25	16	60	0	101	1.8	1.8	1.4	0	0.6	1.22	1	1.55	0	3.44	88.90585	40.078	54.938045	0	15.9994	19.88	26.2	7.35	0	17.36	17	200	7.8	0	0.02658	162	160.8	68	0	5.3	3.65	5.58	8.89	0	6.83	5	4	4	0	2	3	2	7	0	16	2.35	3.6	-2	1.105	0.698	1.26	1.5830945559	0.876984127	0.553968254	0.407	0.8540896514	60.618	39.32	6.47	0.0001152	44.77	165.8239054441	166.2709950956	167.98544973	-0.6169051603	1.2160945559
188784	P 4 m m	(Ba0.95Sr0.05)(TiO3)	Perovskite#PbTiO3#BaTiO3	Sindhu, Monica; Ahlawat, Neetu; Sanghi, Sujata; Kumari, Rekha; Agarwal, Ashish	3.989 3.989 4.026 90 90 90	64.06	230.751	293	2013		Ba	0.95	Sr	0.05	Ti	1	_	0	O	3	3.989	3.989	4.026	90	90	90	99	tetragonal	56	38	22	0	8	14	15	51	0	101	2.15	2	1.4	0	0.6	0.89	0.95	1.54	0	3.44	137.327	87.62	47.867	0	15.9994	38.16	33.94	10.64	0	17.36	18	35	22	0	0.02658	272	197.2	100	0	5.3	5.02	6.08	2.95	0	6.83	6	5	4	0	2	2	2	4	0	16	2	4	-2	1.4815	0.745	1.26	1.988590604	1.1757936508	0.5912698413	0.7365	0.9668494966	88.521625	55.69	7.5	0.0007835277	58.15	276.747909396	276.9782588925	278.98544973	-0.4964669552	1.3235191755
188785	P 4 m m	(Ba0.9Sr0.1)(TiO3)	Perovskite#PbTiO3#BaTiO3	Sindhu, Monica; Ahlawat, Neetu; Sanghi, Sujata; Kumari, Rekha; Agarwal, Ashish	3.985 3.985 4.017 90 90 90	63.79	228.265	293	2013		Ba	0.9	Sr	0.1	Ti	1	_	0	O	3	3.985	3.985	4.017	90	90	90	99	tetragonal	56	38	22	0	8	14	15	51	0	101	2.15	2	1.4	0	0.6	0.89	0.95	1.54	0	3.44	137.327	87.62	47.867	0	15.9994	38.16	33.94	10.64	0	17.36	18	35	22	0	0.02658	272	197.2	100	0	5.3	5.02	6.08	2.95	0	6.83	6	5	4	0	2	2	2	4	0	16	2	4	-2	1.473	0.745	1.26	1.9771812081	1.169047619	0.5912698413	0.728	0.963851787	88.521625	55.69	7.5	0.0007835277	58.15	276.7508187919	276.986670579	278.98544973	-0.4989318166	1.3206097795
188786	P 4 m m	(Ba0.85Sr0.15)(TiO3)	Perovskite#PbTiO3#BaTiO3	Sindhu, Monica; Ahlawat, Neetu; Sanghi, Sujata; Kumari, Rekha; Agarwal, Ashish	3.98 3.98 4.007 90 90 90	63.47	225.779	293	2013		Ba	0.85	Sr	0.15	Ti	1	_	0	O	3	3.98	3.98	4.007	90	90	90	99	tetragonal	56	38	22	0	8	14	15	51	0	101	2.15	2	1.4	0	0.6	0.89	0.95	1.54	0	3.44	137.327	87.62	47.867	0	15.9994	38.16	33.94	10.64	0	17.36	18	35	22	0	0.02658	272	197.2	100	0	5.3	5.02	6.08	2.95	0	6.83	6	5	4	0	2	2	2	4	0	16	2	4	-2	1.4645	0.745	1.26	1.9657718121	1.1623015873	0.5912698413	0.7195	0.9608540775	88.521625	55.69	7.5	0.0007835277	58.15	276.7537281879	276.9950822654	278.98544973	-0.5013915525	1.3177003835
188985	P 4 m m	(Bi0.6Sr0.4)(MnO3)	Perovskite#PbTiO3#BaTiO3	Thakur, Samita; Pandey, O.P.; Singh, K.	3.915076 3.915076 3.815839 90 90 90	58.49	263.373	293	2013		Bi	0.6	Sr	0.4	Mn	1	_	0	O	3	3.915076	3.915076	3.815839	90	90	90	99	tetragonal	83	38	25	0	8	87	15	60	0	101	1.6	2	1.4	0	0.6	2.02	0.95	1.55	0	3.44	208.9804	87.62	54.938045	0	15.9994	21.31	33.94	7.35	0	17.36	8	35	7.8	0	0.02658	48	197.2	68	0	5.3	4.75	6.08	8.89	0	6.83	6	5	4	0	2	15	2	7	0	16	2.6	3.4	-2	1.23	0.74	1.26	1.6621621622	0.9761904762	0.5873015873	0.49	0.8803479426	62.354	38.09	7.13	2.42975354706053E-06	43.54	52.8278378378	53.2181857804	54.98544973	-0.6253886799	1.183656415
188986	P 4 m m	(Bi0.55Sr0.45)(MnO3)	Perovskite#PbTiO3#BaTiO3	Thakur, Samita; Pandey, O.P.; Singh, K.	3.910704 3.910704 3.790831 90 90 90	57.98	257.305	293	2013		Bi	0.55	Sr	0.45	Mn	1	_	0	O	3	3.910704	3.910704	3.790831	90	90	90	99	tetragonal	83	38	25	0	8	87	15	60	0	101	1.6	2	1.4	0	0.6	2.02	0.95	1.55	0	3.44	208.9804	87.62	54.938045	0	15.9994	21.31	33.94	7.35	0	17.36	8	35	7.8	0	0.02658	48	197.2	68	0	5.3	4.75	6.08	8.89	0	6.83	6	5	4	0	2	15	2	7	0	16	2.55	3.5	-2	1.2375	0.695	1.26	1.7805755396	0.9821428571	0.5515873016	0.5425	0.9033243918	62.354	38.09	7.13	2.42975354706053E-06	43.54	52.7619244604	53.1227488523	54.98544973	-0.6075081997	1.2495697924
188988	P 4 m m	(Bi0.45Sr0.55)(MnO3)	Perovskite#PbTiO3#BaTiO3	Thakur, Samita; Pandey, O.P.; Singh, K.	3.895225 3.895225 3.792847 90 90 90	57.55	245.169	293	2013		Bi	0.45	Sr	0.55	Mn	1	_	0	O	3	3.895225	3.895225	3.792847	90	90	90	99	tetragonal	83	38	25	0	8	87	15	60	0	101	1.6	2	1.4	0	0.6	2.02	0.95	1.55	0	3.44	208.9804	87.62	54.938045	0	15.9994	21.31	33.94	7.35	0	17.36	8	35	7.8	0	0.02658	48	197.2	68	0	5.3	4.75	6.08	8.89	0	6.83	6	5	4	0	2	15	2	7	0	16	2.45	3.5	-2	1.2525	0.695	1.26	1.8021582734	0.994047619	0.5515873016	0.5575	0.9087497635	62.354	38.09	7.13	2.42975354706053E-06	43.54	52.7553417266	53.1065914902	54.98544973	-0.603238083	1.2561525263
189038	P 1	(Bi0.825Nd0.175)(FeO3)	Perovskite#NaNbO3(P1)	Kumar, Ashwini; Varshney, Dinesh	3.9155 3.9197 3.9242 90 90 120	52.16	301.4975	293	2012		Bi	0.825	Nd	0.175	Fe	1	_	0	O	3	3.9155	3.9197	3.9242	90	90	120	1	triclinic	83	60	26	0	8	87	30	61	0	101	1.6	1.85	1.4	0	0.6	2.02	1.14	1.83	0	3.44	208.9804	144.242	55.845	0	15.9994	21.31	20.59	7.09	0	17.36	8	17	80	0	0.02658	48	208	62	0	5.3	4.75	3.66	2.87	0	6.83	6	8	4	0	2	15	6	8	0	16	3	3	-2	1.161775	0.69	1.26	1.6837318841	0.9220436508	0.5476190476	0.471775	0.8781812949	56.074	31.09	7.41	2.42975354706053E-06	37.26	52.7880431159	53.1944494108	54.98544973	-0.6270575836	1.2234511369
189500	P m -3 m	Sr(Ru0.33Fe0.67)O3	Perovskite#CaTiO3	Qasim, Ilyas; Blanchard, Peter E.R.; Liu, Samuel; Tang, Chunguang; Kennedy, Brendan J.; Avdeev, Maxim; Kimpton, Justin A.	3.90172(2) 3.90172(2) 3.90172(2) 90 90 90	59.4	206.3896	293	2013		Sr	1	_	0	Ru	0.33	Fe	0.67	O	3	3.90172	3.90172	3.90172	90	90	90	221	cubic	38	0	44	26	8	15	0	62	61	101	2	0	1.3	1.4	0.6	0.95	0	2.2	1.83	3.44	87.62	0	101.07	55.845	15.9994	33.94	0	8.17	7.09	17.36	35	0	120	80	0.02658	197.2	0	72	62	5.3	6.08	0	2.7	2.87	6.83	5	0	5	4	2	2	0	8	8	16	2	3.825	-2	1.32	0.6735	1.26	1.9599109131	1.0476190476	0.5345238095	0.6465	0.9435404683	61.8	28.06	5.75	0.0231111111	33.86	200.8865890869	201.1836295552	203.1635581854	-0.520258534	1.3800775798
189683	P 1	(Bi0.85Pr0.15)FeO3	Perovskite#NaNbO3(P1)	Sharma, Poorva; Varshney, Dinesh; Satapathy, S.; Gupta, P.K.	3.9288 3.9467 3.942 90 90 90	61.12	302.6165	293	2014		Bi	0.85	Pr	0.15	Fe	1	_	0	O	3	3.9288	3.9467	3.942	90	90	90	1	triclinic	83	59	26	0	8	87	31	61	0	101	1.6	1.85	1.4	0	0.6	2.02	1.13	1.83	0	3.44	208.9804	140.90765	55.845	0	15.9994	21.31	20.8	7.09	0	17.36	8	13	80	0	0.02658	48	216	62	0	5.3	4.75	3.67	2.87	0	6.83	6	8	4	0	2	15	5	8	0	16	3	3	-2	1.167	0.69	1.26	1.6913043478	0.9261904762	0.5476190476	0.477	0.8800759784	56.074	31.09	7.41	2.42975354706053E-06	37.26	52.7856956522	53.1887716306	54.98544973	-0.62559833	1.2257986007
189684	P 1	(Bi0.75Pr0.25)FeO3	Perovskite#NaNbO3(P1)	Sharma, Poorva; Varshney, Dinesh; Satapathy, S.; Gupta, P.K.	3.9539 3.9629 3.9621 90 90 90	62.08	295.8095	293	2014		Bi	0.75	Pr	0.25	Fe	1	_	0	O	3	3.9539	3.9629	3.9621	90	90	90	1	triclinic	83	59	26	0	8	87	31	61	0	101	1.6	1.85	1.4	0	0.6	2.02	1.13	1.83	0	3.44	208.9804	140.90765	55.845	0	15.9994	21.31	20.8	7.09	0	17.36	8	13	80	0	0.02658	48	216	62	0	5.3	4.75	3.67	2.87	0	6.83	6	8	4	0	2	15	5	8	0	16	3	3	-2	1.165	0.69	1.26	1.6884057971	0.9246031746	0.5476190476	0.475	0.8793507407	56.074	31.09	7.41	2.42975354706053E-06	37.26	52.7865942029	53.1909449436	54.98544973	-0.6261571664	1.22490005
190096	R -3 c H	La((Co0.95Fe0.05)O3)	Perovskite#LaAlO3	Proskurina, N.V.; Cherepanov, V.A.; Golynets, O.S.; Voronin, V.I.	5.440(0) 5.440(0) 13.094(1) 90 90 120	335.58	245.683	293	2004		La	1	_	0	Co	0.95	Fe	0.05	O	3	5.44	5.44	13.094	90	90	120	167	trigonal	57	0	27	26	8	33	0	64	61	101	1.95	0	1.35	1.4	0.6	1.1	0	1.88	1.83	3.44	138.90547	0	58.933195	55.845	15.9994	22.39	0	6.67	7.09	17.36	13	0	100	80	0.02658	215	0	55	62	5.3	3.75	0	2.51	2.87	6.83	8	0	4	4	2	3	0	9	8	16	3	3	-2	1.172	0.68525	1.26	1.710324699	0.9301587302	0.5438492063	0.48675	0.8840425096	45.705125	21.66	9.17	0.0021718563	28.78	221.776425301	222.1737178106	223.9757233578	-0.6037271969	1.2538777293
190097	R -3 c H	La((Co0.9Fe0.1)O3)	Perovskite#LaAlO3	Proskurina, N.V.; Cherepanov, V.A.; Golynets, O.S.; Voronin, V.I.	5.446(0) 5.446(0) 13.106(1) 90 90 120	336.63	245.529	293	2004		La	1	_	0	Co	0.9	Fe	0.1	O	3	5.446	5.446	13.106	90	90	120	167	trigonal	57	0	27	26	8	33	0	64	61	101	1.95	0	1.35	1.4	0.6	1.1	0	1.88	1.83	3.44	138.90547	0	58.933195	55.845	15.9994	22.39	0	6.67	7.09	17.36	13	0	100	80	0.02658	215	0	55	62	5.3	3.75	0	2.51	2.87	6.83	8	0	4	4	2	3	0	9	8	16	3	3	-2	1.172	0.6855	1.26	1.7097009482	0.9301587302	0.544047619	0.4865	0.8839289087	45.705125	21.66	9.17	0.0021718563	28.78	221.7767990518	222.1742279605	223.9757233578	-0.6038150414	1.2535039785
190098	R -3 c H	La((Co0.85Fe0.15)O3)	Perovskite#LaAlO3	Proskurina, N.V.; Cherepanov, V.A.; Golynets, O.S.; Voronin, V.I.	5.447(0) 5.447(0) 13.115(1) 90 90 120	336.99	245.375	293	2004		La	1	_	0	Co	0.85	Fe	0.15	O	3	5.447	5.447	13.115	90	90	120	167	trigonal	57	0	27	26	8	33	0	64	61	101	1.95	0	1.35	1.4	0.6	1.1	0	1.88	1.83	3.44	138.90547	0	58.933195	55.845	15.9994	22.39	0	6.67	7.09	17.36	13	0	100	80	0.02658	215	0	55	62	5.3	3.75	0	2.51	2.87	6.83	8	0	4	4	2	3	0	9	8	16	3	3	-2	1.172	0.68575	1.26	1.7090776522	0.9301587302	0.5442460317	0.48625	0.8838153369	45.705125	21.66	9.17	0.0021718563	28.78	221.7771723478	222.1747376847	223.9757233578	-0.6039028551	1.2531306825
190099	R -3 c H	La((Co0.8Fe0.2)O3)	Perovskite#LaAlO3	Proskurina, N.V.; Cherepanov, V.A.; Golynets, O.S.; Voronin, V.I.	5.450(1) 5.450(1) 13.118(1) 90 90 120	337.44	245.221	293	2004		La	1	_	0	Co	0.8	Fe	0.2	O	3	5.45	5.45	13.118	90	90	120	167	trigonal	57	0	27	26	8	33	0	64	61	101	1.95	0	1.35	1.4	0.6	1.1	0	1.88	1.83	3.44	138.90547	0	58.933195	55.845	15.9994	22.39	0	6.67	7.09	17.36	13	0	100	80	0.02658	215	0	55	62	5.3	3.75	0	2.51	2.87	6.83	8	0	4	4	2	3	0	9	8	16	3	3	-2	1.172	0.686	1.26	1.7084548105	0.9301587302	0.5444444444	0.486	0.8837017944	45.705125	21.66	9.17	0.0021718563	28.78	221.7775451895	222.1752469839	223.9757233578	-0.603990638	1.2527578408
190100	R -3 c H	La((Co0.75Fe0.25)O3)	Perovskite#LaAlO3	Proskurina, N.V.; Cherepanov, V.A.; Golynets, O.S.; Voronin, V.I.	5.456(0) 5.456(0) 13.140(1) 90 90 120	338.75	245.067	293	2004		La	1	_	0	Co	0.75	Fe	0.25	O	3	5.456	5.456	13.14	90	90	120	167	trigonal	57	0	27	26	8	33	0	64	61	101	1.95	0	1.35	1.4	0.6	1.1	0	1.88	1.83	3.44	138.90547	0	58.933195	55.845	15.9994	22.39	0	6.67	7.09	17.36	13	0	100	80	0.02658	215	0	55	62	5.3	3.75	0	2.51	2.87	6.83	8	0	4	4	2	3	0	9	8	16	3	3	-2	1.172	0.68625	1.26	1.7078324226	0.9301587302	0.5446428571	0.48575	0.883588281	45.705125	21.66	9.17	0.0021718563	28.78	221.7779175774	222.1757558584	223.9757233578	-0.6040783903	1.2523854529
190236	P b n m	(Yb0.1Ca0.9)(MnO3)	Perovskite#GdFeO3	Guo, Yongquan; Roy, Sujoy; Ali, Naushad; Sardela, Mauro R., Jr.	5.310(6) 5.269(3) 7.463(8) 90 90 90	208.8	156.313	293	2002		Yb	0.1	Ca	0.9	Mn	1	_	0	O	3	5.31	5.269	7.463	90	90	90	62	orthorhombic	70	20	25	0	8	17	16	60	0	101	1.75	1.8	1.4	0	0.6	1.1	1	1.55	0	3.44	173.04	40.078	54.938045	0	15.9994	24.84	26.2	7.35	0	17.36	39	200	7.8	0	0.02658	139	160.8	68	0	5.3	5.49	5.58	8.89	0	6.83	8	4	4	0	2	16	2	7	0	16	2	4	-2	1.142	0.67	1.26	1.7044776119	0.9063492063	0.5317460317	0.472	0.8800365225	61.090625	34.41	9.3	0.0003561978	39.86	145.7675223881	146.1755589106	147.98544973	-0.5782994651	1.2913011414
190237	P b n m	(Yb0.2Ca0.8)(MnO3)	Perovskite#GdFeO3	Guo, Yongquan; Roy, Sujoy; Ali, Naushad; Sardela, Mauro R., Jr.	5.316(4) 5.271(3) 7.463(8) 90 90 90	209.12	169.609	293	2002		Yb	0.2	Ca	0.8	Mn	1	_	0	O	3	5.316	5.271	7.463	90	90	90	62	orthorhombic	70	20	25	0	8	17	16	60	0	101	1.75	1.8	1.4	0	0.6	1.1	1	1.55	0	3.44	173.04	40.078	54.938045	0	15.9994	24.84	26.2	7.35	0	17.36	39	200	7.8	0	0.02658	139	160.8	68	0	5.3	5.49	5.58	8.89	0	6.83	8	4	4	0	2	16	2	7	0	16	2	4	-2	1.144	0.67	1.26	1.7074626866	0.9079365079	0.5317460317	0.474	0.8807692756	61.090625	34.41	9.3	0.0003561978	39.86	145.7665373134	146.1733065891	147.98544973	-0.5777345157	1.292286216
190822	P b n m	(Y0.75Gd0.25)(FeO3)	Perovskite#GdFeO3	Bolarin-Miro, A.M.; Sanchez-De Jesus, F.; Cortes-Escobedo, C.A.; Valenzuela, R.; Ammar, S.	5.3035(17) 5.6520(18) 7.6452(32) 90 90 90	229.17	209.8382	293	2014		Y	0.75	Gd	0.25	Fe	1	_	0	O	3	5.3035	5.652	7.6452	90	90	90	62	orthorhombic	39	64	26	0	8	25	27	61	0	101	1.8	1.8	1.4	0	0.6	1.22	1.2	1.83	0	3.44	88.90585	157.25	55.845	0	15.9994	19.88	19.9	7.09	0	17.36	17	11	80	0	0.02658	162	158	62	0	5.3	3.65	3.64	2.87	0	6.83	5	8	4	0	2	3	10	8	0	16	3	3	-2	1.0495	0.69	1.26	1.5210144928	0.8329365079	0.5476190476	0.3595	0.8374682621	54.338	32.32	6.19	0.0001152	38.49	165.8384855072	166.3164537694	167.98544973	-0.6293459259	1.2015144928
190823	P b n m	(Y0.5Gd0.5)(FeO3)	Perovskite#GdFeO3	Bolarin-Miro, A.M.; Sanchez-De Jesus, F.; Cortes-Escobedo, C.A.; Valenzuela, R.; Ammar, S.	5.3196(17) 5.6178(19) 7.6575(30) 90 90 90	228.84	226.9245	293	2014		Y	0.5	Gd	0.5	Fe	1	_	0	O	3	5.3196	5.6178	7.6575	90	90	90	62	orthorhombic	39	64	26	0	8	25	27	61	0	101	1.8	1.8	1.4	0	0.6	1.22	1.2	1.83	0	3.44	88.90585	157.25	55.845	0	15.9994	19.88	19.9	7.09	0	17.36	17	11	80	0	0.02658	162	158	62	0	5.3	3.65	3.64	2.87	0	6.83	5	8	4	0	2	3	10	8	0	16	3	3	-2	1.059	0.69	1.26	1.5347826087	0.8404761905	0.5476190476	0.369	0.8409131413	54.338	32.32	6.19	0.0001152	38.49	165.8342173913	166.3061305326	167.98544973	-0.6267825833	1.2057826087
