Repository: ihalage/analogmat

## Supplementary Materials for "Analogical discovery of disordered perovskites by crystal structure information hidden in unsupervised material fingerprints"

### Achintha Ihalage and Yang Hao

# DESCRIPTION: <p>Dielectric properties of (Ba0.5Sr0.5)TiO3 thin films</p>

# DESCRIPTION: <p>The dielectric properties of (Ba0.5Sr0.5)TiO3 (BST) thin films with high electrical resistivity were investigated. BST films are deposited on Pt/TiO2/SiO2/Si substrates by a metal-organic deposition (MOD) method. The dielectric permittivity and ac conductivity of the films are measured in the frequency range 102-105 Hz. The dielectric permittivity εr decreases slightly with frequency f ...</p>

File: analogmat/ICSD_data/ICSD_all_data.csv (part 29 of 35)
CollectionCode	HMS	StructuredFormula	StructureType	Authors	CellParameter	CellVolume	FormulaWeight	Temperature	PublicationYear	Quality	A1	A1_frac	A2	A2_frac	B1	B1_frac	B2	B2_frac	O	O_frac	a	b	c	alpha	beta	gamma	SpaceGroupNum	CrystalClass	atom_numA1	atom_numA2	atom_numB1	atom_numB2	atom_numO	mend_numA1	mend_numA2	mend_numB1	mend_numB2	mend_numO	atomic_rA1	atomic_rA2	atomic_rB1	atomic_rB2	atomic_rO	A1_X	A2_X	B1_X	B2_X	O_X	M_A1	M_A2	M_B1	M_B2	M_O	V_A1	V_A2	V_B1	V_B2	V_O	therm_con_A1	therm_con_A2	therm_con_B1	therm_con_B2	therm_con_O	polarizability_A1	polarizability_A2	polarizability_B1	polarizability_B2	polarizability_O	lattice_const_A1	lattice_const_A2	lattice_const_B1	lattice_const_B2	lattice_const_O	Row_A1	Row_A2	Row_B1	Row_B2	Row_O	Group_A1	Group_A2	Group_B1	Group_B2	Group_O	nA	nB	nO	rA_avg	rB_avg	rO	rA/rB	rA/rO	rB/rO	rA-rB	Goldschmidt_TF	SISSO_1	SISSO_2	SISSO_3	SISSO_4	SISSO_5	SISSO_6	SISSO_7	SISSO_8	SISSO_9	SISSO_10
190824	P b n m	(Y0.25Gd0.75)(FeO3)	Perovskite#GdFeO3	Bolarin-Miro, A.M.; Sanchez-De Jesus, F.; Cortes-Escobedo, C.A.; Valenzuela, R.; Ammar, S.	5.3334(9) 5.6062(9) 7.6746(14) 90 90 90	229.47	244.0108	293	2014		Y	0.25	Gd	0.75	Fe	1	_	0	O	3	5.3334	5.6062	7.6746	90	90	90	62	orthorhombic	39	64	26	0	8	25	27	61	0	101	1.8	1.8	1.4	0	0.6	1.22	1.2	1.83	0	3.44	88.90585	157.25	55.845	0	15.9994	19.88	19.9	7.09	0	17.36	17	11	80	0	0.02658	162	158	62	0	5.3	3.65	3.64	2.87	0	6.83	5	8	4	0	2	3	10	8	0	16	3	3	-2	1.0685	0.69	1.26	1.5485507246	0.848015873	0.5476190476	0.3785	0.8443580205	54.338	32.32	6.19	0.0001152	38.49	165.8299492754	166.2958072959	167.98544973	-0.6242113278	1.2100507246
191806	P b n m	(Sm0.6Sr0.4)(MnO3)	Perovskite#GdFeO3	Luzyanin, I.D.; Ryzhov, V.A.; Chernyshov, D.Yu.; Kurbakov, A.I.; Trounov, V.A.; Lazuta, A.V.; Khavronin, V.P.; Larionov, I.; Dunaevsky, S.M.	5.4415(6) 5.4419(9) 7.6730(7) 90 90 90	227.21	228.195	300	2001		Sm	0.6	Sr	0.4	Mn	1	_	0	O	3	5.4415	5.4419	7.673	90	90	90	62	orthorhombic	62	38	25	0	8	28	15	60	0	101	1.85	2	1.4	0	0.6	1.17	0.95	1.55	0	3.44	150.36	87.62	54.938045	0	15.9994	19.98	33.94	7.35	0	17.36	13	35	7.8	0	0.02658	192	197.2	68	0	5.3	9	6.08	8.89	0	6.83	8	5	4	0	2	8	2	7	0	16	2.6	3.4	-2	1.1868	0.74	1.26	1.6037837838	0.9419047619	0.5873015873	0.4468	0.8650744361	60.118375	39.17	9.47	8.42747813411079E-05	44.62	198.8430162162	199.2612906523	200.98544973	-0.6128691752	1.1926980695
192240	P 4 m m	(Bi0.6Ca0.4)(FeO3)	Perovskite#PbTiO3#BaTiO3	Thakur, Samita; Pandey, O.P.; Singh, K.	3.9207(4) 3.9207(4) 3.9173(5) 90 90 90	60.22	245.267	293	2014		Bi	0.6	Ca	0.4	Fe	1	_	0	O	3	3.9207	3.9207	3.9173	90	90	90	99	tetragonal	83	20	26	0	8	87	16	61	0	101	1.6	1.8	1.4	0	0.6	2.02	1	1.83	0	3.44	208.9804	40.078	55.845	0	15.9994	21.31	26.2	7.09	0	17.36	8	200	80	0	0.02658	48	160.8	62	0	5.3	4.75	5.58	2.87	0	6.83	6	4	4	0	2	15	2	8	0	16	3	3	-2	1.104	0.69	1.26	1.6	0.8761904762	0.5476190476	0.414	0.8572309901	56.074	31.09	7.41	2.42975354706053E-06	37.26	52.814	53.2572309901	54.98544973	-0.6430391849	1.1974942529
192241	P 4 m m	(Bi0.5Ca0.5)(FeO3)	Perovskite#PbTiO3#BaTiO3	Thakur, Samita; Pandey, O.P.; Singh, K.	3.9086(6) 3.9086(6) 3.8973(9) 90 90 90	59.54	228.377	293	2014		Bi	0.5	Ca	0.5	Fe	1	_	0	O	3	3.9086	3.9086	3.8973	90	90	90	99	tetragonal	83	20	26	0	8	87	16	61	0	101	1.6	1.8	1.4	0	0.6	2.02	1	1.83	0	3.44	208.9804	40.078	55.845	0	15.9994	21.31	26.2	7.09	0	17.36	8	200	80	0	0.02658	48	160.8	62	0	5.3	4.75	5.58	2.87	0	6.83	6	4	4	0	2	15	2	8	0	16	3.5	2.5	-2	1.02	0.72	1.26	1.4166666667	0.8095238095	0.5714285714	0.3	0.8142441723	56.074	31.09	7.41	2.42975354706053E-06	37.26	52.8833333333	53.3975775056	54.98544973	-0.6749239798	1.1281609195
192847	P b n m	Tb(Mn0.5Cr0.5)O3	Perovskite#GdFeO3	Staruch, M.; Sharma, V.; dela Cruz, C.; Ramprasad, R.; Jain, M.	5.301 5.605 7.505 90 90 90	222.99	260.387	100	2014		Tb	1	_	0	Mn	0.5	Cr	0.5	O	3	5.301	5.605	7.505	90	90	90	62	orthorhombic	65	0	25	24	8	26	0	60	57	101	1.75	0	1.4	1.4	0.6	1.1	0	1.55	1.66	3.44	158.92535	0	54.938045	51.9961	15.9994	19.3	0	7.35	7.23	17.36	11	0	7.8	94	0.02658	170	0	68	83	5.3	3.6	0	8.89	2.88	6.83	8	0	4	4	2	11	0	7	6	16	3.5	2.5	-2	0.9815	0.7825	1.26	1.254313099	0.778968254	0.621031746	0.199	0.7759999266	61.090625	39.95	9.3	0.0052486345	45.4	176.944686901	177.5216868275	178.98544973	-0.6752594739	1.0937746375
192892	R -3 c H	(La0.65Ca0.35)(MnO3)	Perovskite#LaAlO3	Manjunatha, S.O.; Rao, Ashok; Lin, T.Y.; Chang, C.M.; Kuo, Y.K.	5.4474 5.4474 13.3392 90 90 120	342.8	207.2565	293	2015		La	0.65	Ca	0.35	Mn	1	_	0	O	3	5.4474	5.4474	13.3392	90	90	120	167	trigonal	57	20	25	0	8	33	16	60	0	101	1.95	1.8	1.4	0	0.6	1.1	1	1.55	0	3.44	138.90547	40.078	54.938045	0	15.9994	22.39	26.2	7.35	0	17.36	13	200	7.8	0	0.02658	215	160.8	68	0	5.3	3.75	5.58	8.89	0	6.83	8	4	4	0	2	3	2	7	0	16	2.65	3.4	-2	1.1608	0.74	1.26	1.5686486486	0.9212698413	0.5873015873	0.4208	0.8558820479	59.035125	36.66	9.5	5.42616245095584E-05	42.11	221.8521513514	222.2872333993	223.98544973	-0.6252496565	1.178151679
193184	P 1 21/n 1	Dy2Ni(MnO6)	Perovskite#Ba2LaRuO6#Cu2NdNbO6	Chanda, Sadhan; Saha, Sujoy; Dutta, Alo; Sinha, T.P.	5.2425(4) 5.5468(5) 7.5025(7) 90 90.042(3) 90	218.17	534.644	293	2015		Dy	1	_	0	Ni	0.5	Mn	0.5	O	3	5.2425	5.5468	7.5025	90	90.042	90	14	monoclinic	66	0	28	25	8	24	0	67	60	101	1.75	0	1.35	1.4	0.6	1.22	0	1.91	1.55	3.44	162.5	0	58.6934	54.938045	15.9994	19.01	0	6.59	7.35	17.36	11	0	91	7.8	0.02658	163	0	49	68	5.3	3.59	0	3.52	8.89	6.83	8	0	4	4	2	12	0	10	7	16	3	3	-2	1.052	0.715	1.26	1.4713286713	0.8349206349	0.5674603175	0.337	0.8277624699	41.730625	18.24	9.06	0.0004376447	26.33	169.8656713287	170.3564337986	171.9757233578	-0.6348585463	1.175995338
193228	P m -3 m	(La0.53Sr0.47)(MnO3)	Perovskite#CaTiO3	Kacenka, M.; Kaman, O.; Jirak, Z.; Marysko, M.; Veverka, P.; Veverka, M.; Vratislav, S.	3.8571(1) 3.8571(1) 3.8571(1) 90 90 90	57.38	217.7407	293	2015		La	0.53	Sr	0.47	Mn	1	_	0	O	3	3.8571	3.8571	3.8571	90	90	90	221	cubic	57	38	25	0	8	33	15	60	0	101	1.95	2	1.4	0	0.6	1.1	0.95	1.55	0	3.44	138.90547	87.62	54.938045	0	15.9994	22.39	33.94	7.35	0	17.36	13	35	7.8	0	0.02658	215	197.2	68	0	5.3	3.75	6.08	8.89	0	6.83	8	5	4	0	2	3	2	7	0	16	2.53	3.5	-2	1.24156	0.695	1.26	1.7864172662	0.9853650794	0.5515873016	0.54656	0.9047928591	59.035125	36.66	9.5	5.42616245095584E-05	42.11	221.7601427338	222.1183755929	223.98544973	-0.5875454372	1.2701602965
193477	R -3 c H	La(Mn0.95Ti0.05)O3	Perovskite#LaAlO3	Liu, Shengman	5.5281(2) 5.5281(2) 13.3716(4) 90 90 120	353.89	241.495	293	2015		La	1	_	0	Mn	0.95	Ti	0.05	O	3	5.5281	5.5281	13.3716	90	90	120	167	trigonal	57	0	25	22	8	33	0	60	51	101	1.95	0	1.4	1.4	0.6	1.1	0	1.55	1.54	3.44	138.90547	0	54.938045	47.867	15.9994	22.39	0	7.35	10.64	17.36	13	0	7.8	22	0.02658	215	0	68	100	5.3	3.75	0	8.89	2.95	6.83	8	0	4	4	2	3	0	7	4	16	3	2.9444444444	-2	1.172	0.7476388889	1.26	1.5676017091	0.9301587302	0.5933641975	0.4243611111	0.8565702235	59.035125	36.66	9.5	0.0005579208	42.11	221.856759402	222.2889685145	223.98544973	-0.6247298259	1.1735436283
193478	R -3 c H	La(Mn0.9Ti0.1)O3	Perovskite#LaAlO3	Liu, Shengman	5.5325(4) 5.5325(4) 13.4323(8) 90 90 120	356.06	241.143	293	2015		La	1	_	0	Mn	0.9	Ti	0.1	O	3	5.5325	5.5325	13.4323	90	90	120	167	trigonal	57	0	25	22	8	33	0	60	51	101	1.95	0	1.4	1.4	0.6	1.1	0	1.55	1.54	3.44	138.90547	0	54.938045	47.867	15.9994	22.39	0	7.35	10.64	17.36	13	0	7.8	22	0.02658	215	0	68	100	5.3	3.75	0	8.89	2.95	6.83	8	0	4	4	2	3	0	7	4	16	3	3	-2	1.172	0.7475	1.26	1.5678929766	0.9301587302	0.5932539683	0.4245	0.8566294854	59.035125	36.66	9.5	0.0005579208	42.11	221.8566070234	222.2887365088	223.98544973	-0.6246850465	1.1736960069
193479	R -3 c H	La(Mn0.85Ti0.15)O3	Perovskite#LaAlO3	Liu, Shengman	5.5472(6) 5.5472(6) 13.4187(7) 90 90 120	357.59	240.791	293	2015		La	1	_	0	Mn	0.85	Ti	0.15	O	3	5.5472	5.5472	13.4187	90	90	120	167	trigonal	57	0	25	22	8	33	0	60	51	101	1.95	0	1.4	1.4	0.6	1.1	0	1.55	1.54	3.44	138.90547	0	54.938045	47.867	15.9994	22.39	0	7.35	10.64	17.36	13	0	7.8	22	0.02658	215	0	68	100	5.3	3.75	0	8.89	2.95	6.83	8	0	4	4	2	3	0	7	4	16	3	2.9375	-2	1.172	0.742875	1.26	1.5776543833	0.9301587302	0.5895833333	0.429125	0.8586075975	59.035125	36.66	9.5	0.0005579208	42.11	221.8514706167	222.2809532142	223.98544973	-0.6231890269	1.1788324136
193480	R -3 c H	La(Mn0.8Ti0.2)O3	Perovskite#LaAlO3	Liu, Shengman	5.5503(1) 5.5503(1) 13.4289(3) 90 90 120	358.26	240.439	293	2015		La	1	_	0	Mn	0.8	Ti	0.2	O	3	5.5503	5.5503	13.4289	90	90	120	167	trigonal	57	0	25	22	8	33	0	60	51	101	1.95	0	1.4	1.4	0.6	1.1	0	1.55	1.54	3.44	138.90547	0	54.938045	47.867	15.9994	22.39	0	7.35	10.64	17.36	13	0	7.8	22	0.02658	215	0	68	100	5.3	3.75	0	8.89	2.95	6.83	8	0	4	4	2	3	0	7	4	16	3	3	-2	1.172	0.743	1.26	1.5773889637	0.9301587302	0.5896825397	0.429	0.8585540149	59.035125	36.66	9.5	0.0005579208	42.11	221.8516110363	222.2811650512	223.98544973	-0.6232295845	1.178691994
193667	I m m a	(Bi0.75Sr0.25)(MnO3)	Perovskite#BaPbO3#Ba(Pb.5Bi.5)O3	Rius, Jordi	5.499 7.77 5.542 90 90 90	236.79	281.577	293	2014		Bi	0.75	Sr	0.25	Mn	1	_	0	O	3	5.499	7.77	5.542	90	90	90	74	orthorhombic	83	38	25	0	8	87	15	60	0	101	1.6	2	1.4	0	0.6	2.02	0.95	1.55	0	3.44	208.9804	87.62	54.938045	0	15.9994	21.31	33.94	7.35	0	17.36	8	35	7.8	0	0.02658	48	197.2	68	0	5.3	4.75	6.08	8.89	0	6.83	6	5	4	0	2	15	2	7	0	16	2.75	3.3	-2	1.2075	0.733	1.26	1.6473396999	0.9583333333	0.5817460317	0.4745	0.8754570911	62.354	38.09	7.13	2.42975354706053E-06	43.54	52.8271603001	53.2281173912	54.98544973	-0.629151701	1.1843339527
193756	P 1 m 1	(Li0.5Nd0.5)(TiO3)	NaNbO3	Withers, Ray L.; Bourgeois, Laure; Snashall, Amanda; Liu, Yun; Noren, Lasse; Dwyer, Christian; Etheridge, Joanne	5.41 7.71 5.41 90 90 90	225.66	171.4865	293	2013		Li	0.5	Nd	0.5	Ti	1	_	0	O	3	5.41	7.71	5.41	90	90	90	6	monoclinic	3	60	22	0	8	12	30	51	0	101	1.45	1.85	1.4	0	0.6	0.98	1.14	1.54	0	3.44	6.941	144.242	47.867	0	15.9994	13.02	20.59	10.64	0	17.36	85	17	22	0	0.02658	164.1125	208	100	0	5.3	3.49	3.66	2.95	0	6.83	2	8	4	0	2	1	6	4	0	16	2	4	-2	1.0115	0.745	1.26	1.3577181208	0.8027777778	0.5912698413	0.2665	0.8010937923	95.411375	81.53	2.89	0.0008391204	83.99	165.0212818792	165.5558756714	167.09794973	-0.6125883209	1.1745514541
193841	P n m a	(Bi0.6Nd0.4)(FeO3)	Perovskite#GdFeO3	Dzik, J.; Lisinska-Czekaj, A.; Zarycka, A.; Czekaj, D.	5.6109 7.8057 5.447 90 90 90	238.56	286.931	293	2013		Bi	0.6	Nd	0.4	Fe	1	_	0	O	3	5.6109	7.8057	5.447	90	90	90	62	orthorhombic	83	60	26	0	8	87	30	61	0	101	1.6	1.85	1.4	0	0.6	2.02	1.14	1.83	0	3.44	208.9804	144.242	55.845	0	15.9994	21.31	20.59	7.09	0	17.36	8	17	80	0	0.02658	48	208	62	0	5.3	4.75	3.66	2.87	0	6.83	6	8	4	0	2	15	6	8	0	16	3	3	-2	1.1512	0.69	1.26	1.6684057971	0.9136507937	0.5476190476	0.4612	0.8743466004	56.074	31.09	7.41	2.42975354706053E-06	37.26	52.7927942029	53.2059408033	54.98544973	-0.630003981	1.21870005
193842	P n m a	(Bi0.7Nd0.3)(FeO3)	Perovskite#GdFeO3	Dzik, J.; Lisinska-Czekaj, A.; Zarycka, A.; Czekaj, D.	5.6111 7.8202 5.4544 90 90 90	239.34	293.405	293	2013		Bi	0.7	Nd	0.3	Fe	1	_	0	O	3	5.6111	7.8202	5.4544	90	90	90	62	orthorhombic	83	60	26	0	8	87	30	61	0	101	1.6	1.85	1.4	0	0.6	2.02	1.14	1.83	0	3.44	208.9804	144.242	55.845	0	15.9994	21.31	20.59	7.09	0	17.36	8	17	80	0	0.02658	48	208	62	0	5.3	4.75	3.66	2.87	0	6.83	6	8	4	0	2	15	6	8	0	16	3	3	-2	1.1559	0.69	1.26	1.6752173913	0.9173809524	0.5476190476	0.4659	0.8760509091	56.074	31.09	7.41	2.42975354706053E-06	37.26	52.7906826087	53.2008335178	54.98544973	-0.6286956331	1.2208116442
193856	P n m a	(Sr0.9Ba0.1)(RuO3)	Perovskite#GdFeO3	Sarkar, Babusona; Dalal, Biswajit; Dev Ashok, Vishal; De, S.K.	5.5872(1) 7.8680(1) 5.5458(3) 90 90 90	243.79	241.659	293	2014		Sr	0.9	Ba	0.1	Ru	1	_	0	O	3	5.5872	7.868	5.5458	90	90	90	62	orthorhombic	38	56	44	0	8	15	14	62	0	101	2	2.15	1.3	0	0.6	0.95	0.89	2.2	0	3.44	87.62	137.327	101.07	0	15.9994	33.94	38.16	8.17	0	17.36	35	18	120	0	0.02658	197.2	272	72	0	5.3	6.08	5.02	2.7	0	6.83	5	6	5	0	2	2	2	8	0	16	2	4	-2	1.337	0.76	1.26	1.7592105263	1.0611111111	0.6031746032	0.577	0.9090872825	61.8	28.06	5.75	0.0005925926	33.86	201.0177894737	201.3498767562	203.1635581854	-0.5477994209	1.248877193
193857	P n m a	Sr((Ru0.9Ti0.1)O3)	Perovskite#GdFeO3	Sarkar, Babusona; Dalal, Biswajit; Dev Ashok, Vishal; De, S.K.	5.5701(4) 7.8435(2) 5.5353(2) 90 90 90	241.83	231.37	293	2014		Sr	1	_	0	Ru	0.9	Ti	0.1	O	3	5.5701	7.8435	5.5353	90	90	90	62	orthorhombic	38	0	44	22	8	15	0	62	51	101	2	0	1.3	1.4	0.6	0.95	0	2.2	1.54	3.44	87.62	0	101.07	47.867	15.9994	33.94	0	8.17	10.64	17.36	35	0	120	22	0.02658	197.2	0	72	100	5.3	6.08	0	2.7	2.95	6.83	5	0	5	4	2	2	0	8	4	16	2	4	-2	1.32	0.7585	1.26	1.7402768622	1.0476190476	0.601984127	0.5615	0.9038075281	61.8	28.06	5.75	0.0059259259	33.86	201.0212231378	201.3635306659	203.1635581854	-0.5519562638	1.2454435289
194610	P n m a	(La0.9Pb0.1)(FeO3)	Perovskite#GdFeO3	Bhargav, K.K.; Ram, S.; Majumder, S.B.	5.556(5) 7.855(8) 5.549(2) 90 90 90	242.17	249.585	293	2015		La	0.9	Pb	0.1	Fe	1	_	0	O	3	5.556	7.855	5.549	90	90	90	62	orthorhombic	57	82	26	0	8	33	82	61	0	101	1.95	1.8	1.4	0	0.6	1.1	2.33	1.83	0	3.44	138.90547	207.2	55.845	0	15.9994	22.39	18.26	7.09	0	17.36	13	35	80	0	0.02658	215	47	62	0	5.3	3.75	4.95	2.87	0	6.83	8	6	4	0	2	3	14	8	0	16	3.1	2.9	-2	1.1463	0.696	1.26	1.6469827586	0.9097619048	0.5523809524	0.4503	0.8698931736	52.755125	29.66	9.22	5.42616245095584E-05	35.83	221.8033172414	222.222910415	223.98544973	-0.6146051638	1.2269857889
195072	P b n m	La((Co0.31Mn0.69)O3)	Perovskite#GdFeO3	Bull, C.L.; Playford, H.Y.; Knight, K.S.; Marshall, W.G.; Stenning, G.B.G.; Smith, R.I.; Hart, Z.	5.52645(30) 5.49633(30) 7.78048(42) 90 90 90	236.33	243.0839	5	2015		La	1	_	0	Co	0.31	Mn	0.69	O	3	5.52645	5.49633	7.78048	90	90	90	62	orthorhombic	57	0	27	25	8	33	0	64	60	101	1.95	0	1.35	1.4	0.6	1.1	0	1.88	1.55	3.44	138.90547	0	58.933195	54.938045	15.9994	22.39	0	6.67	7.35	17.36	13	0	100	7.8	0.02658	215	0	55	68	5.3	3.75	0	2.51	8.89	6.83	8	0	4	4	2	3	0	9	7	16	3	3.15	-2	1.172	0.7555	1.26	1.5512905361	0.9301587302	0.5996031746	0.4165	0.8532293187	45.705125	21.66	9.17	0.0001627849	28.78	221.8652094639	222.3019387826	223.9757233578	-0.6272505546	1.1650935664
195075	P b n m	La((Co0.32Mn0.68)O3)	Perovskite#GdFeO3	Bull, C.L.; Playford, H.Y.; Knight, K.S.; Marshall, W.G.; Stenning, G.B.G.; Smith, R.I.; Hart, Z.	5.53447(31) 5.49840(30) 7.78884(43) 90 90 90	237.02	243.1238	260	2015		La	1	_	0	Co	0.32	Mn	0.68	O	3	5.53447	5.4984	7.78884	90	90	90	62	orthorhombic	57	0	27	25	8	33	0	64	60	101	1.95	0	1.35	1.4	0.6	1.1	0	1.88	1.55	3.44	138.90547	0	58.933195	54.938045	15.9994	22.39	0	6.67	7.35	17.36	13	0	100	7.8	0.02658	215	0	55	68	5.3	3.75	0	2.51	8.89	6.83	8	0	4	4	2	3	0	9	7	16	3	3.1333333333	-2	1.172	0.756	1.26	1.5502645503	0.9301587302	0.6	0.416	0.8530177043	45.705125	21.66	9.17	0.0001627849	28.78	221.8657354497	222.302753154	223.9757233578	-0.6274099718	1.1645675806
195414	P b n m	Tb(Fe0.5Mn0.5)O3	Perovskite#GdFeO3	Nhalil, Hariharan; Nair, Harikrishnan S.; R., Sanathkumar; Strydom, Andre M.; Elizabeth, Suja	5.311(17) 5.697(2) 7.539(3) 90 90 90	228.11	262.312	300	2015		Tb	1	_	0	Fe	0.5	Mn	0.5	O	3	5.311	5.697	7.539	90	90	90	62	orthorhombic	65	0	26	25	8	26	0	61	60	101	1.75	0	1.4	1.4	0.6	1.1	0	1.83	1.55	3.44	158.92535	0	55.845	54.938045	15.9994	19.3	0	7.09	7.35	17.36	11	0	80	7.8	0.02658	170	0	62	68	5.3	3.6	0	2.87	8.89	6.83	8	0	4	4	2	11	0	8	7	16	3.5	2.5	-2	0.9815	0.75	1.26	1.3086666667	0.778968254	0.5952380952	0.2315	0.7885471891	54.810625	32.95	9.02	0.0003442194	39.12	176.9228333333	177.4798805224	178.98544973	-0.666415043	1.1156282051
195784	P b n m	(Nd0.86Na0.14)(MnO3)	Perovskite#GdFeO3	Nandy, Anshuman; Pradhan, S.K.	5.4249(0) 5.5470(1) 7.6636(0) 90 90 90	230.61	230.202	293	2015		Nd	0.86	Na	0.14	Mn	1	_	0	O	3	5.4249	5.547	7.6636	90	90	90	62	orthorhombic	60	11	25	0	8	30	11	60	0	101	1.85	1.8	1.4	0	0.6	1.14	0.93	1.55	0	3.44	144.242	22.98976928	54.938045	0	15.9994	20.59	23.78	7.35	0	17.36	17	140	7.8	0	0.02658	208	162.7	68	0	5.3	3.66	4.23	8.89	0	6.83	8	3	4	0	2	6	1	7	0	16	2.72	3.4	-2	1.12818	0.74	1.26	1.5245675676	0.8953809524	0.5873015873	0.38818	0.8443491363	60.118375	38.56	9.44	6.85185185185185E-05	44.01	214.8636124324	215.3197815688	216.98544973	-0.6308846357	1.1697209009
195785	P b n m	(Nd0.855K0.145)(MnO3)	Perovskite#GdFeO3	Nandy, Anshuman; Pradhan, S.K.	5.4299(5) 5.4936(7) 7.6833(3) 90 90 90	229.19	231.9317	293	2015		Nd	0.855	K	0.145	Mn	1	_	0	O	3	5.4299	5.4936	7.6833	90	90	90	62	orthorhombic	60	19	25	0	8	30	10	60	0	101	1.85	2.2	1.4	0	0.6	1.14	0.82	1.55	0	3.44	144.242	39.0983	54.938045	0	15.9994	20.59	45.94	7.35	0	17.36	17	100	7.8	0	0.02658	208	289.7	68	0	5.3	3.66	5.23	8.89	0	6.83	8	4	4	0	2	6	1	7	0	16	2.71	3.4	-2	1.180565	0.74	1.26	1.5953581081	0.9369563492	0.5873015873	0.440565	0.8628700307	60.118375	38.56	9.44	6.85185185185185E-05	44.01	214.8452068919	215.2675119226	216.98544973	-0.6169264193	1.1881264414
196248	P 4 m m	(Bi0.75Ba0.25)(FeO3)	Perovskite#PbTiO3#BaTiO3	Das, Rajasree; Sharma, Sucheta; Mandal, Kalyan	3.9926(1) 3.9926(1) 3.9809(2) 90 90 90	63.46	294.917	293	2016		Bi	0.75	Ba	0.25	Fe	1	_	0	O	3	3.9926	3.9926	3.9809	90	90	90	99	tetragonal	83	56	26	0	8	87	14	61	0	101	1.6	2.15	1.4	0	0.6	2.02	0.89	1.83	0	3.44	208.9804	137.327	55.845	0	15.9994	21.31	38.16	7.09	0	17.36	8	18	80	0	0.02658	48	272	62	0	5.3	4.75	5.02	2.87	0	6.83	6	6	4	0	2	15	2	8	0	16	3.1785714286	2.9	-2	1.1921428571	0.696	1.26	1.7128489327	0.9461451247	0.5523809524	0.4961428571	0.886465666	56.074	31.09	7.41	2.42975354706053E-06	37.26	52.7832939245	53.1736167333	54.98544973	-0.6206602679	1.2282003284
196304	P 4/m m m	(Bi0.825Pb0.175)(FeO3)	Perovskite#BaTiO3(tet)#ZnCMn3	Sharma, Poorva; Kumar, Ashwini; Varshney, Dinesh	3.9534(4) 3.9534(4) 3.9590(4) 90 90 90	61.88	312.5138	293	2015		Bi	0.825	Pb	0.175	Fe	1	_	0	O	3	3.9534	3.9534	3.959	90	90	90	123	tetragonal	83	82	26	0	8	87	82	61	0	101	1.6	1.8	1.4	0	0.6	2.02	2.33	1.83	0	3.44	208.9804	207.2	55.845	0	15.9994	21.31	18.26	7.09	0	17.36	8	35	80	0	0.02658	48	47	62	0	5.3	4.75	4.95	2.87	0	6.83	6	6	4	0	2	15	14	8	0	16	3.175	2.8	-2	1.125375	0.702	1.26	1.6030982906	0.8931547619	0.5571428571	0.423375	0.8596915587	56.074	31.09	7.41	2.42975354706053E-06	37.26	52.8202767094	53.2565932681	54.98544973	-0.6411769342	1.1912175435
196397	P m -3 m	(Bi0.5Sr0.5)(FeO3)	Perovskite#CaTiO3	Thakur, Samita; Pandey, O.P.; Singh, K.	3.94117(5) 3.94117(5) 3.94117(5) 90 90 90	61.22	252.147	293	2013		Bi	0.5	Sr	0.5	Fe	1	_	0	O	3	3.94117	3.94117	3.94117	90	90	90	221	cubic	83	38	26	0	8	87	15	61	0	101	1.6	2	1.4	0	0.6	2.02	0.95	1.83	0	3.44	208.9804	87.62	55.845	0	15.9994	21.31	33.94	7.09	0	17.36	8	35	80	0	0.02658	48	197.2	62	0	5.3	4.75	6.08	2.87	0	6.83	6	5	4	0	2	15	2	8	0	16	3.5	2.5	-2	1.11	0.72	1.26	1.5416666667	0.880952381	0.5714285714	0.39	0.8463853896	56.074	31.09	7.41	2.42975354706053E-06	37.26	52.8483333333	53.3047187229	54.98544973	-0.6512001616	1.1631609195
202892	I 1 2/c 1	Sr2Fe(RuO6)	Perovskite#Sr(Co.5Ru.5)O3#Sr(Fe.5Ru.5)O3	Battle, P.D.; Gibb, T.C.; Jones, C.W.; Studer, F.	5.5379(3) 5.5429(3) 7.8772(1) 90 90.11(1) 90	241.8	428.154	293	1989		Sr	1	_	0	Fe	0.5	Ru	0.5	O	3	5.5379	5.5429	7.8772	90	90.11	90	15	monoclinic	38	0	26	44	8	15	0	61	62	101	2	0	1.4	1.3	0.6	0.95	0	1.83	2.2	3.44	87.62	0	55.845	101.07	15.9994	33.94	0	7.09	8.17	17.36	35	0	80	120	0.02658	197.2	0	62	72	5.3	6.08	0	2.87	2.7	6.83	5	0	4	5	2	2	0	8	8	16	2	4	-2	1.32	0.6975	1.26	1.8924731183	1.0476190476	0.5535714286	0.6225	0.931972156	52.17	18.06	6.12	0.034962963	24.23	200.9300268817	201.2394990378	203.18544973	-0.5295852344	1.3366397849
230528	R -3 c H	La(Co0.5Cr0.5)O3	Perovskite#LaAlO3	Solanki, Vandana; Motin Seikh, Md.; Kundu, Asish K.	5.475(3) 5.475(3) 13.182(7) 90 90 120	342.2	242.372	293	2019		La	1	_	0	Co	0.5	Cr	0.5	O	3	5.475	5.475	13.182	90	90	120	167	trigonal	57	0	27	24	8	33	0	64	57	101	1.95	0	1.35	1.4	0.6	1.1	0	1.88	1.66	3.44	138.90547	0	58.933195	51.9961	15.9994	22.39	0	6.67	7.23	17.36	13	0	100	94	0.02658	215	0	55	83	5.3	3.75	0	2.51	2.88	6.83	8	0	4	4	2	3	0	9	6	16	3	3	-2	1.172	0.72	1.26	1.6277777778	0.9301587302	0.5714285714	0.452	0.8685271171	45.705125	21.66	9.17	0.0025614269	28.78	221.8242222222	222.2407493393	223.9757233578	-0.6156485841	1.2060808081
230650	P b n m	La2Zn(MnO6)	Perovskite#GdFeO3	Singh, D.N.; Mahato, Dev K.; Sinha, T.P.	5.5345 5.5028 7.7912 90 90 90	237.28	494.124	293	2018		La	1	_	0	Zn	0.5	Mn	0.5	O	3	5.5345	5.5028	7.7912	90	90	90	62	orthorhombic	57	0	30	25	8	33	0	76	60	101	1.95	0	1.35	1.4	0.6	1.1	0	1.65	1.55	3.44	138.90547	0	65.409	54.938045	15.9994	22.39	0	9.16	7.35	17.36	13	0	120	7.8	0.02658	215	0	38.67	68	5.3	3.75	0	2.66	8.89	6.83	8	0	4	4	2	3	0	12	7	16	3	3	-2	1.172	0.775	1.26	1.5122580645	0.9301587302	0.6150793651	0.397	0.8450534112	29.605125	2.33	9.4	0.0001627849	12.68	221.8847419355	222.3327953467	223.9757233578	-0.6333883012	1.1455610948
230691	P m -3 m	(Bi0.770Ca0.230)FeO3	Perovskite#CaTiO3	Xian, Huimin; Tang, Lingyun; Mao, Zhongquan; Zhang, Jiang; Chen, Xi	3.93123(8) 3.93123(8) 3.93123(8) 90 90 90	60.75	273.98	293	2019		Bi	0.77	Ca	0.23	Fe	1	_	0	O	3	3.93123	3.93123	3.93123	90	90	90	221	cubic	83	20	26	0	8	87	16	61	0	101	1.6	1.8	1.4	0	0.6	2.02	1	1.83	0	3.44	208.9804	40.078	55.845	0	15.9994	21.31	26.2	7.09	0	17.36	8	200	80	0	0.02658	48	160.8	62	0	5.3	4.75	5.58	2.87	0	6.83	6	4	4	0	2	15	2	8	0	16	3.21	2.9	-2	1.1037	0.696	1.26	1.5857758621	0.875952381	0.5523809524	0.4077	0.8544929952	56.074	31.09	7.41	2.42975354706053E-06	37.26	52.8219241379	53.2687171332	54.98544973	-0.6451067436	1.1895701149
230702	P n m a	Y(Cr0.85Mn0.15)O3	Perovskite#GdFeO3	Panwar, Neeraj; Kumar, Surendra; Coondoo, Indrani; Vasundhara, M.; Kumar, Nitu	5.5501(1) 7.5146(2) 5.2464(2) 90 90 90	218.81	189.343	293	2018		Y	1	_	0	Cr	0.85	Mn	0.15	O	3	5.5501	7.5146	5.2464	90	90	90	62	orthorhombic	39	0	24	25	8	25	0	57	60	101	1.8	0	1.4	1.4	0.6	1.22	0	1.66	1.55	3.44	88.90585	0	51.9961	54.938045	15.9994	19.88	0	7.23	7.35	17.36	17	0	94	7.8	0.02658	162	0	83	68	5.3	3.65	0	2.88	8.89	6.83	5	0	4	4	2	3	0	6	7	16	3	3.0625	-2	1.04	0.7494375	1.26	1.3877074473	0.8253968254	0.5947916667	0.2905625	0.8093536608	75.508	55.32	6.36	0.000384	59.66	165.9028550527	166.4216462135	167.98544973	-0.6499664241	1.1371449473
230806	R -3 c H	(La0.962Sr0.038)CoO3	Perovskite#LaAlO3	Viskadourakis, Z.; Athanasopoulos, G.I.; Kasotakis, E.; Giapintzakis, J.	5.4452 5.4452 13.12 90 90 120	336.89	243.888	293	2016		La	0.962	Sr	0.038	Co	1	_	0	O	3	5.4452	5.4452	13.12	90	90	120	167	trigonal	57	38	27	0	8	33	15	64	0	101	1.95	2	1.35	0	0.6	1.1	0.95	1.88	0	3.44	138.90547	87.62	58.933195	0	15.9994	22.39	33.94	6.67	0	17.36	13	35	100	0	0.02658	215	197.2	55	0	5.3	3.75	6.08	2.51	0	6.83	8	5	4	0	2	3	2	9	0	16	2.962	3.1	-2	1.177624	0.6835	1.26	1.7229319678	0.9346222222	0.5424603175	0.494124	0.8868847236	45.705125	21.66	9.17	5.42616245095584E-05	28.78	221.7711920322	222.1639527558	223.9757233578	-0.6015267314	1.2591109981
230835	P b n m	Sm(Fe0.9Mn0.1)O3	Perovskite#GdFeO3	Maity, Ritwik; Sakhya, Anup Pradhan; Dutta, Alo; Sinha, T.P.	5.3979 5.599 7.698 90 90 90	232.66	254.106	293	2019		Sm	1	_	0	Fe	0.9	Mn	0.1	O	3	5.3979	5.599	7.698	90	90	90	62	orthorhombic	62	0	26	25	8	28	0	61	60	101	1.85	0	1.4	1.4	0.6	1.17	0	1.83	1.55	3.44	150.36	0	55.845	54.938045	15.9994	19.98	0	7.09	7.35	17.36	13	0	80	7.8	0.02658	192	0	62	68	5.3	9	0	2.87	8.89	6.83	8	0	4	4	2	8	0	8	7	16	3	3	-2	1.098	0.693	1.26	1.5844155844	0.8714285714	0.55	0.405	0.853741828	53.838375	32.17	9.19	0.0002710459	38.34	198.8205844156	199.2693262436	200.98544973	-0.6214530844	1.2151298701
230836	P b n m	Sm(Fe0.7Mn0.3)O3	Perovskite#GdFeO3	Maity, Ritwik; Sakhya, Anup Pradhan; Dutta, Alo; Sinha, T.P.	5.3919 5.6129 7.6753 90 90 90	232.29	253.924	293	2019		Sm	1	_	0	Fe	0.7	Mn	0.3	O	3	5.3919	5.6129	7.6753	90	90	90	62	orthorhombic	62	0	26	25	8	28	0	61	60	101	1.85	0	1.4	1.4	0.6	1.17	0	1.83	1.55	3.44	150.36	0	55.845	54.938045	15.9994	19.98	0	7.09	7.35	17.36	13	0	80	7.8	0.02658	192	0	62	68	5.3	9	0	2.87	8.89	6.83	8	0	4	4	2	8	0	8	7	16	3	3	-2	1.098	0.699	1.26	1.5708154506	0.8714285714	0.5547619048	0.399	0.8511269985	53.838375	32.17	9.19	0.0002710459	38.34	198.8281845494	199.2803115478	200.98544973	-0.6234217493	1.2075297364
236111	P n m a	(Na0.5Gd0.5)TiO3	Perovskite#GdFeO3	Tiwari, Hansnath; Naidu, Salla Asiri; Varadaraju, Upadhyayula Venkata	5.4330(1) 7.6455(1) 5.3804(1) 90 90 90	223.49	186.017	293	2018		Na	0.5	Gd	0.5	Ti	1	_	0	O	3	5.433	7.6455	5.3804	90	90	90	62	orthorhombic	11	64	22	0	8	11	27	51	0	101	1.8	1.8	1.4	0	0.6	0.93	1.2	1.54	0	3.44	22.98976928	157.25	47.867	0	15.9994	23.78	19.9	10.64	0	17.36	140	11	22	0	0.02658	162.7	158	100	0	5.3	4.23	3.64	2.95	0	6.83	3	8	4	0	2	1	10	4	0	16	2	4	-2	1.119	0.745	1.26	1.5020134228	0.8880952381	0.5912698413	0.374	0.8390060012	92.628	70.42	4.19	0.0013523666	72.88	164.5719865772	165.0369925784	166.68544973	-0.5772935794	1.2189225137
236310	P 1 21/n 1	La(Co0.75Nb0.25)O3	Perovskite#Ba2LaRuO6#Cu2NdNbO6	Oeygarden, V.; Lein, H.L.; Grande, T.	5.5855(2) 5.6255(2) 7.9087(2) 90 89.97(1) 90	248.5	254.332	293	2012		La	1	_	0	Co	0.75	Nb	0.25	O	3	5.5855	5.6255	7.9087	90	89.97	90	14	monoclinic	57	0	27	41	8	33	0	64	53	101	1.95	0	1.35	1.45	0.6	1.1	0	1.88	1.6	3.44	138.90547	0	58.933195	92.90638	15.9994	22.39	0	6.67	10.83	17.36	13	0	100	54	0.02658	215	0	55	98	5.3	3.75	0	2.51	3.3	6.83	8	0	4	5	2	3	0	9	5	16	3	2.8571428571	-2	1.172	0.77625	1.26	1.5098228663	0.9301587302	0.6160714286	0.39575	0.8445346553	45.705125	21.66	9.17	0.001448368	28.78	221.8859271337	222.334711789	223.9757233578	-0.6337762447	1.1443758966
236311	P b n m	La(Co0.8Nb0.2)O3	Perovskite#GdFeO3	Oeygarden, V.; Lein, H.L.; Grande, T.	5.5407(2) 5.5396(2) 7.8284(2) 90 90 90	240.28	252.633	293	2012		La	1	_	0	Co	0.8	Nb	0.2	O	3	5.5407	5.5396	7.8284	90	90	90	62	orthorhombic	57	0	27	41	8	33	0	64	53	101	1.95	0	1.35	1.45	0.6	1.1	0	1.88	1.6	3.44	138.90547	0	58.933195	92.90638	15.9994	22.39	0	6.67	10.83	17.36	13	0	100	54	0.02658	215	0	55	98	5.3	3.75	0	2.51	3.3	6.83	8	0	4	5	2	3	0	9	5	16	3	3	-2	1.172	0.746	1.26	1.5710455764	0.9301587302	0.5920634921	0.426	0.8572700358	45.705125	21.66	9.17	0.001448368	28.78	221.8549544236	222.2862244594	223.9757233578	-0.6242008871	1.1753486067
236312	P b n m	La(Co0.85Nb0.15)O3	Perovskite#GdFeO3	Oeygarden, V.; Lein, H.L.; Grande, T.	5.5196(1) 5.4874(1) 7.7738(1) 90 90 90	235.45	250.934	293	2012		La	1	_	0	Co	0.85	Nb	0.15	O	3	5.5196	5.4874	7.7738	90	90	90	62	orthorhombic	57	0	27	41	8	33	0	64	53	101	1.95	0	1.35	1.45	0.6	1.1	0	1.88	1.6	3.44	138.90547	0	58.933195	92.90638	15.9994	22.39	0	6.67	10.83	17.36	13	0	100	54	0.02658	215	0	55	98	5.3	3.75	0	2.51	3.3	6.83	8	0	4	5	2	3	0	9	5	16	3	2.875	-2	1.172	0.743875	1.26	1.5755335238	0.9301587302	0.5903769841	0.428125	0.8581791239	45.705125	21.66	9.17	0.001448368	28.78	221.8525914762	222.2826456001	223.9757233578	-0.6235132929	1.1777115541
237029	P b n m	(Bi0.8Gd0.2)FeO3	Perovskite#GdFeO3	Zhang, Xingquan; Sui, Yu; Wang, Xianjie; Xie, Ruishi	5.4365(3) 5.6348(2) 7.8146(4) 90 90 90	239.38	302.481	293	2014		Bi	0.8	Gd	0.2	Fe	1	_	0	O	3	5.4365	5.6348	7.8146	90	90	90	62	orthorhombic	83	64	26	0	8	87	27	61	0	101	1.6	1.8	1.4	0	0.6	2.02	1.2	1.83	0	3.44	208.9804	157.25	55.845	0	15.9994	21.31	19.9	7.09	0	17.36	8	11	80	0	0.02658	48	158	62	0	5.3	4.75	3.64	2.87	0	6.83	6	8	4	0	2	15	10	8	0	16	3	3	-2	1.1516	0.69	1.26	1.6689855072	0.913968254	0.5476190476	0.4616	0.874491648	56.074	31.09	7.41	2.42975354706053E-06	37.26	52.7926144928	53.2055061407	54.98544973	-0.6298927048	1.2188797601
237116	P m -3 m	Pb(Fe0.67W0.33)O3	Perovskite#CaTiO3	Matteppanavar, Shidaling; Angadi, Basavaraj; Rayaprol, Sudhindra	3.9828(4) 3.9828(4) 3.9828(4) 90 90 90	63.18	353.277	293	2014		Pb	1	_	0	Fe	0.67	W	0.33	O	3	3.9828	3.9828	3.9828	90	90	90	221	cubic	82	0	26	74	8	82	0	61	55	101	1.8	0	1.4	1.35	0.6	2.33	0	1.83	2.36	3.44	207.2	0	55.845	183.84	15.9994	18.26	0	7.09	9.47	17.36	35	0	80	170	0.02658	47	0	62	68	5.3	4.95	0	2.87	3.16	6.83	6	0	4	6	2	14	0	8	6	16	2	3.7666666667	-2	1.33	0.7199	1.26	1.8474788165	1.0555555556	0.5713492063	0.6101	0.9249995269	54.338	33.94	7.3	0.0003050594	40.11	51.7626211835	52.0775207104	53.98544973	-0.5896398483	1.2495739385
238367	P m -3 m	(K0.85Ba0.15)TaO3	Perovskite#CaTiO3	Shang, Mingyu; Xu, Chong; Chen, Yan; Ding, Qingfeng; Yuan, Hongming; Sun, Fengyue; Feng, Shouhua	3.9973(7) 3.9973(7) 3.9973(7) 90 90 90	63.87	282.783	293	2015		K	0.85	Ba	0.15	Ta	1	_	0	O	3	3.9973	3.9973	3.9973	90	90	90	221	cubic	19	56	73	0	8	10	14	52	0	101	2.2	2.15	1.45	0	0.6	0.82	0.89	1.5	0	3.44	39.0983	137.327	180.94788	0	15.9994	45.94	38.16	10.85	0	17.36	100	18	57	0	0.02658	289.7	272	74	0	5.3	5.23	5.02	3.31	0	6.83	4	6	6	0	2	1	2	5	0	16	1.15	4.8	-2	1.5155	0.788	1.26	1.9232233503	1.2027777778	0.6253968254	0.7275	0.9582885113	61.852	20.86	5.52	0.0022	24.36	292.5042766497	292.7350651611	294.692712991	-0.4749211825	1.2957233503
238780	I 4/m c m	Sr2(Fe0.78Mo1.22)O6	Perovskite#SrTiO3#SrZrO3	Popuri, Srinivasa R.; Redpath, Debbie; Chan, Gavin; Smith, Ronald I.; Cespedes, Oscar; Bos, Jan-Willem G.	5.5922(3) 5.5922(3) 7.9114(4) 90 90 90	247.41	431.8438	293	2015		Sr	1	_	0	Fe	0.39	Mo	0.61	O	3	5.5922	5.5922	7.9114	90	90	90	140	tetragonal	38	0	26	42	8	15	0	61	56	101	2	0	1.4	1.45	0.6	0.95	0	1.83	2.16	3.44	87.62	0	55.845	95.94	15.9994	33.94	0	7.09	9.38	17.36	35	0	80	139	0.02658	197.2	0	62	87	5.3	6.08	0	2.87	3.15	6.83	5	0	4	5	2	2	0	8	6	16	2	4.0166666667	-2	1.32	0.7388	1.26	1.7866811045	1.0476190476	0.5863492063	0.5812	0.912715377	52.17	18.06	6.12	0.0405925926	24.23	200.9945188955	201.3260342725	203.18544973	-0.5449330225	1.2721477712
239395	P b n m	(Pr0.9Ca0.1)MnO3	Perovskite#GdFeO3	Tikkanen, J.; Geilhufe, M.; Frontzek, M.; Hergert, W.; Ernst, A.; Paturi, P.; Udby, L.	5.4321(3) 5.5850(3) 7.6061(4) 90 90 90	230.76	233.764	160	2016		Pr	0.9	Ca	0.1	Mn	1	_	0	O	3	5.4321	5.585	7.6061	90	90	90	62	orthorhombic	59	20	25	0	8	31	16	60	0	101	1.85	1.8	1.4	0	0.6	1.13	1	1.55	0	3.44	140.90765	40.078	54.938045	0	15.9994	20.8	26.2	7.35	0	17.36	13	200	7.8	0	0.02658	216	160.8	68	0	5.3	3.67	5.58	8.89	0	6.83	8	4	4	0	2	5	2	7	0	16	2.9	3.1	-2	1.149	0.747	1.26	1.5381526104	0.9119047619	0.5928571429	0.402	0.8487395296	60.118375	38.35	9.43	6.20992917324024E-05	43.8	222.8638473896	223.3105869191	224.98544973	-0.6286715236	1.168410675
239581	P n m a	Y(Co0.5Fe0.5)O3	Perovskite#GdFeO3	Wei, Yingfen; Gui, Hong; Zhao, Zhenjie; Li, Junrui; Liu, Yong; Xin, Shengwei; Li, Xiaohong; Xie, Wenhui	5.5080(1) 7.4773(6) 5.2109(9) 90 90 90	214.61	194.292	293	2014		Y	1	_	0	Co	0.5	Fe	0.5	O	3	5.508	7.4773	5.2109	90	90	90	62	orthorhombic	39	0	27	26	8	25	0	64	61	101	1.8	0	1.35	1.4	0.6	1.22	0	1.88	1.83	3.44	88.90585	0	58.933195	55.845	15.9994	19.88	0	6.67	7.09	17.36	17	0	100	80	0.02658	162	0	55	62	5.3	3.65	0	2.51	2.87	6.83	5	0	4	4	2	3	0	9	8	16	3	3	-2	1.04	0.6875	1.26	1.5127272727	0.8253968254	0.5456349206	0.3525	0.8350940163	47.288	24.32	6.14	0.0050048	31.44	165.8397727273	166.3223667436	167.9757233578	-0.6311079857	1.2002272727
239736	P n m a	Dy(Fe0.6Mn0.4)O3	Perovskite#GdFeO3	Shen, Hui; Cheng, Zhenxiang; Hong, Fang; Xu, Jiayue; Wang, Xiaolin; Wang, Jianli; Yu, Zheyin; Wang, Yuanxu	5.673(1) 7.531(2) 5.288(1) 90 90 90	225.92	265.983	293	2016		Dy	1	_	0	Fe	0.6	Mn	0.4	O	3	5.673	7.531	5.288	90	90	90	62	orthorhombic	66	0	26	25	8	24	0	61	60	101	1.75	0	1.4	1.4	0.6	1.22	0	1.83	1.55	3.44	162.5	0	55.845	54.938045	15.9994	19.01	0	7.09	7.35	17.36	11	0	80	7.8	0.02658	163	0	62	68	5.3	3.59	0	2.87	8.89	6.83	8	0	4	4	2	12	0	8	7	16	3	3	-2	1.052	0.702	1.26	1.4985754986	0.8349206349	0.5571428571	0.35	0.8332471346	54.810625	33.24	9.14	0.0004376447	39.41	169.8514245014	170.334671636	171.98544973	-0.6308093772	1.1902421652
239899	R -3 c H	(La0.925Ag0.075)MnO3	Perovskite#LaAlO3	Shaikh, M.W.; Mansuri, I.; Dar, M.A.; Varshney, Dinesh	5.5137(5) 5.5137(5) 13.3236(4) 90 90 120	350.78	239.519	293	2015		La	0.925	Ag	0.075	Mn	1	_	0	O	3	5.5137	5.5137	13.3236	90	90	120	167	trigonal	57	47	25	0	8	33	71	60	0	101	1.95	1.6	1.4	0	0.6	1.1	1.93	1.55	0	3.44	138.90547	107.8682	54.938045	0	15.9994	22.39	10.27	7.35	0	17.36	13	430	7.8	0	0.02658	215	55	68	0	5.3	3.75	4.09	8.89	0	6.83	8	5	4	0	2	3	11	7	0	16	2.85	3.2	-2	1.18085	0.726	1.26	1.6265151515	0.9371825397	0.5761904762	0.45485	0.8690541726	59.035125	36.66	9.5	5.42616245095584E-05	42.11	221.8283348485	222.2425390211	223.98544973	-0.6152461516	1.2019681818
239900	R -3 c H	(La0.9Ag0.1)MnO3	Perovskite#LaAlO3	Shaikh, M.W.; Mansuri, I.; Dar, M.A.; Varshney, Dinesh	5.5123(5) 5.5123(5) 13.3223(5) 90 90 120	350.57	238.743	293	2015		La	0.9	Ag	0.1	Mn	1	_	0	O	3	5.5123	5.5123	13.3223	90	90	120	167	trigonal	57	47	25	0	8	33	71	60	0	101	1.95	1.6	1.4	0	0.6	1.1	1.93	1.55	0	3.44	138.90547	107.8682	54.938045	0	15.9994	22.39	10.27	7.35	0	17.36	13	430	7.8	0	0.02658	215	55	68	0	5.3	3.75	4.09	8.89	0	6.83	8	5	4	0	2	3	11	7	0	16	2.8	3.2	-2	1.1838	0.726	1.26	1.6305785124	0.9395238095	0.5761904762	0.4578	0.8701045075	59.035125	36.66	9.5	5.42616245095584E-05	42.11	221.8272214876	222.2395259951	223.98544973	-0.6144436353	1.2030815427
239901	R -3 c H	(La0.875Ag0.125)MnO3	Perovskite#LaAlO3	Shaikh, M.W.; Mansuri, I.; Dar, M.A.; Varshney, Dinesh	5.5116(5) 5.5116(5) 13.3203(5) 90 90 120	350.43	237.967	293	2015		La	0.875	Ag	0.125	Mn	1	_	0	O	3	5.5116	5.5116	13.3203	90	90	120	167	trigonal	57	47	25	0	8	33	71	60	0	101	1.95	1.6	1.4	0	0.6	1.1	1.93	1.55	0	3.44	138.90547	107.8682	54.938045	0	15.9994	22.39	10.27	7.35	0	17.36	13	430	7.8	0	0.02658	215	55	68	0	5.3	3.75	4.09	8.89	0	6.83	8	5	4	0	2	3	11	7	0	16	2.75	3.4	-2	1.18675	0.74	1.26	1.6037162162	0.9418650794	0.5873015873	0.44675	0.8650567584	59.035125	36.66	9.5	5.42616245095584E-05	42.11	221.8430337838	222.2613405422	223.98544973	-0.6182938858	1.1872692465
239904	P b n m	Ho(Fe0.8Cr0.2)O3	Perovskite#GdFeO3	Liu, Xinzhi; Hao, Lijie; Liu, Yuntao; Ma, Xiaobai; Meng, Siqin; Li, Yuqing; Gao, Jianbo; Guo, Hao; Han, Wenze; Sun, Kai; Wu, Meimei; Chen, Xiping; Xie, Lei; Klose, Frank; Chen, Dongfeng	5.2697(5) 5.5717(6) 7.5867(6) 90 90 90	222.75	268.007	293	2016		Ho	1	_	0	Fe	0.8	Cr	0.2	O	3	5.2697	5.5717	7.5867	90	90	90	62	orthorhombic	67	0	26	24	8	23	0	61	57	101	1.75	0	1.4	1.4	0.6	1.23	0	1.83	1.66	3.44	164.93032	0	55.845	51.9961	15.9994	18.74	0	7.09	7.23	17.36	16	0	80	94	0.02658	156	0	62	83	5.3	3.58	0	2.87	2.88	6.83	8	0	4	4	2	13	0	8	6	16	3	3	-2	1.041	0.703	1.26	1.4807965861	0.8261904762	0.5579365079	0.338	0.8288602667	54.810625	33.51	9.15	0.0075819841	39.68	162.8572034139	163.3480636806	164.98544973	-0.6322381057	1.1862748469
239905	P b n m	Ho(Fe0.6Cr0.4)O3	Perovskite#GdFeO3	Liu, Xinzhi; Hao, Lijie; Liu, Yuntao; Ma, Xiaobai; Meng, Siqin; Li, Yuqing; Gao, Jianbo; Guo, Hao; Han, Wenze; Sun, Kai; Wu, Meimei; Chen, Xiping; Xie, Lei; Klose, Frank; Chen, Dongfeng	5.2648(6) 5.5592(7) 7.5722(8) 90 90 90	221.62	267.237	293	2016		Ho	1	_	0	Fe	0.6	Cr	0.4	O	3	5.2648	5.5592	7.5722	90	90	90	62	orthorhombic	67	0	26	24	8	23	0	61	57	101	1.75	0	1.4	1.4	0.6	1.23	0	1.83	1.66	3.44	164.93032	0	55.845	51.9961	15.9994	18.74	0	7.09	7.23	17.36	16	0	80	94	0.02658	156	0	62	83	5.3	3.58	0	2.87	2.88	6.83	8	0	4	4	2	13	0	8	6	16	3	3	-2	1.041	0.716	1.26	1.4539106145	0.8261904762	0.5682539683	0.325	0.8234072386	54.810625	33.51	9.15	0.0075819841	39.68	162.8710893855	163.3694966241	164.98544973	-0.6362478029	1.1723888754
239906	P b n m	Ho(Fe0.4Cr0.6)O3	Perovskite#GdFeO3	Liu, Xinzhi; Hao, Lijie; Liu, Yuntao; Ma, Xiaobai; Meng, Siqin; Li, Yuqing; Gao, Jianbo; Guo, Hao; Han, Wenze; Sun, Kai; Wu, Meimei; Chen, Xiping; Xie, Lei; Klose, Frank; Chen, Dongfeng	5.2551(8) 5.5401(9) 7.556(1) 90 90 90	219.98	266.467	293	2016		Ho	1	_	0	Fe	0.4	Cr	0.6	O	3	5.2551	5.5401	7.556	90	90	90	62	orthorhombic	67	0	26	24	8	23	0	61	57	101	1.75	0	1.4	1.4	0.6	1.23	0	1.83	1.66	3.44	164.93032	0	55.845	51.9961	15.9994	18.74	0	7.09	7.23	17.36	16	0	80	94	0.02658	156	0	62	83	5.3	3.58	0	2.87	2.88	6.83	8	0	4	4	2	13	0	8	6	16	3	3	-2	1.041	0.729	1.26	1.4279835391	0.8261904762	0.5785714286	0.312	0.818025492	54.810625	33.51	9.15	0.0075819841	39.68	162.8840164609	163.3900419529	164.98544973	-0.6401852689	1.1594618
239907	P b n m	Ho(Fe0.2Cr0.8)O3	Perovskite#GdFeO3	Liu, Xinzhi; Hao, Lijie; Liu, Yuntao; Ma, Xiaobai; Meng, Siqin; Li, Yuqing; Gao, Jianbo; Guo, Hao; Han, Wenze; Sun, Kai; Wu, Meimei; Chen, Xiping; Xie, Lei; Klose, Frank; Chen, Dongfeng	5.2502(3) 5.5235(3) 7.5444(4) 90 90 90	218.78	265.697	293	2016		Ho	1	_	0	Fe	0.2	Cr	0.8	O	3	5.2502	5.5235	7.5444	90	90	90	62	orthorhombic	67	0	26	24	8	23	0	61	57	101	1.75	0	1.4	1.4	0.6	1.23	0	1.83	1.66	3.44	164.93032	0	55.845	51.9961	15.9994	18.74	0	7.09	7.23	17.36	16	0	80	94	0.02658	156	0	62	83	5.3	3.58	0	2.87	2.88	6.83	8	0	4	4	2	13	0	8	6	16	3	3	-2	1.041	0.742	1.26	1.4029649596	0.8261904762	0.5888888889	0.299	0.8127136381	54.810625	33.51	9.15	0.0075819841	39.68	162.8960350404	163.4097486785	164.98544973	-0.6440521825	1.1474432204
241325	I m m a	(La0.75Ba0.25)CoO3	Perovskite#BaPbO3#Ba(Pb.5Bi.5)O3	Sikolenko, V.; Troyanchuk, I.O.; Bushinsky, M.V.; Karpinsky, D.V.; Efimov, V.; Ritter, C.; Schorr, S.; Silibin, M.V.; Dronov, A.A.; Nekludov, K.N.; Gavrilov, S.A.; Schilling, F.R.	5.429(2) 7.683(2) 5.474(2) 90 90 90	228.33	245.4445	50	2016		La	0.75	Ba	0.25	Co	1	_	0	O	3	5.429	7.683	5.474	90	90	90	74	orthorhombic	57	56	27	0	8	33	14	64	0	101	1.95	2.15	1.35	0	0.6	1.1	0.89	1.88	0	3.44	138.90547	137.327	58.933195	0	15.9994	22.39	38.16	6.67	0	17.36	13	18	100	0	0.02658	215	272	55	0	5.3	3.75	5.02	2.51	0	6.83	8	6	4	0	2	3	2	9	0	16	2.75	3.3	-2	1.2515	0.6805	1.26	1.8390889052	0.9932539683	0.5400793651	0.571	0.9151758212	45.705125	21.66	9.17	5.42616245095584E-05	28.78	221.7319110948	222.0760869159	223.9757233578	-0.5793481864	1.2983919355
241429	P b n m	Pr(Fe0.667Mo0.333)O3		Ivanov, S.A.; Beran, P.; Bazuev, G.V.; Ericsson, T.; Tellgren, R.; Anil Kumar, P.; Nordblad, P.; Mathieu, R.	5.6700(1) 7.8424(1) 5.5085(1) 90 90 90	244.94	258.107	293	2015		Pr	1	_	0	Fe	0.667	Mo	0.333	O	3	5.67	7.8424	5.5085	90	90	90	62	orthorhombic	59	0	26	42	8	31	0	61	56	101	1.85	0	1.4	1.45	0.6	1.13	0	1.83	2.16	3.44	140.90765	0	55.845	95.94	15.9994	20.8	0	7.09	9.38	17.36	13	0	80	139	0.02658	216	0	62	87	5.3	3.67	0	2.87	3.15	6.83	8	0	4	5	2	5	0	8	6	16	3	2.8883333333	-2	1.15	0.74998	1.26	1.5333742233	0.9126984127	0.5952222222	0.40002	0.8478329847	53.838375	31.35	9.15	0.0046037394	37.52	222.8666457767	223.3144587614	224.98544973	-0.6293515666	1.1656122878
241430	P b n m	Ce(Fe0.667Mo0.333)O3		Ivanov, S.A.; Beran, P.; Bazuev, G.V.; Ericsson, T.; Tellgren, R.; Anil Kumar, P.; Nordblad, P.; Mathieu, R.	5.6528(1) 7.8738(1) 5.5467(1) 90 90 90	246.88	257.317	293	2015		Ce	1	_	0	Fe	0.667	Mo	0.333	O	3	5.6528	7.8738	5.5467	90	90	90	62	orthorhombic	58	0	26	42	8	32	0	61	56	101	1.85	0	1.4	1.45	0.6	1.12	0	1.83	2.16	3.44	140.116	0	55.845	95.94	15.9994	20.69	0	7.09	9.38	17.36	11	0	80	139	0.02658	205	0	62	87	5.3	5.16	0	2.87	3.15	6.83	8	0	4	5	2	4	0	8	6	16	3	2.8883333333	-2	1.15	0.74998	1.26	1.5333742233	0.9126984127	0.5952222222	0.40002	0.8478329847	53.838375	31.46	9.14	0.0041854858	37.63	211.8666457767	212.3144587614	213.98544973	-0.6303596311	1.1646042233
241559	P b n m	(Ho0.67Gd0.33)CrO3	Perovskite#GdFeO3	Yin, S.; Jain, M.	5.273 5.53 7.571 9 9 9	220.77	262.3926	293	2016		Ho	0.67	Gd	0.33	Cr	1	_	0	O	3	5.273	5.53	7.571	9	9	9	62	orthorhombic	67	64	24	0	8	23	27	57	0	101	1.75	1.8	1.4	0	0.6	1.23	1.2	1.66	0	3.44	164.93032	157.25	51.9961	0	15.9994	18.74	19.9	7.23	0	17.36	16	11	94	0	0.02658	156	158	83	0	5.3	3.58	3.64	2.88	0	6.83	8	8	4	0	2	13	10	6	0	16	3	3	-2	1.05321	0.755	1.26	1.3949801325	0.8358809524	0.5992063492	0.29821	0.8117550756	75.980625	56.51	9.32	0.0001438317	60.85	162.9032298676	163.4167749431	164.98544973	-0.6447479321	1.1402483933
242160	P n m a	La(Sc0.43Lu0.57)O3	Perovskite#GdFeO3	Uecker, Reinhard; Bertram, Rainer; Bruetzam, Mario; Galazka, Zbigniew; Gesing, Thorsten M.; Guguschev, Christo; Klimm, Detlef; Klupsch, Michael; Kwasniewski, Albert; Schlom, Darrell G.	5.9199(7) 8.2422(11) 5.7422(8) 90 90 90	280.18	305.9727	293	2017		La	1	_	0	Sc	0.43	Lu	0.57	O	3	5.9199	8.2422	5.7422	90	90	90	62	orthorhombic	57	0	21	71	8	33	0	19	20	101	1.95	0	1.6	1.75	0.6	1.1	0	1.36	1.27	3.44	138.90547	0	44.955912	174.967	15.9994	22.39	0	15	17.78	17.36	13	0	16	16	0.02658	215	0	97	137	5.3	3.75	0	3.31	3.51	6.83	8	0	4	8	2	3	0	3	17	16	3	3	-2	1.172	0.95112	1.26	1.2322314745	0.9301587302	0.7548571429	0.22088	0.7777432667	88.225125	69.66	9.69	0.000390962	71.3	221.9886485255	222.5455117922	223.999573603	-0.6821958102	1.0416545048
242161	P n m a	La(Sc0.35Lu0.65)O3	Perovskite#GdFeO3	Uecker, Reinhard; Bertram, Rainer; Bruetzam, Mario; Galazka, Zbigniew; Gesing, Thorsten M.; Guguschev, Christo; Klimm, Detlef; Klupsch, Michael; Kwasniewski, Albert; Schlom, Darrell G.	5.9339 8.2676 5.7552 90 90 90	282.35	316.3735	293	2017		La	1	_	0	Sc	0.35	Lu	0.65	O	3	5.9339	8.2676	5.7552	90	90	90	62	orthorhombic	57	0	21	71	8	33	0	19	20	101	1.95	0	1.6	1.75	0.6	1.1	0	1.36	1.27	3.44	138.90547	0	44.955912	174.967	15.9994	22.39	0	15	17.78	17.36	13	0	16	16	0.02658	215	0	97	137	5.3	3.75	0	3.31	3.51	6.83	8	0	4	8	2	3	0	3	17	16	3	3	-2	1.172	0.9604	1.26	1.2203248646	0.9301587302	0.7622222222	0.2116	0.7744927454	88.225125	69.66	9.69	0.000390962	71.3	221.9912751354	222.5541678807	223.999573603	-0.684472846	1.0390278949
