Repository: ihalage/analogmat

## Supplementary Materials for "Analogical discovery of disordered perovskites by crystal structure information hidden in unsupervised material fingerprints"

### Achintha Ihalage and Yang Hao

# DESCRIPTION: <p>Dielectric properties of (Ba0.5Sr0.5)TiO3 thin films</p>

# DESCRIPTION: <p>The dielectric properties of (Ba0.5Sr0.5)TiO3 (BST) thin films with high electrical resistivity were investigated. BST films are deposited on Pt/TiO2/SiO2/Si substrates by a metal-organic deposition (MOD) method. The dielectric permittivity and ac conductivity of the films are measured in the frequency range 102-105 Hz. The dielectric permittivity εr decreases slightly with frequency f ...</p>

File: analogmat/ICSD_data/ICSD_all_data.csv (part 30 of 35)
CollectionCode	HMS	StructuredFormula	StructureType	Authors	CellParameter	CellVolume	FormulaWeight	Temperature	PublicationYear	Quality	A1	A1_frac	A2	A2_frac	B1	B1_frac	B2	B2_frac	O	O_frac	a	b	c	alpha	beta	gamma	SpaceGroupNum	CrystalClass	atom_numA1	atom_numA2	atom_numB1	atom_numB2	atom_numO	mend_numA1	mend_numA2	mend_numB1	mend_numB2	mend_numO	atomic_rA1	atomic_rA2	atomic_rB1	atomic_rB2	atomic_rO	A1_X	A2_X	B1_X	B2_X	O_X	M_A1	M_A2	M_B1	M_B2	M_O	V_A1	V_A2	V_B1	V_B2	V_O	therm_con_A1	therm_con_A2	therm_con_B1	therm_con_B2	therm_con_O	polarizability_A1	polarizability_A2	polarizability_B1	polarizability_B2	polarizability_O	lattice_const_A1	lattice_const_A2	lattice_const_B1	lattice_const_B2	lattice_const_O	Row_A1	Row_A2	Row_B1	Row_B2	Row_O	Group_A1	Group_A2	Group_B1	Group_B2	Group_O	nA	nB	nO	rA_avg	rB_avg	rO	rA/rB	rA/rO	rB/rO	rA-rB	Goldschmidt_TF	SISSO_1	SISSO_2	SISSO_3	SISSO_4	SISSO_5	SISSO_6	SISSO_7	SISSO_8	SISSO_9	SISSO_10
242162	P n m a	La(Sc0.265Lu0.735)O3	Perovskite#GdFeO3	Uecker, Reinhard; Bertram, Rainer; Bruetzam, Mario; Galazka, Zbigniew; Gesing, Thorsten M.; Guguschev, Christo; Klimm, Detlef; Klupsch, Michael; Kwasniewski, Albert; Schlom, Darrell G.	5.9557 8.2889 5.7664 90 90 90	284.67	327.4244	293	2017		La	1	_	0	Sc	0.265	Lu	0.735	O	3	5.9557	8.2889	5.7664	90	90	90	62	orthorhombic	57	0	21	71	8	33	0	19	20	101	1.95	0	1.6	1.75	0.6	1.1	0	1.36	1.27	3.44	138.90547	0	44.955912	174.967	15.9994	22.39	0	15	17.78	17.36	13	0	16	16	0.02658	215	0	97	137	5.3	3.75	0	3.31	3.51	6.83	8	0	4	8	2	3	0	3	17	16	3	3	-2	1.172	0.97026	1.26	1.2079236493	0.9301587302	0.770047619	0.20174	0.7710687058	88.225125	69.66	9.69	0.000390962	71.3	221.9938163507	222.5631450565	223.999573603	-0.6868632657	1.0364866796
245107	P b n m	(Sr0.5Ca0.5)(MnO3)	Perovskite#GdFeO3	Zhou Qing Di; Kennedy, B.J.	5.3311(1) 5.3477(1) 7.4568(1) 90 90 90	212.59	166.787	393	2006		Sr	0.5	Ca	0.5	Mn	1	_	0	O	3	5.3311	5.3477	7.4568	90	90	90	62	orthorhombic	38	20	25	0	8	15	16	60	0	101	2	1.8	1.4	0	0.6	0.95	1	1.55	0	3.44	87.62	40.078	54.938045	0	15.9994	33.94	26.2	7.35	0	17.36	35	200	7.8	0	0.02658	197.2	160.8	68	0	5.3	6.08	5.58	8.89	0	6.83	5	4	4	0	2	2	2	7	0	16	2	4	-2	1.23	0.67	1.26	1.8358208955	0.9761904762	0.5317460317	0.56	0.9122776607	58.45	25.06	6.4	0.0005925926	30.51	200.9241791045	201.2764567652	203.18544973	-0.5452792708	1.3424875622
245310	P b n m	Pr(Co0.95Ni0.05)O3	Perovskite#GdFeO3	Aguirre, M.H.; Robert, R.; Logvinovich, D.; Weidenkaff, A.	5.384(7) 5.352(2) 7.588(4) 90 90 90	218.65	247.826	293	2007		Pr	1	_	0	Co	0.95	Ni	0.05	O	3	5.384	5.352	7.588	90	90	90	62	orthorhombic	59	0	27	28	8	31	0	64	67	101	1.85	0	1.35	1.35	0.6	1.13	0	1.88	1.91	3.44	140.90765	0	58.933195	58.6934	15.9994	20.8	0	6.67	6.59	17.36	13	0	100	91	0.02658	216	0	55	49	5.3	3.67	0	2.51	3.52	6.83	8	0	4	4	2	5	0	9	10	16	3	3.0555555556	-2	1.15	0.6906666667	1.26	1.6650579151	0.9126984127	0.5481481481	0.4593333333	0.8736127867	46.788375	23.35	9.1	0.0029925145	30.47	222.7942754183	223.2085548717	224.9757233578	-0.6098029231	1.2379826462
245311	P b n m	Nd(Co0.95Ni0.05)O3	Perovskite#GdFeO3	Aguirre, M.H.; Robert, R.; Logvinovich, D.; Weidenkaff, A.	5.353(7) 5.344(4) 7.562(5) 90 90 90	216.32	251.156	293	2007		Nd	1	_	0	Co	0.95	Ni	0.05	O	3	5.353	5.344	7.562	90	90	90	62	orthorhombic	60	0	27	28	8	30	0	64	67	101	1.85	0	1.35	1.35	0.6	1.14	0	1.88	1.91	3.44	144.242	0	58.933195	58.6934	15.9994	20.59	0	6.67	6.59	17.36	17	0	100	91	0.02658	208	0	55	49	5.3	3.66	0	2.51	3.52	6.83	8	0	4	4	2	6	0	9	10	16	3	3.0555555556	-2	1.123	0.6906666667	1.26	1.625965251	0.8912698413	0.5481481481	0.4323333333	0.8638254236	46.788375	23.56	9.11	0.0033018519	30.68	214.8063680824	215.2378601726	216.9757233578	-0.6162002993	1.226965251
245312	P b n m	Sm(Co0.95Ni0.05)O3	Perovskite#GdFeO3	Aguirre, M.H.; Robert, R.; Logvinovich, D.; Weidenkaff, A.	5.294(7) 5.366(1) 7.511(6) 90 90 90	213.37	257.266	293	2007		Sm	1	_	0	Co	0.95	Ni	0.05	O	3	5.294	5.366	7.511	90	90	90	62	orthorhombic	62	0	27	28	8	28	0	64	67	101	1.85	0	1.35	1.35	0.6	1.17	0	1.88	1.91	3.44	150.36	0	58.933195	58.6934	15.9994	19.98	0	6.67	6.59	17.36	13	0	100	91	0.02658	192	0	55	49	5.3	9	0	2.51	3.52	6.83	8	0	4	4	2	8	0	9	10	16	3	3.0555555556	-2	1.098	0.6906666667	1.26	1.5897683398	0.8714285714	0.5481481481	0.4073333333	0.8547630503	46.788375	24.17	9.14	0.0040611334	31.29	198.8175649936	199.2649947105	200.9757233578	-0.620683001	1.2181492921
245313	P b n m	Gd(Co0.95Ni0.05)O3	Perovskite#GdFeO3	Aguirre, M.H.; Robert, R.; Logvinovich, D.; Weidenkaff, A.	5.232(4) 5.408(6) 7.461(1) 90 90 90	211.11	264.166	293	2007		Gd	1	_	0	Co	0.95	Ni	0.05	O	3	5.232	5.408	7.461	90	90	90	62	orthorhombic	64	0	27	28	8	27	0	64	67	101	1.8	0	1.35	1.35	0.6	1.2	0	1.88	1.91	3.44	157.25	0	58.933195	58.6934	15.9994	19.9	0	6.67	6.59	17.36	11	0	100	91	0.02658	158	0	55	49	5.3	3.64	0	2.51	3.52	6.83	8	0	4	4	2	10	0	9	10	16	3	3.0555555556	-2	1.078	0.6906666667	1.26	1.5608108108	0.8555555556	0.5481481481	0.3873333333	0.8475131516	47.288	24.3	9.12	0.0045318295	31.42	164.8265225225	165.2867023408	166.9757233578	-0.6248123866	1.2105145145
245314	P b n m	Dy(Co0.95Ni0.05)O3	Perovskite#GdFeO3	Aguirre, M.H.; Robert, R.; Logvinovich, D.; Weidenkaff, A.	5.171(1) 5.419(9) 7.391(1) 90 90 90	207.11	269.416	293	2007		Dy	1	_	0	Co	0.95	Ni	0.05	O	3	5.171	5.419	7.391	90	90	90	62	orthorhombic	66	0	27	28	8	24	0	64	67	101	1.75	0	1.35	1.35	0.6	1.22	0	1.88	1.91	3.44	162.5	0	58.933195	58.6934	15.9994	19.01	0	6.67	6.59	17.36	11	0	100	91	0.02658	163	0	55	49	5.3	3.59	0	2.51	3.52	6.83	8	0	4	4	2	12	0	9	10	16	3	3.0555555556	-2	1.052	0.6906666667	1.26	1.5231660232	0.8349206349	0.5481481481	0.3613333333	0.8380882834	47.760625	25.24	9.09	0.0064561632	32.36	169.8381673102	170.3149222602	171.9757233578	-0.6272184853	1.2034993565
245799	R -3 R	Ba2(PrSbO6)	Cr2S3(hR10)	Saines, P.J.; Kennedy, B.J.	6.05270(1) 6.05270(1) 6.05270(1) 60.1484(2) 60.1484(2) 60.1484(2)	157.32	633.334	293	2008		Ba	1	_	0	Pr	0.5	Sb	0.5	O	3	6.0527	6.0527	6.0527	60.1484	60.1484	60.1484	148	trigonal	56	0	59	51	8	14	0	31	88	101	2.15	0	1.85	1.45	0.6	0.89	0	1.13	2.05	3.44	137.327	0	140.90765	121.76	15.9994	38.16	0	20.8	18.19	17.36	18	0	13	24	0.02658	272	0	216	43	5.3	5.02	0	3.67	4.51	6.83	6	0	8	5	2	2	0	5	15	16	2	4	-2	1.49	0.945	1.26	1.5767195767	1.1825396825	0.75	0.545	0.8818792056	204.931625	170.69	7.91	0.007962828	174.56	276.9682804233	277.3051596288	278.961275203	-0.5642730718	1.1031481481
245819	I 4/m	Sr2(CuOsO6)	Sr2NiWO6	Lufaso, M.W.; Gemmill, W.R.; Mugavero, S.J.; Kim Seung-Joo; Lee Yong Jae; Vogt, T.; zur Loye, H.C.	5.38985(1) 5.38985(1) 8.48635(4) 90 90 90	246.53	524.984	293	2008		Sr	1	_	0	Cu	0.5	Os	0.5	O	3	5.38985	5.38985	8.48635	90	90	90	87	tetragonal	38	0	29	76	8	15	0	72	63	101	2	0	1.35	1.3	0.6	0.95	0	1.9	2.2	3.44	87.62	0	63.546	190.23	15.9994	33.94	0	7.11	8.42	17.36	35	0	400	88	0.02658	197.2	0	46.5	57	5.3	6.08	0	3.61	2.74	6.83	5	0	4	6	2	2	0	11	8	16	2	4	-2	1.32	0.7875	1.26	1.6761904762	1.0476190476	0.625	0.5325	0.891006347	36.6	0.44	6.05	0.0254814815	8.66	201.0563095238	201.4148158708	203.1757233578	-0.5619630375	1.2103571429
245835	P m -3 m	(Sr0.8Ca0.2)(CrO3)	Perovskite#CaTiO3	Castillo Martinez, E.; Duran, A.; Alario-Franco, M.A.	3.8128(1) 3.8128(1) 3.8128(1) 90 90 90	55.43	178.109	300	2008		Sr	0.8	Ca	0.2	Cr	1	_	0	O	3	3.8128	3.8128	3.8128	90	90	90	221	cubic	38	20	24	0	8	15	16	57	0	101	2	1.8	1.4	0	0.6	0.95	1	1.66	0	3.44	87.62	40.078	51.9961	0	15.9994	33.94	26.2	7.23	0	17.36	35	200	94	0	0.02658	197.2	160.8	83	0	5.3	6.08	5.58	2.88	0	6.83	5	4	4	0	2	2	2	6	0	16	2	4	-2	1.284	0.69	1.26	1.8608695652	1.019047619	0.5476190476	0.594	0.9225023853	73.34	41.06	6.29	0.0005925926	45.4	200.9331304348	201.2616328201	203.18544973	-0.5371606935	1.3335362319
245836	I 4/m c m	(Sr0.6Ca0.4)(CrO3)	Perovskite#SrTiO3#SrZrO3	Castillo Martinez, E.; Duran, A.; Alario-Franco, M.A.	5.3870(3) 5.3870(3) 7.6208(8) 90 90 90	221.15	168.601	300	2008		Sr	0.6	Ca	0.4	Cr	1	_	0	O	3	5.387	5.387	7.6208	90	90	90	140	tetragonal	38	20	24	0	8	15	16	57	0	101	2	1.8	1.4	0	0.6	0.95	1	1.66	0	3.44	87.62	40.078	51.9961	0	15.9994	33.94	26.2	7.23	0	17.36	35	200	94	0	0.02658	197.2	160.8	83	0	5.3	6.08	5.58	2.88	0	6.83	5	4	4	0	2	2	2	6	0	16	2	4	-2	1.248	0.69	1.26	1.8086956522	0.9904761905	0.5476190476	0.558	0.9094481063	73.34	41.06	6.29	0.0005925926	45.4	200.9493043478	201.3007524541	203.18544973	-0.5475147115	1.3173623188
245837	I 4/m c m	(Sr0.5Ca0.5)(CrO3)	Perovskite#SrTiO3#SrZrO3	Castillo Martinez, E.; Duran, A.; Alario-Franco, M.A.	5.3754(2) 5.3754(2) 7.6063(7) 90 90 90	219.78	163.847	300	2008		Sr	0.5	Ca	0.5	Cr	1	_	0	O	3	5.3754	5.3754	7.6063	90	90	90	140	tetragonal	38	20	24	0	8	15	16	57	0	101	2	1.8	1.4	0	0.6	0.95	1	1.66	0	3.44	87.62	40.078	51.9961	0	15.9994	33.94	26.2	7.23	0	17.36	35	200	94	0	0.02658	197.2	160.8	83	0	5.3	6.08	5.58	2.88	0	6.83	5	4	4	0	2	2	2	6	0	16	2	4	-2	1.23	0.69	1.26	1.7826086957	0.9761904762	0.5476190476	0.54	0.9029209667	73.34	41.06	6.29	0.0005925926	45.4	200.9573913043	201.3203122711	203.18544973	-0.5526525812	1.3092753623
245838	P b n m	(Sr0.4Ca0.6)(CrO3)	Perovskite#GdFeO3	Castillo Martinez, E.; Duran, A.; Alario-Franco, M.A.	5.3553(1) 5.3663(1) 7.5742(2) 90 90 90	217.67	159.093	300	2008		Sr	0.4	Ca	0.6	Cr	1	_	0	O	3	5.3553	5.3663	7.5742	90	90	90	62	orthorhombic	38	20	24	0	8	15	16	57	0	101	2	1.8	1.4	0	0.6	0.95	1	1.66	0	3.44	87.62	40.078	51.9961	0	15.9994	33.94	26.2	7.23	0	17.36	35	200	94	0	0.02658	197.2	160.8	83	0	5.3	6.08	5.58	2.88	0	6.83	5	4	4	0	2	2	2	6	0	16	2	4	-2	1.212	0.69	1.26	1.7565217391	0.9619047619	0.5476190476	0.522	0.8963938272	73.34	41.06	6.29	0.0005925926	45.4	200.9654782609	201.3398720881	203.18544973	-0.5577640658	1.3011884058
245839	P b n m	(Sr0.2Ca0.8)(CrO3)	Perovskite#GdFeO3	Castillo Martinez, E.; Duran, A.; Alario-Franco, M.A.	5.3308(5) 5.3307(5) 7.5468(3) 90 90 90	214.46	149.585	300	2008		Sr	0.2	Ca	0.8	Cr	1	_	0	O	3	5.3308	5.3307	7.5468	90	90	90	62	orthorhombic	38	20	24	0	8	15	16	57	0	101	2	1.8	1.4	0	0.6	0.95	1	1.66	0	3.44	87.62	40.078	51.9961	0	15.9994	33.94	26.2	7.23	0	17.36	35	200	94	0	0.02658	197.2	160.8	83	0	5.3	6.08	5.58	2.88	0	6.83	5	4	4	0	2	2	2	6	0	16	2	4	-2	1.176	0.69	1.26	1.7043478261	0.9333333333	0.5476190476	0.486	0.8833395482	73.34	41.06	6.29	0.0005925926	45.4	200.9816521739	201.3789917221	203.18544973	-0.5679070098	1.2850144928
246980	P m -3 m	(Sr0.9Nd0.1)MnO3	Perovskite#CaTiO3	Kennedy, B.J.; Saines, P.J.; Ting, J.; Zhou Qing Di; Kimpton, J.A.	3.8122(1) 3.8122(1) 3.8122(1) 90 90 90	55.4	196.219	293	2009		Sr	0.9	Nd	0.1	Mn	1	_	0	O	3	3.8122	3.8122	3.8122	90	90	90	221	cubic	38	60	25	0	8	15	30	60	0	101	2	1.85	1.4	0	0.6	0.95	1.14	1.55	0	3.44	87.62	144.242	54.938045	0	15.9994	33.94	20.59	7.35	0	17.36	35	17	7.8	0	0.02658	197.2	208	68	0	5.3	6.08	3.66	8.89	0	6.83	5	8	4	0	2	2	6	7	0	16	2.1	3.9	-2	1.3003	0.691	1.26	1.8817655572	1.031984127	0.5484126984	0.6093	0.9279372075	58.45	25.06	6.4	0.0005925926	30.51	200.9275344428	201.2461716504	203.18544973	-0.5328196181	1.3391322238
246990	I 4/m c m	(Sr0.8Nd0.2)MnO3	Perovskite#SrTiO3#SrZrO3	Kennedy, B.J.; Saines, P.J.; Ting, J.; Zhou Qing Di; Kimpton, J.A.	5.36700(2) 5.36700(2) 7.74630(3) 90 90 90	223.13	201.881	293	2009		Sr	0.8	Nd	0.2	Mn	1	_	0	O	3	5.367	5.367	7.7463	90	90	90	140	tetragonal	38	60	25	0	8	15	30	60	0	101	2	1.85	1.4	0	0.6	0.95	1.14	1.55	0	3.44	87.62	144.242	54.938045	0	15.9994	33.94	20.59	7.35	0	17.36	35	17	7.8	0	0.02658	197.2	208	68	0	5.3	6.08	3.66	8.89	0	6.83	5	8	4	0	2	2	6	7	0	16	2.2	3.8	-2	1.2806	0.712	1.26	1.7985955056	1.0163492063	0.5650793651	0.5686	0.9109916269	58.45	25.06	6.4	0.0005925926	30.51	200.9700044944	201.3123961213	203.18544973	-0.546295888	1.2966621723
246998	P b n m	(Ca0.8Nd0.2)MnO3	Perovskite#GdFeO3	Kennedy, B.J.; Saines, P.J.; Ting, J.; Zhou Qing Di; Kimpton, J.A.	5.31640(4) 5.32700(4) 7.51400(6) 90 90 90	212.8	163.849	293	2009		Ca	0.8	Nd	0.2	Mn	1	_	0	O	3	5.3164	5.327	7.514	90	90	90	62	orthorhombic	20	60	25	0	8	16	30	60	0	101	1.8	1.85	1.4	0	0.6	1	1.14	1.55	0	3.44	40.078	144.242	54.938045	0	15.9994	26.2	20.59	7.35	0	17.36	200	17	7.8	0	0.02658	160.8	208	68	0	5.3	5.58	3.66	8.89	0	6.83	4	8	4	0	2	2	6	7	0	16	2.2	3.8	-2	1.1366	0.712	1.26	1.5963483146	0.9020634921	0.5650793651	0.4246	0.8593570547	60.618	33	5.25	0.0004394531	38.45	163.6282516854	164.0630087401	165.78544973	-0.5904245846	1.2342483146
247469	P n m a	(Sr0.9La0.1)(RuO3)	Perovskite#GdFeO3	Nakatsugawa, H.; Iguchi, E.; Oohara, Y.	5.578(4) 7.859(3) 5.541(3) 90 90 90	242.9	241.816	295	2002		Sr	0.9	La	0.1	Ru	1	_	0	O	3	5.578	7.859	5.541	90	90	90	62	orthorhombic	38	57	44	0	8	15	33	62	0	101	2	1.95	1.3	0	0.6	0.95	1.1	2.2	0	3.44	87.62	138.90547	101.07	0	15.9994	33.94	22.39	8.17	0	17.36	35	13	120	0	0.02658	197.2	215	72	0	5.3	6.08	3.75	2.7	0	6.83	5	8	5	0	2	2	3	8	0	16	2.1	3.9	-2	1.3052	0.766	1.26	1.7039164491	1.0358730159	0.6079365079	0.5392	0.8952963056	61.8	28.06	5.75	0.0005925926	33.86	201.0352835509	201.3913798565	203.1635581854	-0.558620942	1.2313831158
247470	P n m a	(Sr0.8La0.2)(RuO3)	Perovskite#GdFeO3	Nakatsugawa, H.; Iguchi, E.; Oohara, Y.	5.581(4) 7.866(6) 5.548(7) 90 90 90	243.56	246.945	295	2002		Sr	0.8	La	0.2	Ru	1	_	0	O	3	5.581	7.866	5.548	90	90	90	62	orthorhombic	38	57	44	0	8	15	33	62	0	101	2	1.95	1.3	0	0.6	0.95	1.1	2.2	0	3.44	87.62	138.90547	101.07	0	15.9994	33.94	22.39	8.17	0	17.36	35	13	120	0	0.02658	197.2	215	72	0	5.3	6.08	3.75	2.7	0	6.83	5	8	5	0	2	2	3	8	0	16	2.2	3.8	-2	1.2904	0.772	1.26	1.6715025907	1.0241269841	0.6126984127	0.5184	0.8875025269	61.8	28.06	5.75	0.0005925926	33.86	201.0468974093	201.4159999363	203.1635581854	-0.5646841107	1.2197692573
247471	P n m a	(Sr0.7La0.3)(RuO3)	Perovskite#GdFeO3	Nakatsugawa, H.; Iguchi, E.; Oohara, Y.	5.580(9) 7.881(1) 5.556(2) 90 90 90	244.33	252.074	295	2002		Sr	0.7	La	0.3	Ru	1	_	0	O	3	5.58	7.881	5.556	90	90	90	62	orthorhombic	38	57	44	0	8	15	33	62	0	101	2	1.95	1.3	0	0.6	0.95	1.1	2.2	0	3.44	87.62	138.90547	101.07	0	15.9994	33.94	22.39	8.17	0	17.36	35	13	120	0	0.02658	197.2	215	72	0	5.3	6.08	3.75	2.7	0	6.83	5	8	5	0	2	2	3	8	0	16	2.3	3.7	-2	1.2756	0.778	1.26	1.6395886889	1.0123809524	0.6174603175	0.4976	0.879754639	61.8	28.06	5.75	0.0005925926	33.86	201.0580113111	201.4401659501	203.1635581854	-0.5706735676	1.2086553556
247472	P n m a	(Sr0.6La0.4)(RuO3)	Perovskite#GdFeO3	Nakatsugawa, H.; Iguchi, E.; Oohara, Y.	5.580(6) 7.875(7) 5.563(2) 90 90 90	244.45	257.203	295	2002		Sr	0.6	La	0.4	Ru	1	_	0	O	3	5.58	7.875	5.563	90	90	90	62	orthorhombic	38	57	44	0	8	15	33	62	0	101	2	1.95	1.3	0	0.6	0.95	1.1	2.2	0	3.44	87.62	138.90547	101.07	0	15.9994	33.94	22.39	8.17	0	17.36	35	13	120	0	0.02658	197.2	215	72	0	5.3	6.08	3.75	2.7	0	6.83	5	8	5	0	2	2	3	8	0	16	2.4	3.6	-2	1.2608	0.784	1.26	1.6081632653	1.0006349206	0.6222222222	0.4768	0.8720522378	61.8	28.06	5.75	0.0005925926	33.86	201.0686367347	201.4638889725	203.1635581854	-0.5765899391	1.198029932
247473	P n m a	(Sr0.5La0.5)(RuO3)	Perovskite#GdFeO3	Nakatsugawa, H.; Iguchi, E.; Oohara, Y.	5.576(0) 7.881(0) 5.578(6) 90 90 90	245.12	262.332	295	2002		Sr	0.5	La	0.5	Ru	1	_	0	O	3	5.576	7.881	5.578	90	90	90	62	orthorhombic	38	57	44	0	8	15	33	62	0	101	2	1.95	1.3	0	0.6	0.95	1.1	2.2	0	3.44	87.62	138.90547	101.07	0	15.9994	33.94	22.39	8.17	0	17.36	35	13	120	0	0.02658	197.2	215	72	0	5.3	6.08	3.75	2.7	0	6.83	5	8	5	0	2	2	3	8	0	16	2.5	3.5	-2	1.246	0.79	1.26	1.5772151899	0.9888888889	0.626984127	0.456	0.8643949237	61.8	28.06	5.75	0.0005925926	33.86	201.0787848101	201.4871797339	203.1635581854	-0.5824338509	1.1878818565
247792	P 1 21/n 1	Sr2Dy(RuO6)	Perovskite#Ba2LaRuO6#Cu2NdNbO6	Triana, C.A.; Landinez Tellez, D.A.; Arbey Rodriguez, J.; Fajardo, F.; Roa-Rojas, J.	5.7774(2) 5.7948(2) 8.1848(2) 9 90.18(3) 9	274.02	534.804	293	2012		Sr	1	_	0	Dy	0.5	Ru	0.5	O	3	5.7774	5.7948	8.1848	9	90.18	9	14	monoclinic	38	0	66	44	8	15	0	24	62	101	2	0	1.75	1.3	0.6	0.95	0	1.22	2.2	3.44	87.62	0	162.5	101.07	15.9994	33.94	0	19.01	8.17	17.36	35	0	11	120	0.02658	197.2	0	163	72	5.3	6.08	0	3.59	2.7	6.83	5	0	8	5	2	2	0	12	8	16	2	4	-2	1.32	0.8785	1.26	1.5025611838	1.0476190476	0.6972222222	0.4415	0.8530911833	153.78	115.06	6.73	0.034962963	125.84	201.1389388162	201.5505299995	203.1839859469	-0.5909909843	1.1277278505
247887	P n m a	(La0.63Ca0.37)MnO3	Perovskite#GdFeO3	Martinelli, A.; Ferretti, M.; Castellano, C.; Cimberle, M.R.; Ritter, C.	5.4498(6) 7.6996(9) 5.4653(9) 90 90 90	229.33	205.2799	300	2013		La	0.63	Ca	0.37	Mn	1	_	0	O	3	5.4498	7.6996	5.4653	90	90	90	62	orthorhombic	57	20	25	0	8	33	16	60	0	101	1.95	1.8	1.4	0	0.6	1.1	1	1.55	0	3.44	138.90547	40.078	54.938045	0	15.9994	22.39	26.2	7.35	0	17.36	13	200	7.8	0	0.02658	215	160.8	68	0	5.3	3.75	5.58	8.89	0	6.83	8	4	4	0	2	3	2	7	0	16	2.63	3.4	-2	1.16016	0.74	1.26	1.5677837838	0.9207619048	0.5873015873	0.42016	0.8556557738	59.035125	36.66	9.5	5.42616245095584E-05	42.11	221.8523762162	222.28787199	223.98544973	-0.6254205106	1.1779268141
248396	P 4 m m	(Ba0.96Nd0.04)TiO3	Perovskite#PbTiO3#BaTiO3	Ganguly, M.; Rout, S.K.; Barhai, P.K.; Ahn, C.W.; Kim, I.W.	3.9889 3.9889 4.0098 90 90 90	63.8	233.513	293	2014		Ba	0.96	Nd	0.04	Ti	1	_	0	O	3	3.9889	3.9889	4.0098	90	90	90	99	tetragonal	56	60	22	0	8	14	30	51	0	101	2.15	1.85	1.4	0	0.6	0.89	1.14	1.54	0	3.44	137.327	144.242	47.867	0	15.9994	38.16	20.59	10.64	0	17.36	18	17	22	0	0.02658	272	208	100	0	5.3	5.02	3.66	2.95	0	6.83	6	8	4	0	2	2	6	4	0	16	2	4	-2	1.4876	0.745	1.26	1.9967785235	1.1806349206	0.5912698413	0.7426	0.969000794	88.521625	55.69	7.5	0.0007835277	58.15	276.7458214765	276.9722222705	278.98544973	-0.4946949081	1.3256070949
248397	P m -3 m	(Ba0.9Nd0.1)TiO3	Perovskite#CaTiO3	Ganguly, M.; Rout, S.K.; Barhai, P.K.; Ahn, C.W.; Kim, I.W.	3.9914 3.9914 3.9914 90 90 90	63.59	233.927	293	2014		Ba	0.9	Nd	0.1	Ti	1	_	0	O	3	3.9914	3.9914	3.9914	90	90	90	221	cubic	56	60	22	0	8	14	30	51	0	101	2.15	1.85	1.4	0	0.6	0.89	1.14	1.54	0	3.44	137.327	144.242	47.867	0	15.9994	38.16	20.59	10.64	0	17.36	18	17	22	0	0.02658	272	208	100	0	5.3	5.02	3.66	2.95	0	6.83	6	8	4	0	2	2	6	4	0	16	2	4	-2	1.484	0.745	1.26	1.9919463087	1.1777777778	0.5912698413	0.739	0.9677311758	88.521625	55.69	7.5	0.0007835277	58.15	276.7470536913	276.9757848671	278.98544973	-0.4957410238	1.3243748802
248699	P b n m	(La0.9Gd0.1)FeO3	Perovskite#GdFeO3	Ghosh, Arijit; Masud, Md.G.; Dey, K.; Chaudhuri, B.K.	5.5315(1) 5.5672(1) 7.8493(2) 90 90 90	241.72	244.591	293	2014		La	0.9	Gd	0.1	Fe	1	_	0	O	3	5.5315	5.5672	7.8493	90	90	90	62	orthorhombic	57	64	26	0	8	33	27	61	0	101	1.95	1.8	1.4	0	0.6	1.1	1.2	1.83	0	3.44	138.90547	157.25	55.845	0	15.9994	22.39	19.9	7.09	0	17.36	13	11	80	0	0.02658	215	158	62	0	5.3	3.75	3.64	2.87	0	6.83	8	8	4	0	2	3	10	8	0	16	3	3	-2	1.1626	0.69	1.26	1.6849275362	0.9226984127	0.5476190476	0.4726	0.8784804554	52.755125	29.66	9.22	5.42616245095584E-05	35.83	221.7876724638	222.1935529192	223.98544973	-0.6080185499	1.2426305665
248775	R -3 c H	(La0.8Na0.2)MnO3	Perovskite#LaAlO3	Khlifi, M.; Wali, M.; Dhahri, E.	5.4126 5.4126 13.1324 90 90 120	333.19	218.663	293	2014		La	0.8	Na	0.2	Mn	1	_	0	O	3	5.4126	5.4126	13.1324	90	90	120	167	trigonal	57	11	25	0	8	33	11	60	0	101	1.95	1.8	1.4	0	0.6	1.1	0.93	1.55	0	3.44	138.90547	22.98976928	54.938045	0	15.9994	22.39	23.78	7.35	0	17.36	13	140	7.8	0	0.02658	215	162.7	68	0	5.3	3.75	4.23	8.89	0	6.83	8	3	4	0	2	3	1	7	0	16	2.6	3.4	-2	1.1696	0.74	1.26	1.5805405405	0.9282539683	0.5873015873	0.4296	0.8589933178	59.035125	36.66	9.5	5.42616245095584E-05	42.11	221.8490594595	222.2784527772	223.98544973	-0.6228970138	1.1812435708
252559	P 4 m m	Ba(Ti0.995Cr0.005)O3	Perovskite#PbTiO3#BaTiO3	Srilakshmi, Chilukoti; Saraf, Rohit; Prashanth, V.; Rao, G. Mohan; Shivakumara, C.	3.9993(3) 3.9993(3) 4.0274(5) 90 90 90	64.42	233.2575	293	2016		Ba	1	_	0	Ti	0.995	Cr	0.005	O	3	3.9993	3.9993	4.0274	90	90	90	99	tetragonal	56	0	22	24	8	14	0	51	57	101	2.15	0	1.4	1.4	0.6	0.89	0	1.54	1.66	3.44	137.327	0	47.867	51.9961	15.9994	38.16	0	10.64	7.23	17.36	18	0	22	94	0.02658	272	0	100	83	5.3	5.02	0	2.95	2.88	6.83	6	0	4	4	2	2	0	4	6	16	2	4	-2	1.49	0.744725	1.26	2.0007385276	1.1825396825	0.5910515873	0.745275	0.9699802458	88.521625	55.69	7.5	0.0334730321	58.15	276.7445364724	276.9692417182	278.98544973	-0.4938872546	1.3268920991
252560	P 4 m m	Ba(Ti0.975Cr0.025)O3	Perovskite#PbTiO3#BaTiO3	Srilakshmi, Chilukoti; Saraf, Rohit; Prashanth, V.; Rao, G. Mohan; Shivakumara, C.	3.9996(3) 3.9996(3) 4.0285(4) 90 90 90	64.44	233.3395	293	2016		Ba	1	_	0	Ti	0.975	Cr	0.025	O	3	3.9996	3.9996	4.0285	90	90	90	99	tetragonal	56	0	22	24	8	14	0	51	57	101	2.15	0	1.4	1.4	0.6	0.89	0	1.54	1.66	3.44	137.327	0	47.867	51.9961	15.9994	38.16	0	10.64	7.23	17.36	18	0	22	94	0.02658	272	0	100	83	5.3	5.02	0	2.95	2.88	6.83	6	0	4	4	2	2	0	4	6	16	2	4	-2	1.49	0.743625	1.26	2.0036981005	1.1825396825	0.5901785714	0.746375	0.9705127697	88.521625	55.69	7.5	0.0334730321	58.15	276.7426768995	276.9668146692	278.98544973	-0.493447909	1.3287516719
252561	P 4 m m	Ba(Ti0.95Cr0.05)O3	Perovskite#PbTiO3#BaTiO3	Srilakshmi, Chilukoti; Saraf, Rohit; Prashanth, V.; Rao, G. Mohan; Shivakumara, C.	4.003(5) 4.003(5) 4.0320(1) 90 90 90	64.61	233.442	293	2016		Ba	1	_	0	Ti	0.95	Cr	0.05	O	3	4.003	4.003	4.032	90	90	90	99	tetragonal	56	0	22	24	8	14	0	51	57	101	2.15	0	1.4	1.4	0.6	0.89	0	1.54	1.66	3.44	137.327	0	47.867	51.9961	15.9994	38.16	0	10.64	7.23	17.36	18	0	22	94	0.02658	272	0	100	83	5.3	5.02	0	2.95	2.88	6.83	6	0	4	4	2	2	0	4	6	16	2	4	-2	1.49	0.74225	1.26	2.0074099023	1.1825396825	0.5890873016	0.74775	0.9711792475	88.521625	55.69	7.5	0.0334730321	58.15	276.7403400977	276.9637693452	278.98544973	-0.4928978225	1.3310884738
252708	P n m a	(La0.375Ca0.625)MnO3	Perovskite#GdFeO3	Martinelli, A.; Ferretti, M.; Ritter, C.	5.3956(1) 7.5866(1) 5.4037(1) 90 90 90	221.2	180.0783	300	2016		La	0.375	Ca	0.625	Mn	1	_	0	O	3	5.3956	7.5866	5.4037	90	90	90	62	orthorhombic	57	20	25	0	8	33	16	60	0	101	1.95	1.8	1.4	0	0.6	1.1	1	1.55	0	3.44	138.90547	40.078	54.938045	0	15.9994	22.39	26.2	7.35	0	17.36	13	200	7.8	0	0.02658	215	160.8	68	0	5.3	3.75	5.58	8.89	0	6.83	8	4	4	0	2	3	2	7	0	16	2.375	3.6	-2	1.152	0.698	1.26	1.6504297994	0.9142857143	0.553968254	0.454	0.8710631033	59.035125	36.66	9.5	5.42616245095584E-05	42.11	221.8035702006	222.2206333039	223.98544973	-0.6137105921	1.2267328297
252947	P n m a	(La0.99Bi0.01)(MnO3)	Perovskite#GdFeO3	Joseph, D. Paul; Lin, J.W.; Kumar, N. Pavan; Chen, W.C.; Lin, J.G.	5.6088(3) 7.7229(2) 5.309(3) 90 90 90	229.97	242.5477	293	2016		La	0.99	Bi	0.01	Mn	1	_	0	O	3	5.6088	7.7229	5.309	90	90	90	62	orthorhombic	57	83	25	0	8	33	87	60	0	101	1.95	1.6	1.4	0	0.6	1.1	2.02	1.55	0	3.44	138.90547	208.9804	54.938045	0	15.9994	22.39	21.31	7.35	0	17.36	13	8	7.8	0	0.02658	215	48	68	0	5.3	3.75	4.75	8.89	0	6.83	8	6	4	0	2	3	15	7	0	16	3	3	-2	1.17198	0.72	1.26	1.62775	0.9301428571	0.5714285714	0.45198	0.8685199746	59.035125	36.66	9.5	5.42616245095584E-05	42.11	221.82423	222.2407699746	223.98544973	-0.6156540365	1.2060730303
252948	P n m a	(La0.98Bi0.02)(MnO3)	Perovskite#GdFeO3	Joseph, D. Paul; Lin, J.W.; Kumar, N. Pavan; Chen, W.C.; Lin, J.G.	5.5359(3) 7.7934(4) 5.5285(2) 90 90 90	238.52	243.2484	293	2016		La	0.98	Bi	0.02	Mn	1	_	0	O	3	5.5359	7.7934	5.5285	90	90	90	62	orthorhombic	57	83	25	0	8	33	87	60	0	101	1.95	1.6	1.4	0	0.6	1.1	2.02	1.55	0	3.44	138.90547	208.9804	54.938045	0	15.9994	22.39	21.31	7.35	0	17.36	13	8	7.8	0	0.02658	215	48	68	0	5.3	3.75	4.75	8.89	0	6.83	8	6	4	0	2	3	15	7	0	16	3	3	-2	1.17196	0.72	1.26	1.6277222222	0.9301269841	0.5714285714	0.45196	0.8685128321	59.035125	36.66	9.5	5.42616245095584E-05	42.11	221.8242377778	222.2407906099	223.98544973	-0.6156594889	1.2060652525
252949	P m -3 m	(La0.97Bi0.03)(MnO3)	Perovskite#CaTiO3	Joseph, D. Paul; Lin, J.W.; Kumar, N. Pavan; Chen, W.C.; Lin, J.G.	3.9092(5) 3.9092(5) 3.9092(5) 90 90 90	59.74	243.9491	293	2016		La	0.97	Bi	0.03	Mn	1	_	0	O	3	3.9092	3.9092	3.9092	90	90	90	221	cubic	57	83	25	0	8	33	87	60	0	101	1.95	1.6	1.4	0	0.6	1.1	2.02	1.55	0	3.44	138.90547	208.9804	54.938045	0	15.9994	22.39	21.31	7.35	0	17.36	13	8	7.8	0	0.02658	215	48	68	0	5.3	3.75	4.75	8.89	0	6.83	8	6	4	0	2	3	15	7	0	16	3	3	-2	1.17194	0.72	1.26	1.6276944444	0.9301111111	0.5714285714	0.45194	0.8685056896	59.035125	36.66	9.5	5.42616245095584E-05	42.11	221.8242455556	222.2408112452	223.98544973	-0.6156649412	1.2060574747
252950	P m -3 m	(La0.96Bi0.04)(MnO3)	Perovskite#CaTiO3	Joseph, D. Paul; Lin, J.W.; Kumar, N. Pavan; Chen, W.C.; Lin, J.G.	3.9103(4) 3.9103(4) 3.9103(4) 90 90 90	59.79	244.6498	293	2016		La	0.96	Bi	0.04	Mn	1	_	0	O	3	3.9103	3.9103	3.9103	90	90	90	221	cubic	57	83	25	0	8	33	87	60	0	101	1.95	1.6	1.4	0	0.6	1.1	2.02	1.55	0	3.44	138.90547	208.9804	54.938045	0	15.9994	22.39	21.31	7.35	0	17.36	13	8	7.8	0	0.02658	215	48	68	0	5.3	3.75	4.75	8.89	0	6.83	8	6	4	0	2	3	15	7	0	16	3	3	-2	1.17192	0.72	1.26	1.6276666667	0.9300952381	0.5714285714	0.45192	0.8684985471	59.035125	36.66	9.5	5.42616245095584E-05	42.11	221.8242533333	222.2408318805	223.98544973	-0.6156703936	1.206049697
252951	P m -3 m	(La0.95Bi0.05)(MnO3)	Perovskite#CaTiO3	Joseph, D. Paul; Lin, J.W.; Kumar, N. Pavan; Chen, W.C.; Lin, J.G.	3.9104(2) 3.9104(2) 3.9104(2) 90 90 90	59.79	245.3505	293	2016		La	0.95	Bi	0.05	Mn	1	_	0	O	3	3.9104	3.9104	3.9104	90	90	90	221	cubic	57	83	25	0	8	33	87	60	0	101	1.95	1.6	1.4	0	0.6	1.1	2.02	1.55	0	3.44	138.90547	208.9804	54.938045	0	15.9994	22.39	21.31	7.35	0	17.36	13	8	7.8	0	0.02658	215	48	68	0	5.3	3.75	4.75	8.89	0	6.83	8	6	4	0	2	3	15	7	0	16	3	3	-2	1.1719	0.72	1.26	1.6276388889	0.9300793651	0.5714285714	0.4519	0.8684914046	59.035125	36.66	9.5	5.42616245095584E-05	42.11	221.8242611111	222.2408525157	223.98544973	-0.6156758458	1.2060419192
253089	P b n m	Nd(Fe0.7Co0.3)O3	Perovskite#GdFeO3	Elkalashy, Sh.I.; Aksenova, T.V.; Urusova, A.S.; Cherepanov, V.A.	5.421(1) 5.500(1) 7.698(1) 90 90 90	229.52	249.011	1373	2016		Nd	1	_	0	Fe	0.7	Co	0.3	O	3	5.421	5.5	7.698	90	90	90	62	orthorhombic	60	0	26	27	8	30	0	61	64	101	1.85	0	1.4	1.35	0.6	1.14	0	1.83	1.88	3.44	144.242	0	55.845	58.933195	15.9994	20.59	0	7.09	6.67	17.36	17	0	80	100	0.02658	208	0	62	55	5.3	3.66	0	2.87	2.51	6.83	8	0	4	4	2	6	0	8	9	16	3	3	-2	1.123	0.6885	1.26	1.6310820625	0.8912698413	0.5464285714	0.4345	0.8647859685	53.838375	31.56	9.16	0.0036351852	37.73	214.8034179375	215.233703906	216.98544973	-0.6154696659	1.2299153958
253218	P 1 21/n 1	Pr2Ni(ZrO6)	Perovskite#Ba2LaRuO6#Cu2NdNbO6	Mahato, Dev K.; Rudra, M.; Sinha, T.P.	5.5703 5.7572 7.9639 9 90.059(11) 9	255.4	527.744	293	2016		Pr	1	_	0	Ni	0.5	Zr	0.5	O	3	5.5703	5.7572	7.9639	9	90.059	9	14	monoclinic	59	0	28	40	8	31	0	67	49	101	1.85	0	1.35	1.55	0.6	1.13	0	1.91	1.33	3.44	140.90765	0	58.6934	91.224	15.9994	20.8	0	6.59	14.02	17.36	13	0	91	23	0.02658	216	0	49	112	5.3	3.67	0	3.52	3.23	6.83	8	0	4	5	2	5	0	10	4	16	3	3	-2	1.15	0.845	1.26	1.3609467456	0.9126984127	0.6706349206	0.305	0.809561683	40.758375	16.35	9.07	0.000709946	24.44	222.9440532544	223.4486149374	224.9757233578	-0.6575577696	1.0882048101
253919	P m -3 m	Ba(Ti0.5Mo0.5)O3	Perovskite#CaTiO3	Saxena, Mandvi; Maiti, Tanmoy	4.0165(4) 4.0165(4) 4.0165(4) 90 90 90	64.8	257.257	293	2017		Ba	1	_	0	Ti	0.5	Mo	0.5	O	3	4.0165	4.0165	4.0165	90	90	90	221	cubic	56	0	22	42	8	14	0	51	56	101	2.15	0	1.4	1.45	0.6	0.89	0	1.54	2.16	3.44	137.327	0	47.867	95.94	15.9994	38.16	0	10.64	9.38	17.36	18	0	22	139	0.02658	272	0	100	87	5.3	5.02	0	2.95	3.15	6.83	6	0	4	5	2	2	0	4	6	16	2	4	-2	1.49	0.7675	1.26	1.9413680782	1.1825396825	0.6091269841	0.7225	0.9590844134	88.521625	55.69	7.5	0.049872449	58.15	276.7811319218	277.0177163353	278.98544973	-0.5028412149	1.2902966496
72448	C 1 2/c 1	Ba3(Ru2Bi)O9	SrIrO3	Darriet, J.; Bontchev, R.; Dussarrat, C.; Weill, F.; Darriet, B.	5.9432(1) 10.2823(2) 14.7453(3) 90 91.069(1) 90	900.92	967.131	293	1993	10	Ba	1	_	0	Ru	0.667	Bi	0.333	O	3	5.9432	10.2823	14.7453	90	91.069	90	15	monoclinic	56	0	44	83	8	14	0	62	87	101	2.15	0	1.3	1.6	0.6	0.89	0	2.2	2.02	3.44	137.327	0	101.07	208.9804	15.9994	38.16	0	8.17	21.31	17.36	18	0	120	8	0.02658	272	0	72	48	5.3	5.02	0	2.7	4.75	6.83	6	0	5	6	2	2	0	8	15	16	2	4.1116666667	-2	1.49	0.8720733333	1.26	1.7085719091	1.1825396825	0.6921216931	0.6179266667	0.9120435108	59.861625	23.69	6.84	0.0021319242	29.49	276.9093547576	277.2034716017	278.9635581854	-0.5407025383	1.1620738139
72449	I 1 2/m 1	Ba2(Ru0.67Bi1.33)O6	Perovskite#BaBiO3(mS20)	Darriet, J.; Bontchev, R.; Dussarrat, C.; Weill, F.; Darriet, B.	6.0356(4) 6.0480(4) 8.5556(6) 90 90.314(4) 90	312.3	716.3343	293	1993	10	Ba	1	_	0	Ru	0.335	Bi	0.665	O	3	6.0356	6.048	8.5556	90	90.314	90	12	monoclinic	56	0	44	83	8	14	0	62	87	101	2.15	0	1.3	1.6	0.6	0.89	0	2.2	2.02	3.44	137.327	0	101.07	208.9804	15.9994	38.16	0	8.17	21.31	17.36	18	0	120	8	0.02658	272	0	72	48	5.3	5.02	0	2.7	4.75	6.83	6	0	5	6	2	2	0	8	15	16	2	3.8375	-2	1.49	0.99245	1.26	1.5013350799	1.1825396825	0.7876587302	0.49755	0.8633015819	59.861625	23.69	6.84	0.0021319242	29.49	276.9962149201	277.3619665021	278.9635581854	-0.578503266	1.0752136513
173867	P 63/m m c	(Ba0.9Sr0.1)RuO3	BaFeO3-x	Zhao Jinggeng; Yang Liuxiang; Yu Yong; Li Fengying; Yu Richeng; Jin Changqing	5.6999(1) 5.6999(1) 14.0317(2) 90 90 120	394.8	281.435	293	2009	10	Ba	0.9	Sr	0.1	Ru	1	_	0	O	3	5.6999	5.6999	14.0317	90	90	120	194	hexagonal	56	38	44	0	8	14	15	62	0	101	2.15	2	1.3	0	0.6	0.89	0.95	2.2	0	3.44	137.327	87.62	101.07	0	15.9994	38.16	33.94	8.17	0	17.36	18	35	120	0	0.02658	272	197.2	72	0	5.3	5.02	6.08	2.7	0	6.83	6	5	5	0	2	2	2	8	0	16	2	4	-2	1.473	0.76	1.26	1.9381578947	1.169047619	0.6031746032	0.713	0.9566944718	59.861625	23.69	6.84	0.0007835277	29.49	276.7748421053	277.018536577	278.9635581854	-0.5047961373	1.2965864662
173868	P 63/m m c	(Ba0.8Sr0.2)RuO3	BaFeO3-x	Zhao Jinggeng; Yang Liuxiang; Yu Yong; Li Fengying; Yu Richeng; Jin Changqing	5.6873(1) 5.6873(1) 14.0121(3) 90 90 120	392.51	276.463	293	2009	10	Ba	0.8	Sr	0.2	Ru	1	_	0	O	3	5.6873	5.6873	14.0121	90	90	120	194	hexagonal	56	38	44	0	8	14	15	62	0	101	2.15	2	1.3	0	0.6	0.89	0.95	2.2	0	3.44	137.327	87.62	101.07	0	15.9994	38.16	33.94	8.17	0	17.36	18	35	120	0	0.02658	272	197.2	72	0	5.3	5.02	6.08	2.7	0	6.83	6	5	5	0	2	2	2	8	0	16	2	4	-2	1.456	0.76	1.26	1.9157894737	1.1555555556	0.6031746032	0.696	0.9507435731	59.861625	23.69	6.84	0.0007835277	29.49	276.7802105263	277.0349540994	278.9635581854	-0.5096495234	1.2912180451
173869	P 63/m m c	(Ba0.7Sr0.3)RuO3	BaFeO3-x	Zhao Jinggeng; Yang Liuxiang; Yu Yong; Li Fengying; Yu Richeng; Jin Changqing	5.6749(2) 5.6749(2) 13.9943(4) 90 90 120	390.3	271.491	293	2009	10	Ba	0.7	Sr	0.3	Ru	1	_	0	O	3	5.6749	5.6749	13.9943	90	90	120	194	hexagonal	56	38	44	0	8	14	15	62	0	101	2.15	2	1.3	0	0.6	0.89	0.95	2.2	0	3.44	137.327	87.62	101.07	0	15.9994	38.16	33.94	8.17	0	17.36	18	35	120	0	0.02658	272	197.2	72	0	5.3	5.02	6.08	2.7	0	6.83	6	5	5	0	2	2	2	8	0	16	2	4	-2	1.439	0.76	1.26	1.8934210526	1.1420634921	0.6031746032	0.679	0.9447926745	59.861625	23.69	6.84	0.0007835277	29.49	276.7855789474	277.0513716218	278.9635581854	-0.5144823317	1.2858496241
173870	C 1 2/c 1	(Ba0.4Sr0.6)RuO3	SrIrO3	Zhao Jinggeng; Yang Liuxiang; Yu Yong; Li Fengying; Yu Richeng; Jin Changqing	5.6294(1) 9.7387(2) 13.9408(3) 90 91.437(1) 90	764.04	256.575	293	2009	10	Ba	0.4	Sr	0.6	Ru	1	_	0	O	3	5.6294	9.7387	13.9408	90	91.437	90	15	monoclinic	56	38	44	0	8	14	15	62	0	101	2.15	2	1.3	0	0.6	0.89	0.95	2.2	0	3.44	137.327	87.62	101.07	0	15.9994	38.16	33.94	8.17	0	17.36	18	35	120	0	0.02658	272	197.2	72	0	5.3	5.02	6.08	2.7	0	6.83	6	5	5	0	2	2	2	8	0	16	2	4	-2	1.388	0.76	1.26	1.8263157895	1.1015873016	0.6031746032	0.628	0.9269399785	59.861625	23.69	6.84	0.0007835277	29.49	276.8016842105	277.100624189	278.9635581854	-0.5288555823	1.2697443609
280778	P -1	Pb2Hg(CrO6)		Klein, W.; Curda, J.; Friese, K.; Jansen, M.	6.505(2) 7.201(3) 7.605(3) 91.82(3) 92.17(3) 111.33(3)	331.2	762.964	293	2002	10	Pb	1	_	0	Hg	0.5	Cr	0.5	O	3	6.505	7.201	7.605	91.82	92.17	111.33	2	triclinic	82	0	80	24	8	82	0	74	57	101	1.8	0	1.5	1.4	0.6	2.33	0	2	1.66	3.44	207.2	0	200.59	51.9961	15.9994	18.26	0	14.09	7.23	17.36	35	0	8.3	94	0.02658	47	0	33.91	83	5.3	4.95	0	2.99	2.88	6.83	6	0	6	4	2	14	0	12	6	16	2	4	-2	1.33	0.87	1.26	1.5287356322	1.0555555556	0.6904761905	0.46	0.8598152879	26.078	1.85	7.47	0.0001672204	11.85	51.9312643678	52.3310796557	53.9974949866	-0.6403823178	1.0809307541
189502	R -3 H	(HoCr)B2O6	Dolomite#CaMg(CO3)2	Doi, Yoshihiro; Satou, Tatsuya; Hinatsu, Yukio	4.7641(2) 4.7641(2) 15.5171(7) 90 90 120	305	334.546	293	2013	10	Ho	0.5	Cr	0.5	B	1	_	0	O	3	4.7641	4.7641	15.5171	90	90	120	148	trigonal	67	24	5	0	8	23	57	86	0	101	1.75	1.4	0.85	0	0.6	1.23	1.66	2.04	0	3.44	164.93032	51.9961	10.811	0	15.9994	18.74	7.23	4.39	0	17.36	16	94	27	0	0.02658	156	83	20.5	0	5.3	3.58	2.88	8.73	0	6.83	8	4	2	0	2	13	6	13	0	16	3	3	-2	0.898	0.41	1.26	2.1902439024	0.7126984127	0.3253968254	0.488	0.9137343915	13.100625	12.99	8.94	0.0001438317	2.03	162.2977560976	162.7234904891	164.7512804051	-0.5673148999	1.7457221633
23882	R 3 2 R	(Mg3Ca)(CO3)4	Huntite#CaMg3(CO3)4	Graf, D.L.; Bradley, W.F.	6.075 6.075 6.075 102.93 102.93 102.93	203.94	353.042	293	1962	-1	Mg	0.75	Ca	0.25	C	1	_	0	O	3	6.075	6.075	6.075	102.93	102.93	102.93	155	trigonal	12	20	6	0	8	73	16	95	0	101	1.5	1.8	0.7	0	0.6	1.31	1	2.55	0	3.44	24.305	40.078	12.0107	0	15.9994	14	26.2	5.29	0	17.36	160	200	140	0	0.02658	71.2	160.8	11.3	0	5.3	3.21	5.58	3.57	0	6.83	3	4	2	0	2	2	2	14	0	16	2	4	-2	0.93	0.3	1.26	3.1	0.7380952381	0.2380952381	0.63	0.9926691351	5.375	12.8	3.26	3.85587262253321E-06	6.75	71.73	72.0926691351	74.8442176872	-0.5327578123	2.4836986301
173994	R -3 c H	(Fe0.9Ga0.1)BO3	Calcite#CaCO3(hR10)	Bernal, I.; Struck, C.W.; White, J.G.	4.613(5) 4.613(5) 14.42(1) 90 90 120	265.74	116.045	293	1963	-1	Fe	0.9	Ga	0.1	B	1	_	0	O	3	4.613	4.613	14.42	90	90	120	167	trigonal	26	31	5	0	8	61	81	86	0	101	1.4	1.3	0.85	0	0.6	1.83	1.81	2.04	0	3.44	55.845	69.723	10.811	0	15.9994	7.09	11.8	4.39	0	17.36	80	29	27	0	0.02658	62	50	20.5	0	5.3	2.87	4.51	8.73	0	6.83	4	4	2	0	2	8	13	13	0	16	3	3	-2	0.697	0.41	1.26	1.7	0.5531746032	0.3253968254	0.287	0.8286275274	15.716	0.99	5.19	6.1679171384389E-06	9.97	64.587	65.1286275274	66.7512804051	-0.6594944721	1.4293934426
189440	R -3 c H	(Fe0.65Mg0.35)(CO3)	Calcite#CaCO3(hR10)	Merlini, Marco; Hanfland, Michael	4.6738 4.6738 15.271 90 90 120	288.89	104.819	293	2013	-1	Fe	0.65	Mg	0.35	C	1	_	0	O	3	4.6738	4.6738	15.271	90	90	120	167	trigonal	26	12	6	0	8	61	73	95	0	101	1.4	1.5	0.7	0	0.6	1.83	1.31	2.55	0	3.44	55.845	24.305	12.0107	0	15.9994	7.09	14	5.29	0	17.36	80	160	140	0	0.02658	62	71.2	11.3	0	5.3	2.87	3.21	3.57	0	6.83	4	3	2	0	2	8	2	14	0	16	2	4	-2	0.7885	0.3	1.26	2.6283333333	0.6257936508	0.2380952381	0.4885	0.9285309239	6.006	5.79	4.68	6.1679171384389E-06	0.26	63.8601666667	64.3001975906	66.6442176872	-0.5826175348	2.156226776
98313	P b n m	Er((Fe0.7Al0.3)O3)	Perovskite#GdFeO3	Bombik, A.; Lesniewska, B.; Mayer, J.; Pacyna, A.W.	5.23623(38) 5.52122(36) 7.52778(48) 9 9 9	217.63	262.446	293	2003		Er	1	_	0	Fe	0.7	Al	0.3	O	3	5.23623	5.52122	7.52778	9	9	9	62	orthorhombic	68	0	26	13	8	22	0	61	80	101	1.75	0	1.4	1.25	0.6	1.24	0	1.83	1.61	3.44	167.259	0	55.845	26.9815386	15.9994	18.46	0	7.09	10	17.36	15	0	80	235	0.02658	150	0	62	57.8	5.3	3.56	0	2.87	4.05	6.83	8	0	4	3	2	14	0	8	13	16	3	3	-2	1.03	0.6855	1.26	1.5025528811	0.8174603175	0.544047619	0.3445	0.832317928	54.810625	33.79	9.16	0.0219055222	39.96	156.8419471189	157.3297650469	158.98544973	-0.6277089314	1.2035074266
98314	P b n m	Er((Fe0.6Al0.4)O3)	Perovskite#GdFeO3	Bombik, A.; Lesniewska, B.; Mayer, J.; Pacyna, A.W.	5.22773(53) 5.50099(51) 7.50808(68) 9 9 9	215.92	259.559	293	2003		Er	1	_	0	Fe	0.6	Al	0.4	O	3	5.22773	5.50099	7.50808	9	9	9	62	orthorhombic	68	0	26	13	8	22	0	61	80	101	1.75	0	1.4	1.25	0.6	1.24	0	1.83	1.61	3.44	167.259	0	55.845	26.9815386	15.9994	18.46	0	7.09	10	17.36	15	0	80	235	0.02658	150	0	62	57.8	5.3	3.56	0	2.87	4.05	6.83	8	0	4	3	2	14	0	8	13	16	3	3	-2	1.03	0.684	1.26	1.5058479532	0.8174603175	0.5428571429	0.346	0.8329601486	54.810625	33.79	9.16	0.0219055222	39.96	156.8401520468	157.3271121954	158.98544973	-0.6272338745	1.2053024987
98315	P b n m	Er((Fe0.97Ga0.03)O3)	Perovskite#GdFeO3	Bombik, A.; Lesniewska, B.; Mayer, J.; Pacyna, A.W.	5.26142(14) 5.58102(15) 7.59065(19) 9 9 9	222.89	271.5231	293	2003		Er	1	_	0	Fe	0.97	Ga	0.03	O	3	5.26142	5.58102	7.59065	9	9	9	62	orthorhombic	68	0	26	31	8	22	0	61	81	101	1.75	0	1.4	1.3	0.6	1.24	0	1.83	1.81	3.44	167.259	0	55.845	69.723	15.9994	18.46	0	7.09	11.8	17.36	15	0	80	29	0.02658	150	0	62	50	5.3	3.56	0	2.87	4.51	6.83	8	0	4	4	2	14	0	8	13	16	3	3	-2	1.03	0.6921	1.26	1.4882242451	0.8174603175	0.5492857143	0.3379	0.8295038824	54.810625	33.79	9.16	0.002559166	39.96	156.8496757549	157.3412796374	158.98544973	-0.6297872323	1.1957787905
98316	P b n m	Er((Fe0.94Ga0.06)O3)	Perovskite#GdFeO3	Bombik, A.; Lesniewska, B.; Mayer, J.; Pacyna, A.W.	5.26165(19) 5.57957(20) 7.58973(27) 9 9 9	222.82	271.9392	293	2003		Er	1	_	0	Fe	0.94	Ga	0.06	O	3	5.26165	5.57957	7.58973	9	9	9	62	orthorhombic	68	0	26	31	8	22	0	61	81	101	1.75	0	1.4	1.3	0.6	1.24	0	1.83	1.81	3.44	167.259	0	55.845	69.723	15.9994	18.46	0	7.09	11.8	17.36	15	0	80	29	0.02658	150	0	62	50	5.3	3.56	0	2.87	4.51	6.83	8	0	4	4	2	14	0	8	13	16	3	3	-2	1.03	0.6942	1.26	1.4837222702	0.8174603175	0.550952381	0.3358	0.8286124905	54.810625	33.79	9.16	0.002559166	39.96	156.8520777298	157.3448902203	158.98544973	-0.6304444515	1.1933768157
98317	P b n m	Er((Fe0.9Ga0.1)O3)	Perovskite#GdFeO3	Bombik, A.; Lesniewska, B.; Mayer, J.; Pacyna, A.W.	5.26104(14) 5.57914(15) 7.58744(19) 9 9 9	222.71	272.494	293	2003		Er	1	_	0	Fe	0.9	Ga	0.1	O	3	5.26104	5.57914	7.58744	9	9	9	62	orthorhombic	68	0	26	31	8	22	0	61	81	101	1.75	0	1.4	1.3	0.6	1.24	0	1.83	1.81	3.44	167.259	0	55.845	69.723	15.9994	18.46	0	7.09	11.8	17.36	15	0	80	29	0.02658	150	0	62	50	5.3	3.56	0	2.87	4.51	6.83	8	0	4	4	2	14	0	8	13	16	3	3	-2	1.03	0.697	1.26	1.4777618364	0.8174603175	0.5531746032	0.333	0.8274269437	54.810625	33.79	9.16	0.002559166	39.96	156.8552381636	157.3496651073	158.98544973	-0.6313177174	1.1902163819
98318	P b n m	Er((Fe0.85Ga0.15)O3)	Perovskite#GdFeO3	Bombik, A.; Lesniewska, B.; Mayer, J.; Pacyna, A.W.	5.26071(17) 5.57551(18) 7.58520(22) 9 9 9	222.48	273.1875	293	2003		Er	1	_	0	Fe	0.85	Ga	0.15	O	3	5.26071	5.57551	7.5852	9	9	9	62	orthorhombic	68	0	26	31	8	22	0	61	81	101	1.75	0	1.4	1.3	0.6	1.24	0	1.83	1.81	3.44	167.259	0	55.845	69.723	15.9994	18.46	0	7.09	11.8	17.36	15	0	80	29	0.02658	150	0	62	50	5.3	3.56	0	2.87	4.51	6.83	8	0	4	4	2	14	0	8	13	16	3	3	-2	1.03	0.7005	1.26	1.4703783012	0.8174603175	0.555952381	0.3295	0.8259497725	54.810625	33.79	9.16	0.002559166	39.96	156.8591216988	157.3555714713	158.98544973	-0.632404461	1.1863328467
98320	P b n m	Tm((Fe0.97Al0.03)O3)	Perovskite#GdFeO3	Bombik, A.; Lesniewska, B.; Mayer, J.; Pacyna, A.W.	5.24381(15) 5.56277(16) 7.57415(22) 9 9 9	220.94	271.9109	293	2003		Tm	1	_	0	Fe	0.97	Al	0.03	O	3	5.24381	5.56277	7.57415	9	9	9	62	orthorhombic	69	0	26	13	8	21	0	61	80	101	1.75	0	1.4	1.25	0.6	1.25	0	1.83	1.61	3.44	168.93421	0	55.845	26.9815386	15.9994	19.1	0	7.09	10	17.36	17	0	80	235	0.02658	144	0	62	57.8	5.3	3.54	0	2.87	4.05	6.83	8	0	4	3	2	15	0	8	13	16	3	3	-2	1.02	0.68955	1.26	1.4792255819	0.8095238095	0.5472619048	0.33045	0.826961843	54.810625	33.15	9.17	0.025186265	39.32	150.8512244181	151.3477362611	152.98544973	-0.6294955456	1.1963946295
98321	P b n m	Tm((Fe0.94Al0.06)O3)	Perovskite#GdFeO3	Bombik, A.; Lesniewska, B.; Mayer, J.; Pacyna, A.W.	5.24325(20) 5.56025(22) 7.57081(30) 9 9 9	220.72	271.0448	293	2003		Tm	1	_	0	Fe	0.94	Al	0.06	O	3	5.24325	5.56025	7.57081	9	9	9	62	orthorhombic	69	0	26	13	8	21	0	61	80	101	1.75	0	1.4	1.25	0.6	1.25	0	1.83	1.61	3.44	168.93421	0	55.845	26.9815386	15.9994	19.1	0	7.09	10	17.36	17	0	80	235	0.02658	144	0	62	57.8	5.3	3.54	0	2.87	4.05	6.83	8	0	4	3	2	15	0	8	13	16	3	3	-2	1.02	0.6891	1.26	1.4801915542	0.8095238095	0.5469047619	0.3309	0.8271527685	54.810625	33.15	9.17	0.025186265	39.32	150.8507084458	151.3469612143	152.98544973	-0.6293550355	1.1969106018
98322	P b n m	Tm((Fe0.9Al0.1)O3)	Perovskite#GdFeO3	Bombik, A.; Lesniewska, B.; Mayer, J.; Pacyna, A.W.	5.23807(26) 5.55057(26) 7.55829(37) 9 9 9	219.75	269.89	293	2003		Tm	1	_	0	Fe	0.9	Al	0.1	O	3	5.23807	5.55057	7.55829	9	9	9	62	orthorhombic	69	0	26	13	8	21	0	61	80	101	1.75	0	1.4	1.25	0.6	1.25	0	1.83	1.61	3.44	168.93421	0	55.845	26.9815386	15.9994	19.1	0	7.09	10	17.36	17	0	80	235	0.02658	144	0	62	57.8	5.3	3.54	0	2.87	4.05	6.83	8	0	4	3	2	15	0	8	13	16	3	3	-2	1.02	0.6885	1.26	1.4814814815	0.8095238095	0.5464285714	0.3315	0.827407473	54.810625	33.15	9.17	0.025186265	39.32	150.8500185185	151.3459259915	152.98544973	-0.6291675493	1.1976005291
98323	P b n m	Tm((Fe0.85Al0.15)O3)	Perovskite#GdFeO3	Bombik, A.; Lesniewska, B.; Mayer, J.; Pacyna, A.W.	5.23112(19) 5.53986(19) 7.54182(25) 9 9 9	218.56	268.4465	293	2003		Tm	1	_	0	Fe	0.85	Al	0.15	O	3	5.23112	5.53986	7.54182	9	9	9	62	orthorhombic	69	0	26	13	8	21	0	61	80	101	1.75	0	1.4	1.25	0.6	1.25	0	1.83	1.61	3.44	168.93421	0	55.845	26.9815386	15.9994	19.1	0	7.09	10	17.36	17	0	80	235	0.02658	144	0	62	57.8	5.3	3.54	0	2.87	4.05	6.83	8	0	4	3	2	15	0	8	13	16	3	3	-2	1.02	0.68775	1.26	1.4830970556	0.8095238095	0.5458333333	0.33225	0.8277260742	54.810625	33.15	9.17	0.025186265	39.32	150.8491529444	151.3446290186	152.98544973	-0.6289329674	1.1984661032
