Repository: ihalage/analogmat

## Supplementary Materials for "Analogical discovery of disordered perovskites by crystal structure information hidden in unsupervised material fingerprints"

### Achintha Ihalage and Yang Hao

# DESCRIPTION: <p>Dielectric properties of (Ba0.5Sr0.5)TiO3 thin films</p>

# DESCRIPTION: <p>The dielectric properties of (Ba0.5Sr0.5)TiO3 (BST) thin films with high electrical resistivity were investigated. BST films are deposited on Pt/TiO2/SiO2/Si substrates by a metal-organic deposition (MOD) method. The dielectric permittivity and ac conductivity of the films are measured in the frequency range 102-105 Hz. The dielectric permittivity εr decreases slightly with frequency f ...</p>

File: analogmat/ICSD_data/ICSD_all_data.csv (part 31 of 35)
CollectionCode	HMS	StructuredFormula	StructureType	Authors	CellParameter	CellVolume	FormulaWeight	Temperature	PublicationYear	Quality	A1	A1_frac	A2	A2_frac	B1	B1_frac	B2	B2_frac	O	O_frac	a	b	c	alpha	beta	gamma	SpaceGroupNum	CrystalClass	atom_numA1	atom_numA2	atom_numB1	atom_numB2	atom_numO	mend_numA1	mend_numA2	mend_numB1	mend_numB2	mend_numO	atomic_rA1	atomic_rA2	atomic_rB1	atomic_rB2	atomic_rO	A1_X	A2_X	B1_X	B2_X	O_X	M_A1	M_A2	M_B1	M_B2	M_O	V_A1	V_A2	V_B1	V_B2	V_O	therm_con_A1	therm_con_A2	therm_con_B1	therm_con_B2	therm_con_O	polarizability_A1	polarizability_A2	polarizability_B1	polarizability_B2	polarizability_O	lattice_const_A1	lattice_const_A2	lattice_const_B1	lattice_const_B2	lattice_const_O	Row_A1	Row_A2	Row_B1	Row_B2	Row_O	Group_A1	Group_A2	Group_B1	Group_B2	Group_O	nA	nB	nO	rA_avg	rB_avg	rO	rA/rB	rA/rO	rB/rO	rA-rB	Goldschmidt_TF	SISSO_1	SISSO_2	SISSO_3	SISSO_4	SISSO_5	SISSO_6	SISSO_7	SISSO_8	SISSO_9	SISSO_10
98324	P b n m	Tm((Fe0.97Ga0.03)O3)	Perovskite#GdFeO3	Bombik, A.; Lesniewska, B.; Mayer, J.; Pacyna, A.W.	5.24619(26) 5.56981(20) 7.57937(27) 9 9 9	221.47	273.1931	293	2003		Tm	1	_	0	Fe	0.97	Ga	0.03	O	3	5.24619	5.56981	7.57937	9	9	9	62	orthorhombic	69	0	26	31	8	21	0	61	81	101	1.75	0	1.4	1.3	0.6	1.25	0	1.83	1.81	3.44	168.93421	0	55.845	69.723	15.9994	19.1	0	7.09	11.8	17.36	17	0	80	29	0.02658	144	0	62	50	5.3	3.54	0	2.87	4.51	6.83	8	0	4	4	2	15	0	8	13	16	3	3	-2	1.02	0.6921	1.26	1.473775466	0.8095238095	0.5492857143	0.3279	0.8258815947	54.810625	33.15	9.17	0.0029424468	39.32	150.854124534	151.3521061288	152.98544973	-0.6302900809	1.1934945136
98325	P b n m	Tm((Fe0.94Ga0.06)O3)	Perovskite#GdFeO3	Bombik, A.; Lesniewska, B.; Mayer, J.; Pacyna, A.W.	5.24551(15) 5.56799(19) 7.57678(24) 9 9 9	221.29	273.6092	293	2003		Tm	1	_	0	Fe	0.94	Ga	0.06	O	3	5.24551	5.56799	7.57678	9	9	9	62	orthorhombic	69	0	26	31	8	21	0	61	81	101	1.75	0	1.4	1.3	0.6	1.25	0	1.83	1.81	3.44	168.93421	0	55.845	69.723	15.9994	19.1	0	7.09	11.8	17.36	17	0	80	29	0.02658	144	0	62	50	5.3	3.54	0	2.87	4.51	6.83	8	0	4	4	2	15	0	8	13	16	3	3	-2	1.02	0.6942	1.26	1.4693171997	0.8095238095	0.550952381	0.3258	0.8249940953	54.810625	33.15	9.17	0.0029424468	39.32	150.8564828003	151.3556768957	152.98544973	-0.6309422553	1.1911362473
98326	P b n m	Tm((Fe0.9Ga0.1)O3)	Perovskite#GdFeO3	Bombik, A.; Lesniewska, B.; Mayer, J.; Pacyna, A.W.	5.24609(15) 5.56571(17) 7.57601(20) 9 9 9	221.21	274.164	293	2003		Tm	1	_	0	Fe	0.9	Ga	0.1	O	3	5.24609	5.56571	7.57601	9	9	9	62	orthorhombic	69	0	26	31	8	21	0	61	81	101	1.75	0	1.4	1.3	0.6	1.25	0	1.83	1.81	3.44	168.93421	0	55.845	69.723	15.9994	19.1	0	7.09	11.8	17.36	17	0	80	29	0.02658	144	0	62	50	5.3	3.54	0	2.87	4.51	6.83	8	0	4	4	2	15	0	8	13	16	3	3	-2	1.02	0.697	1.26	1.4634146341	0.8095238095	0.5531746032	0.323	0.8238137257	54.810625	33.15	9.17	0.0029424468	39.32	150.8595853659	151.3603990915	152.98544973	-0.6318088155	1.1880336818
98327	P b n m	Tm((Fe0.85Ga0.15)O3)	Perovskite#GdFeO3	Bombik, A.; Lesniewska, B.; Mayer, J.; Pacyna, A.W.	5.24714(7) 5.56760(8) 7.57549(1) 9 9 9	221.31	274.8575	293	2003		Tm	1	_	0	Fe	0.85	Ga	0.15	O	3	5.24714	5.5676	7.57549	9	9	9	62	orthorhombic	69	0	26	31	8	21	0	61	81	101	1.75	0	1.4	1.3	0.6	1.25	0	1.83	1.81	3.44	168.93421	0	55.845	69.723	15.9994	19.1	0	7.09	11.8	17.36	17	0	80	29	0.02658	144	0	62	50	5.3	3.54	0	2.87	4.51	6.83	8	0	4	4	2	15	0	8	13	16	3	3	-2	1.02	0.7005	1.26	1.4561027837	0.8095238095	0.555952381	0.3195	0.8223430049	54.810625	33.15	9.17	0.0029424468	39.32	150.8633972163	151.3662402212	152.98544973	-0.6328872104	1.1842218313
98545	R -3 c H	(La0.97K0.03)(NiO3)	Perovskite#LaAlO3	Shivakumara, C.; Hegde, M.S.; Prakash, A.S.; Khadar, A.M.A.; Subbanna, G.N.; Lalla, N.P.	5.445(2) 5.445(2) 13.151(3) 9 9 12	337.66	242.6227	293	2003		La	0.97	K	0.03	Ni	1	_	0	O	3	5.445	5.445	13.151	9	9	12	167	trigonal	57	19	28	0	8	33	10	67	0	101	1.95	2.2	1.35	0	0.6	1.1	0.82	1.91	0	3.44	138.90547	39.0983	58.6934	0	15.9994	22.39	45.94	6.59	0	17.36	13	100	91	0	0.02658	215	289.7	49	0	5.3	3.75	5.23	3.52	0	6.83	8	4	4	0	2	3	1	10	0	16	2.94	3.2	-2	1.18244	0.684	1.26	1.7287134503	0.9384444444	0.5428571429	0.49844	0.8884083779	39.675125	14.66	9.14	5.42616245095584E-05	22.75	221.7697265497	222.1596949276	223.9757233578	-0.6003450031	1.2605764806
99711	P n m a	(Pr0.9Pb0.1)(MnO3)	Perovskite#GdFeO3	Yin Rizhu; Park Jong Wook; Choi Hannim; Oh Seung Keun; Yo Chul Hyun	5.548 7.814 5.529 9 9 9	239.69	250.475	293	2004		Pr	0.9	Pb	0.1	Mn	1	_	0	O	3	5.548	7.814	5.529	9	9	9	62	orthorhombic	59	82	25	0	8	31	82	60	0	101	1.85	1.8	1.4	0	0.6	1.13	2.33	1.55	0	3.44	140.90765	207.2	54.938045	0	15.9994	20.8	18.26	7.35	0	17.36	13	35	7.8	0	0.02658	216	47	68	0	5.3	3.67	4.95	8.89	0	6.83	8	6	4	0	2	5	14	7	0	16	2.9	3.1	-2	1.168	0.747	1.26	1.5635876841	0.926984127	0.5928571429	0.421	0.8554336147	60.118375	38.35	9.43	6.20992917324024E-05	43.8	222.8574123159	223.2918459306	224.98544973	-0.6236331905	1.1748457486
99712	P n m a	(Pr0.8Pb0.2)(MnO3)	Perovskite#GdFeO3	Yin Rizhu; Park Jong Wook; Choi Hannim; Oh Seung Keun; Yo Chul Hyun	5.535 7.836 5.528 9 9 9	239.76	257.103	293	2004		Pr	0.8	Pb	0.2	Mn	1	_	0	O	3	5.535	7.836	5.528	9	9	9	62	orthorhombic	59	82	25	0	8	31	82	60	0	101	1.85	1.8	1.4	0	0.6	1.13	2.33	1.55	0	3.44	140.90765	207.2	54.938045	0	15.9994	20.8	18.26	7.35	0	17.36	13	35	7.8	0	0.02658	216	47	68	0	5.3	3.67	4.95	8.89	0	6.83	8	6	4	0	2	5	14	7	0	16	2.8	3.2	-2	1.186	0.726	1.26	1.6336088154	0.9412698413	0.5761904762	0.46	0.870887808	60.118375	38.35	9.43	6.20992917324024E-05	43.8	222.8263911846	223.2372789926	224.98544973	-0.6118896513	1.2058668799
99713	P n m a	(Pr0.7Pb0.3)(MnO3)	Perovskite#GdFeO3	Yin Rizhu; Park Jong Wook; Choi Hannim; Oh Seung Keun; Yo Chul Hyun	5.537 7.839 5.525 9 9 9	239.81	263.731	293	2004		Pr	0.7	Pb	0.3	Mn	1	_	0	O	3	5.537	7.839	5.525	9	9	9	62	orthorhombic	59	82	25	0	8	31	82	60	0	101	1.85	1.8	1.4	0	0.6	1.13	2.33	1.55	0	3.44	140.90765	207.2	54.938045	0	15.9994	20.8	18.26	7.35	0	17.36	13	35	7.8	0	0.02658	216	47	68	0	5.3	3.67	4.95	8.89	0	6.83	8	6	4	0	2	5	14	7	0	16	2.7	3.3	-2	1.204	0.733	1.26	1.6425648022	0.9555555556	0.5817460317	0.471	0.874215308	60.118375	38.35	9.43	6.20992917324024E-05	43.8	222.8284351978	223.2316505058	224.98544973	-0.6093408815	1.2038228667
99725	P n m a	La((Mn0.9Rh0.1)O3)	Perovskite#GdFeO3	Haque, M.T.; Satoh, H.; Kamegashira, N.	5.5049(6) 7.8008(1) 5.5442(6) 9 9 9	238.08	246.4605	473	2004		La	1	_	0	Mn	0.9	Rh	0.1	O	3	5.5049	7.8008	5.5442	9	9	9	62	orthorhombic	57	0	25	45	8	33	0	60	65	101	1.95	0	1.4	1.35	0.6	1.1	0	1.55	2.28	3.44	138.90547	0	54.938045	102.9055	15.9994	22.39	0	7.35	8.28	17.36	13	0	7.8	150	0.02658	215	0	68	66	5.3	3.75	0	8.89	3.8	6.83	8	0	4	5	2	3	0	7	9	16	3	3	-2	1.172	0.747	1.26	1.5689424364	0.9301587302	0.5928571429	0.425	0.8568428958	59.035125	36.66	9.5	0.0041197095	42.11	221.8560575636	222.2879004594	223.98544973	-0.6245237703	1.1742454667
99824	I b m m	(Bi0.7Sr0.3)(MnO3)	Perovskite#BaPbO3#Ba(Pb.5Bi.5)O3	Frontera, C.; Garcia Munoz, J.L.; Aranda, M.A.G.; Hervieu, M.; Ritter, C.; Manosa, L.; Capdevila, X.G.; Calleja, A.	5.54244(6) 5.49907(5) 7.77022(10) 9 9 9	236.82	275.509	293	2003		Bi	0.7	Sr	0.3	Mn	1	_	0	O	3	5.54244	5.49907	7.77022	9	9	9	74	orthorhombic	83	38	25	0	8	87	15	60	0	101	1.6	2	1.4	0	0.6	2.02	0.95	1.55	0	3.44	208.9804	87.62	54.938045	0	15.9994	21.31	33.94	7.35	0	17.36	8	35	7.8	0	0.02658	48	197.2	68	0	5.3	4.75	6.08	8.89	0	6.83	6	5	4	0	2	15	2	7	0	16	2.7	3.3	-2	1.215	0.733	1.26	1.6575716235	0.9642857143	0.5817460317	0.482	0.8781180549	62.354	38.09	7.13	2.42975354706053E-06	43.54	52.8244283765	53.2205464314	54.98544973	-0.6271062504	1.1870658763
106908	P b n m	(Er0.5Y0.5)AlO3	Perovskite#GdFeO3	Vasylechko, L.; Aksel'rud, L.G. (Akselrud, L.G.); Matkovskii, A.; Sugak, D.; Durygin, A.; Frukacz, Z.; Lukasiewicz, T.	5.17011(5) 5.32872(5) 7.36274(8) 90 90 90	202.84	203.0595	293	1996		Er	0.5	Y	0.5	Al	1	_	0	O	3	5.17011	5.32872	7.36274	90	90	90	62	orthorhombic	68	39	13	0	8	22	25	80	0	101	1.75	1.8	1.25	0	0.6	1.24	1.22	1.61	0	3.44	167.259	88.90585	26.9815386	0	15.9994	18.46	19.88	10	0	17.36	15	17	235	0	0.02658	150	162	57.8	0	5.3	3.56	3.65	4.05	0	6.83	8	5	3	0	2	14	3	13	0	16	3	3	-2	1.035	0.675	1.26	1.5333333333	0.8214285714	0.5357142857	0.36	0.8386615312	50.830625	24.59	9.38	0.0001643501	35.98	156.8266666667	157.3053281978	158.9489846194	-0.6230043638	1.2187878788
108939	F m -3 m	Ba4(Li1.6U0.4)U2O12	Elpasolite#K2NaAlF6#Ba2CaWO6	Jacobson, A.J.; Collins, B.M.; Fender, B.E.F.	8.536(2) 8.536(2) 8.536(2) 90 90 90	621.96	1323.7224	293	1974		Ba	1	_	0	Li	0.4	U	0.6	O	3	8.536	8.536	8.536	90	90	90	225	cubic	56	0	3	92	8	14	0	12	45	101	2.15	0	1.45	1.75	0.6	0.89	0	0.98	1.38	3.44	137.327	0	6.941	238.02891	15.9994	38.16	0	13.02	12.49	17.36	18	0	85	27	0.02658	272	0	164.1125	129	5.3	5.02	0	3.49	2.85	6.83	6	0	2	9	2	2	0	1	6	16	2	4	-2	1.49	0.882	1.26	1.6893424036	1.1825396825	0.7	0.608	0.9078168293	153.194125	122.8025	8.06	0.0090561224	122.8225	276.9186575964	277.2184744256	278.992712991	-0.5440393355	1.1527709751
150788	P m -3 m	(K0.8Ba0.2)(NbO3)	Perovskite#CaTiO3	Kopnin, E.M.; Istomin, S.Ya.; D'yachenko, O.G. (Dyachenko, O.G.); Antipov, E.V.; Bordet, P.; Capponi, J.J.; Chaillout, C.; Marezio, M.; de Brion, S.; Souletie, B.	4.0151(2) 4.0151(2) 4.0151(2) 90 90 90	64.73	199.655	293	1995		K	0.8	Ba	0.2	Nb	1	_	0	O	3	4.0151	4.0151	4.0151	90	90	90	221	cubic	19	56	41	0	8	10	14	53	0	101	2.2	2.15	1.45	0	0.6	0.82	0.89	1.6	0	3.44	39.0983	137.327	92.90638	0	15.9994	45.94	38.16	10.83	0	17.36	100	18	54	0	0.02658	289.7	272	98	0	5.3	5.23	5.02	3.3	0	6.83	4	6	5	0	2	1	2	5	0	16	1.2	4.8	-2	1.514	0.788	1.26	1.921319797	1.2015873016	0.6253968254	0.726	0.9577706108	85.752	44.86	5.42	0.0022	48.26	292.504680203	292.7364508139	294.692712991	-0.4753448561	1.295319797
150789	P m -3 m	(K0.7Ba0.3)(NbO3)	Perovskite#CaTiO3	Kopnin, E.M.; Istomin, S.Ya.; D'yachenko, O.G. (Dyachenko, O.G.); Antipov, E.V.; Bordet, P.; Capponi, J.J.; Chaillout, C.; Marezio, M.; de Brion, S.; Souletie, B.	4.0227(2) 4.0227(2) 4.0227(2) 90 90 90	65.1	209.479	293	1995		K	0.7	Ba	0.3	Nb	1	_	0	O	3	4.0227	4.0227	4.0227	90	90	90	221	cubic	19	56	41	0	8	10	14	53	0	101	2.2	2.15	1.45	0	0.6	0.82	0.89	1.6	0	3.44	39.0983	137.327	92.90638	0	15.9994	45.94	38.16	10.83	0	17.36	100	18	54	0	0.02658	289.7	272	98	0	5.3	5.23	5.02	3.3	0	6.83	4	6	5	0	2	1	2	5	0	16	1.3	4.7	-2	1.511	0.792	1.26	1.9078282828	1.1992063492	0.6285714286	0.719	0.9548698298	85.752	44.86	5.42	0.0022	48.26	292.5111717172	292.7470415469	294.692712991	-0.4777150127	1.2888282828
150790	P m -3 m	(K0.6Ba0.4)(NbO3)	Perovskite#CaTiO3	Kopnin, E.M.; Istomin, S.Ya.; D'yachenko, O.G. (Dyachenko, O.G.); Antipov, E.V.; Bordet, P.; Capponi, J.J.; Chaillout, C.; Marezio, M.; de Brion, S.; Souletie, B.	4.0320(2) 4.0320(2) 4.0320(2) 90 90 90	65.55	219.303	293	1995		K	0.6	Ba	0.4	Nb	1	_	0	O	3	4.032	4.032	4.032	90	90	90	221	cubic	19	56	41	0	8	10	14	53	0	101	2.2	2.15	1.45	0	0.6	0.82	0.89	1.6	0	3.44	39.0983	137.327	92.90638	0	15.9994	45.94	38.16	10.83	0	17.36	100	18	54	0	0.02658	289.7	272	98	0	5.3	5.23	5.02	3.3	0	6.83	4	6	5	0	2	1	2	5	0	16	1.4	4.6	-2	1.508	0.796	1.26	1.8944723618	1.1968253968	0.6317460317	0.712	0.9519803358	85.752	44.86	5.42	0.0022	48.26	292.5175276382	292.757507974	294.692712991	-0.4800711141	1.2824723618
150799	P b n m	Ba((Ce0.5Bi0.5)O3)	Perovskite#GdFeO3	Drost, R.J.; Fu, W.T.	6.1685(7) 6.2043(5) 8.719(1) 90 90 90	333.69	359.887	293	1995		Ba	1	_	0	Ce	0.5	Bi	0.5	O	3	6.1685	6.2043	8.719	90	90	90	62	orthorhombic	56	0	58	83	8	14	0	32	87	101	2.15	0	1.85	1.6	0.6	0.89	0	1.12	2.02	3.44	137.327	0	140.116	208.9804	15.9994	38.16	0	20.69	21.31	17.36	18	0	11	8	0.02658	272	0	205	48	5.3	5.02	0	5.16	4.75	6.83	6	0	8	6	2	2	0	4	15	16	2	4	-2	1.49	1.025	1.26	1.4536585366	1.1825396825	0.8134920635	0.465	0.8510037848	193.941625	160.69	7.92	0.0021319242	163.57	277.0113414634	277.3973452482	278.961275203	-0.5878001182	1.060087108
150800	I 1 2/m 1	Ba((Ce0.1Bi0.9)O3)	Perovskite#BaBiO3(mS20)	Drost, R.J.; Fu, W.T.	6.1415(5) 6.1860(4) 8.6727(7) 90 90.05(1) 90	329.49	387.431	293	1995		Ba	1	_	0	Ce	0.1	Bi	0.9	O	3	6.1415	6.186	8.6727	90	90.05	90	12	monoclinic	56	0	58	83	8	14	0	32	87	101	2.15	0	1.85	1.6	0.6	0.89	0	1.12	2.02	3.44	137.327	0	140.116	208.9804	15.9994	38.16	0	20.69	21.31	17.36	18	0	11	8	0.02658	272	0	205	48	5.3	5.02	0	5.16	4.75	6.83	6	0	8	6	2	2	0	4	15	16	2	4	-2	1.49	1.033	1.26	1.4424007744	1.1825396825	0.8198412698	0.457	0.8480347354	193.941625	160.69	7.92	0.0021319242	163.57	277.0145992256	277.405633961	278.961275203	-0.5900297638	1.0568293459
151816	P 1 21/n 1	Ba2La(SbO6)	Perovskite#Ba2LaRuO6#Cu2NdNbO6	Jose, R.; Konopka, J.; Yang, X.; Konopka, A.; Ishikawa, M.; Koshy, J.	6.0498 6.0545 8.5743 90 90.234 90	314.06	631.334	293	2004		Ba	1	_	0	La	0.5	Sb	0.5	O	3	6.0498	6.0545	8.5743	90	90.234	90	14	monoclinic	56	0	57	51	8	14	0	33	88	101	2.15	0	1.95	1.45	0.6	0.89	0	1.1	2.05	3.44	137.327	0	138.90547	121.76	15.9994	38.16	0	22.39	18.19	17.36	18	0	13	24	0.02658	272	0	215	43	5.3	5.02	0	3.75	4.51	6.83	6	0	8	5	2	2	0	3	15	16	2	4	-2	1.49	0.956	1.26	1.5585774059	1.1825396825	0.7587301587	0.534	0.8775016463	203.961625	171.69	7.94	0.007962828	173.59	276.9754225941	277.3189242405	278.928959715	-0.5676461606	1.0960059773
151887	P b n m	Y(Ni0.25Mn0.75O3)	Perovskite#GdFeO3	Mouallem-Bahout, M.; Roisnel, T.; Andre, G.; Gutierrez, D.; Moure, C.; Pena, O.	5.2393(5) 5.6497(4) 7.4518(5) 90 90 90	220.58	192.7845	70	2004		Y	1	_	0	Ni	0.25	Mn	0.75	O	3	5.2393	5.6497	7.4518	90	90	90	62	orthorhombic	39	0	28	25	8	25	0	67	60	101	1.8	0	1.35	1.4	0.6	1.22	0	1.91	1.55	3.44	88.90585	0	58.6934	54.938045	15.9994	19.88	0	6.59	7.35	17.36	17	0	91	7.8	0.02658	162	0	49	68	5.3	3.65	0	3.52	8.89	6.83	5	0	4	4	2	3	0	10	7	16	3	3.0714285714	-2	1.04	0.74	1.26	1.4054054054	0.8253968254	0.5873015873	0.3	0.8131727984	41.258	17.32	6.11	0.000384	25.41	165.8945945946	166.407767393	167.9757233578	-0.6471969492	1.1454054054
151923	P b n m	La(Mn0.6Zn0.4)O3	Perovskite#GdFeO3	Alvarez-Serrano, I.; Pico, C.; Veiga, M.L.	5.535(1) 5.490(1) 7.785(1) 90 90 90	236.56	246.019	293	2004		La	1	_	0	Mn	0.6	Zn	0.4	O	3	5.535	5.49	7.785	90	90	90	62	orthorhombic	57	0	25	30	8	33	0	60	76	101	1.95	0	1.4	1.35	0.6	1.1	0	1.55	1.65	3.44	138.90547	0	54.938045	65.409	15.9994	22.39	0	7.35	9.16	17.36	13	0	7.8	120	0.02658	215	0	68	38.67	5.3	3.75	0	8.89	2.66	6.83	8	0	4	4	2	3	0	7	12	16	3	3	-2	1.172	0.796	1.26	1.472361809	0.9301587302	0.6317460317	0.376	0.8364220291	59.035125	36.66	9.5	0.0032849153	42.11	221.903638191	222.3640602201	223.98544973	-0.6398198289	1.1266648393
152578	P n m a	La(Mn0.7Rh0.3)O3	Perovskite#GdFeO3	Haque, M.T.; Satoh, H.; Kamegashira, N.	5.5599(5) 7.8334(7) 5.5481(5) 90 90 90	241.64	255.6874	293	2005		La	1	_	0	Mn	0.7	Rh	0.3	O	3	5.5599	7.8334	5.5481	90	90	90	62	orthorhombic	57	0	25	45	8	33	0	60	65	101	1.95	0	1.4	1.35	0.6	1.1	0	1.55	2.28	3.44	138.90547	0	54.938045	102.9055	15.9994	22.39	0	7.35	8.28	17.36	13	0	7.8	150	0.02658	215	0	68	66	5.3	3.75	0	8.89	3.8	6.83	8	0	4	5	2	3	0	7	9	16	3	3	-2	1.172	0.7745	1.26	1.5132343447	0.9301587302	0.6146825397	0.3975	0.8452610921	59.035125	36.66	9.5	0.0041197095	42.11	221.8842656553	222.3320267473	223.98544973	-0.6332329402	1.146037375
152580	P n m a	La(Mn0.3Rh0.7)O3	Perovskite#GdFeO3	Haque, M.T.; Satoh, H.; Kamegashira, N.	5.6436(4) 7.8676(5) 5.5536(3) 90 90 90	246.59	274.1412	293	2005		La	1	_	0	Mn	0.3	Rh	0.7	O	3	5.6436	7.8676	5.5536	90	90	90	62	orthorhombic	57	0	25	45	8	33	0	60	65	101	1.95	0	1.4	1.35	0.6	1.1	0	1.55	2.28	3.44	138.90547	0	54.938045	102.9055	15.9994	22.39	0	7.35	8.28	17.36	13	0	7.8	150	0.02658	215	0	68	66	5.3	3.75	0	8.89	3.8	6.83	8	0	4	5	2	3	0	7	9	16	3	3	-2	1.172	0.787	1.26	1.4891994917	0.9301587302	0.6246031746	0.385	0.8400995075	59.035125	36.66	9.5	0.0041197095	42.11	221.8958005083	222.3509000158	223.98544973	-0.6370856947	1.134502522
152581	P n m a	La(Mn0.1Rh0.9)O3	Perovskite#GdFeO3	Haque, M.T.; Satoh, H.; Kamegashira, N.	5.6784(3) 7.8844(4) 5.5391(3) 90 90 90	247.99	283.3681	293	2005		La	1	_	0	Mn	0.1	Rh	0.9	O	3	5.6784	7.8844	5.5391	90	90	90	62	orthorhombic	57	0	25	45	8	33	0	60	65	101	1.95	0	1.4	1.35	0.6	1.1	0	1.55	2.28	3.44	138.90547	0	54.938045	102.9055	15.9994	22.39	0	7.35	8.28	17.36	13	0	7.8	150	0.02658	215	0	68	66	5.3	3.75	0	8.89	3.8	6.83	8	0	4	5	2	3	0	7	9	16	3	3	-2	1.172	0.799	1.26	1.4668335419	0.9301587302	0.6341269841	0.373	0.8352033472	59.035125	36.66	9.5	0.0041197095	42.11	221.9061664581	222.3683698053	223.98544973	-0.6407238979	1.1241365722
152696	P n m a	Pr(Mn0.5Rh0.5)O3	Perovskite#GdFeO3	Haque, M.T.; Kamegashira, N.	5.6362(5) 7.7531(3) 5.4788(4) 90 90 90	239.41	266.9143	293	2005		Pr	1	_	0	Mn	0.5	Rh	0.5	O	3	5.6362	7.7531	5.4788	90	90	90	62	orthorhombic	59	0	25	45	8	31	0	60	65	101	1.85	0	1.4	1.35	0.6	1.13	0	1.55	2.28	3.44	140.90765	0	54.938045	102.9055	15.9994	20.8	0	7.35	8.28	17.36	13	0	7.8	150	0.02658	216	0	68	66	5.3	3.67	0	8.89	3.8	6.83	8	0	4	5	2	5	0	7	9	16	3	3	-2	1.15	0.775	1.26	1.4838709677	0.9126984127	0.6150793651	0.375	0.8374090136	60.118375	38.35	9.43	0.0049729784	43.8	222.8911290323	223.3535380459	224.98544973	-0.637131879	1.1411290323
152697	P n m a	Nd(Mn0.5Rh0.5)O3	Perovskite#GdFeO3	Haque, M.T.; Kamegashira, N.	5.7327(3) 7.6795(4) 5.4197(3) 90 90 90	238.6	270.2443	293	2005		Nd	1	_	0	Mn	0.5	Rh	0.5	O	3	5.7327	7.6795	5.4197	90	90	90	62	orthorhombic	60	0	25	45	8	30	0	60	65	101	1.85	0	1.4	1.35	0.6	1.14	0	1.55	2.28	3.44	144.242	0	54.938045	102.9055	15.9994	20.59	0	7.35	8.28	17.36	17	0	7.8	150	0.02658	208	0	68	66	5.3	3.66	0	8.89	3.8	6.83	8	0	4	5	2	6	0	7	9	16	3	3	-2	1.123	0.775	1.26	1.4490322581	0.8912698413	0.6150793651	0.348	0.8280272529	60.118375	38.56	9.44	0.005487037	44.01	214.8989677419	215.3789949948	216.98544973	-0.6429968646	1.1343655914
152698	P n m a	Sm(Mn0.5Rh0.5)O3	Perovskite#GdFeO3	Haque, M.T.; Kamegashira, N.	5.7444(3) 7.6059(4) 5.3604(3) 90 90 90	234.2	276.3543	293	2005		Sm	1	_	0	Mn	0.5	Rh	0.5	O	3	5.7444	7.6059	5.3604	90	90	90	62	orthorhombic	62	0	25	45	8	28	0	60	65	101	1.85	0	1.4	1.35	0.6	1.17	0	1.55	2.28	3.44	150.36	0	54.938045	102.9055	15.9994	19.98	0	7.35	8.28	17.36	13	0	7.8	150	0.02658	192	0	68	66	5.3	9	0	8.89	3.8	6.83	8	0	4	5	2	8	0	7	9	16	3	3	-2	1.098	0.775	1.26	1.4167741935	0.8714285714	0.6150793651	0.323	0.8193404374	60.118375	39.17	9.47	0.0067488156	44.62	198.9062258065	199.4025662438	200.98544973	-0.6469890096	1.1294884793
152699	P n m a	Eu(Mn0.5Rh0.5)O3	Perovskite#GdFeO3	Haque, M.T.; Kamegashira, N.	5.7441(4) 7.5945(5) 5.3401(3) 90 90 90	232.95	277.9643	293	2005		Eu	1	_	0	Mn	0.5	Rh	0.5	O	3	5.7441	7.5945	5.3401	90	90	90	62	orthorhombic	63	0	25	45	8	18	0	60	65	101	1.85	0	1.4	1.35	0.6	1.2	0	1.55	2.28	3.44	151.964	0	54.938045	102.9055	15.9994	28.97	0	7.35	8.28	17.36	14	0	7.8	150	0.02658	184	0	68	66	5.3	4.61	0	8.89	3.8	6.83	8	0	4	5	2	9	0	7	9	16	3	3	-2	1.087	0.775	1.26	1.4025806452	0.8626984127	0.6150793651	0.312	0.8155182385	60.118375	30.18	9.5	0.0254029492	35.63	190.9094193548	191.4129375934	192.98544973	-0.6299356104	1.1461362007
152700	P n m a	Gd(Mn0.5Rh0.5)O3	Perovskite#GdFeO3	Haque, M.T.; Kamegashira, N.	5.7418(5) 7.5712(6) 5.3135(4) 90 90 90	230.99	283.2543	293	2005		Gd	1	_	0	Mn	0.5	Rh	0.5	O	3	5.7418	7.5712	5.3135	90	90	90	62	orthorhombic	64	0	25	45	8	27	0	60	65	101	1.8	0	1.4	1.35	0.6	1.2	0	1.55	2.28	3.44	157.25	0	54.938045	102.9055	15.9994	19.9	0	7.35	8.28	17.36	11	0	7.8	150	0.02658	158	0	68	66	5.3	3.64	0	8.89	3.8	6.83	8	0	4	5	2	10	0	7	9	16	3	3	-2	1.078	0.775	1.26	1.3909677419	0.8555555556	0.6150793651	0.303	0.812390985	60.618	39.3	9.45	0.00752934	44.75	164.9120322581	165.421423243	166.98544973	-0.650727667	1.125004779
153247	I 4/m c m	Sr((Ru0.6Mn0.4)O3)	Perovskite#SrTiO3#SrZrO3	Yokoyama, M.; Satoh, C.; Saitou, A.; Kawanaka, H.; Bando, H.; Ohoyama, K.; Nishihara, Y.	5.47064(11) 5.47064(11) 7.94696(23) 90 90 90	237.84	218.235	290	2005		Sr	1	_	0	Ru	0.6	Mn	0.4	O	3	5.47064	5.47064	7.94696	90	90	90	140	tetragonal	38	0	44	25	8	15	0	62	60	101	2	0	1.3	1.4	0.6	0.95	0	2.2	1.55	3.44	87.62	0	101.07	54.938045	15.9994	33.94	0	8.17	7.35	17.36	35	0	120	7.8	0.02658	197.2	0	72	68	5.3	6.08	0	2.7	8.89	6.83	5	0	5	4	2	2	0	8	7	16	2	4	-2	1.32	0.721	1.26	1.8307905687	1.0476190476	0.5722222222	0.599	0.920916454	61.8	28.06	5.75	0.0017185185	33.86	200.9682094313	201.2901258854	203.1635581854	-0.5384241033	1.2984572353
153249	I 4/m c m	Sr((Ru0.4Mn0.6)O3)	Perovskite#SrTiO3#SrZrO3	Yokoyama, M.; Satoh, C.; Saitou, A.; Kawanaka, H.; Bando, H.; Ohoyama, K.; Nishihara, Y.	5.44732(18) 5.44732(18) 7.86858(51) 90 90 90	233.49	209.009	290	2005		Sr	1	_	0	Ru	0.4	Mn	0.6	O	3	5.44732	5.44732	7.86858	90	90	90	140	tetragonal	38	0	44	25	8	15	0	62	60	101	2	0	1.3	1.4	0.6	0.95	0	2.2	1.55	3.44	87.62	0	101.07	54.938045	15.9994	33.94	0	8.17	7.35	17.36	35	0	120	7.8	0.02658	197.2	0	72	68	5.3	6.08	0	2.7	8.89	6.83	5	0	5	4	2	2	0	8	7	16	2	4	-2	1.32	0.737	1.26	1.7910447761	1.0476190476	0.5849206349	0.583	0.9135380548	61.8	28.06	5.75	0.0017185185	33.86	200.9919552239	201.3224932787	203.1635581854	-0.5442819398	1.2747114428
153435	P b n m	(Nd0.78Ba0.22)(CoO3)	Perovskite#GdFeO3	Sazonov, A.P.; Troyanchuk, I.O.; Sikolenko, V.V.; Chobot, G.M.; Szymczak, H.	5.4143(2) 5.3746(2) 7.6044(2) 90 90 90	221.29	249.649	4	2005		Nd	0.78	Ba	0.22	Co	1	_	0	O	3	5.4143	5.3746	7.6044	90	90	90	62	orthorhombic	60	56	27	0	8	30	14	64	0	101	1.85	2.15	1.35	0	0.6	1.14	0.89	1.88	0	3.44	144.242	137.327	58.933195	0	15.9994	20.59	38.16	6.67	0	17.36	17	18	100	0	0.02658	208	272	55	0	5.3	3.66	5.02	2.51	0	6.83	8	6	4	0	2	6	2	9	0	16	2.78	3.3	-2	1.20374	0.6805	1.26	1.7689052168	0.9553492063	0.5400793651	0.52324	0.8977723582	46.788375	23.56	9.11	6.85185185185185E-05	30.68	214.7543347832	215.1288671414	216.9757233578	-0.5900200629	1.2789985501
153877	P b n m	La(Co0.42Fe0.58O3)	Perovskite#GdFeO3	Karpinskii, D.V.; Troyanchuk, I.O.; Baerner, K.; Szymczak, H.; Tovar, M.	5.4988(3) 5.4592(1) 7.7386(1) 90 90 90	232.31	244.0506	4.2	2005		La	1	_	0	Co	0.42	Fe	0.58	O	3	5.4988	5.4592	7.7386	90	90	90	62	orthorhombic	57	0	27	26	8	33	0	64	61	101	1.95	0	1.35	1.4	0.6	1.1	0	1.88	1.83	3.44	138.90547	0	58.933195	55.845	15.9994	22.39	0	6.67	7.09	17.36	13	0	100	80	0.02658	215	0	55	62	5.3	3.75	0	2.51	2.87	6.83	8	0	4	4	2	3	0	9	8	16	3	3	-2	1.172	0.6879	1.26	1.7037360081	0.9301587302	0.545952381	0.4841	0.8828398233	45.705125	21.66	9.17	0.0021718563	28.78	221.7803639919	222.1791038152	223.9757233578	-0.6046567854	1.2499390384
153964	P b n m	(Pr0.9Ca0.1)(FeO3)	Perovskite#GdFeO3	Pandey, S.K.; Bindu, R.; Bhatt, P.; Chaudhari, S.M.; Pimpale, A.V.	5.4773(3) 5.5519(3) 7.7735(4) 90 90 90	236.39	234.674	293	2005		Pr	0.9	Ca	0.1	Fe	1	_	0	O	3	5.4773	5.5519	7.7735	90	90	90	62	orthorhombic	59	20	26	0	8	31	16	61	0	101	1.85	1.8	1.4	0	0.6	1.13	1	1.83	0	3.44	140.90765	40.078	55.845	0	15.9994	20.8	26.2	7.09	0	17.36	13	200	80	0	0.02658	216	160.8	62	0	5.3	3.67	5.58	2.87	0	6.83	8	4	4	0	2	5	2	8	0	16	3	3	-2	1.135	0.69	1.26	1.6449275362	0.9007936508	0.5476190476	0.445	0.8684721748	53.838375	31.35	9.15	6.20992917324024E-05	37.52	222.8000724638	223.2235446386	224.98544973	-0.6137354907	1.2321856007
153965	P b n m	(Pr0.8Ca0.2)(FeO3)	Perovskite#GdFeO3	Pandey, S.K.; Bindu, R.; Bhatt, P.; Chaudhari, S.M.; Pimpale, A.V.	5.4658(4) 5.5236(4) 7.7504(6) 90 90 90	233.99	224.591	293	2005		Pr	0.8	Ca	0.2	Fe	1	_	0	O	3	5.4658	5.5236	7.7504	90	90	90	62	orthorhombic	59	20	26	0	8	31	16	61	0	101	1.85	1.8	1.4	0	0.6	1.13	1	1.83	0	3.44	140.90765	40.078	55.845	0	15.9994	20.8	26.2	7.09	0	17.36	13	200	80	0	0.02658	216	160.8	62	0	5.3	3.67	5.58	2.87	0	6.83	8	4	4	0	2	5	2	8	0	16	3	3	-2	1.12	0.69	1.26	1.6231884058	0.8888888889	0.5476190476	0.43	0.8630328919	53.838375	31.35	9.15	6.20992917324024E-05	37.52	222.8068115942	223.2398444861	224.98544973	-0.6178779519	1.2254464703
154055	P n m a	Gd0.9Sr0.1(CoO3)	Perovskite#GdFeO3	Dyck, C.R.; Peterson, R.C.; Yu, Z.B.; Krstic, V.D.	5.4013(2) 7.4519(2) 5.2268(1) 90 90 90	210.38	257.214	293	2005		Gd	0.9	Sr	0.1	Co	1	_	0	O	3	5.4013	7.4519	5.2268	90	90	90	62	orthorhombic	64	38	27	0	8	27	15	64	0	101	1.8	2	1.35	0	0.6	1.2	0.95	1.88	0	3.44	157.25	87.62	58.933195	0	15.9994	19.9	33.94	6.67	0	17.36	11	35	100	0	0.02658	158	197.2	55	0	5.3	3.64	6.08	2.51	0	6.83	8	5	4	0	2	10	2	9	0	16	2.9	3.1	-2	1.1022	0.6835	1.26	1.612582297	0.8747619048	0.5424603175	0.4187	0.8594430865	47.288	24.3	9.12	9.14494741655236E-05	31.42	164.806117703	165.2468607895	166.9757233578	-0.6158223827	1.230919334
154056	P m -3 m	Gd0.51Sr0.49(CoO3)	Perovskite#CaTiO3	Dyck, C.R.; Peterson, R.C.; Yu, Z.B.; Krstic, V.D.	3.78649(8) 3.78649(8) 3.78649(8) 90 90 90	54.29	230.0583	293	2005		Gd	0.51	Sr	0.49	Co	1	_	0	O	3	3.78649	3.78649	3.78649	90	90	90	221	cubic	64	38	27	0	8	27	15	64	0	101	1.8	2	1.35	0	0.6	1.2	0.95	1.88	0	3.44	157.25	87.62	58.933195	0	15.9994	19.9	33.94	6.67	0	17.36	11	35	100	0	0.02658	158	197.2	55	0	5.3	3.64	6.08	2.51	0	6.83	8	5	4	0	2	10	2	9	0	16	2.51	3.5	-2	1.19658	0.6775	1.26	1.7661697417	0.9496666667	0.5376984127	0.51908	0.8965493556	47.288	24.3	9.12	9.14494741655236E-05	31.42	164.7529102583	165.1303796139	166.9757233578	-0.5872722077	1.2841267787
154059	P n m a	Gd((Co0.6Fe0.4)O3)	Perovskite#GdFeO3	Dyck, C.R.; Peterson, R.C.; Yu, Z.B.; Krstic, V.D.	5.47978(9) 7.4574(1) 5.28878(9) 90 90 90	216.13	262.945	293	2005		Gd	1	_	0	Co	0.6	Fe	0.4	O	3	5.47978	7.4574	5.28878	90	90	90	62	orthorhombic	64	0	27	26	8	27	0	64	61	101	1.8	0	1.35	1.4	0.6	1.2	0	1.88	1.83	3.44	157.25	0	58.933195	55.845	15.9994	19.9	0	6.67	7.09	17.36	11	0	100	80	0.02658	158	0	55	62	5.3	3.64	0	2.51	2.87	6.83	8	0	4	4	2	10	0	9	8	16	3	3	-2	1.078	0.687	1.26	1.5691411936	0.8555555556	0.5452380952	0.391	0.8491092216	47.288	24.3	9.12	0.0039729716	31.42	164.8218588064	165.279968028	166.9757233578	-0.6236150713	1.2151782306
154061	P n m a	Gd((Co0.4Fe0.6)O3)	Perovskite#GdFeO3	Dyck, C.R.; Peterson, R.C.; Yu, Z.B.; Krstic, V.D.	5.5178(1) 7.5959(1) 5.3166(1) 90 90 90	222.83	262.329	293	2005		Gd	1	_	0	Co	0.4	Fe	0.6	O	3	5.5178	7.5959	5.3166	90	90	90	62	orthorhombic	64	0	27	26	8	27	0	64	61	101	1.8	0	1.35	1.4	0.6	1.2	0	1.88	1.83	3.44	157.25	0	58.933195	55.845	15.9994	19.9	0	6.67	7.09	17.36	11	0	100	80	0.02658	158	0	55	62	5.3	3.64	0	2.51	2.87	6.83	8	0	4	4	2	10	0	9	8	16	3	3	-2	1.078	0.688	1.26	1.5668604651	0.8555555556	0.546031746	0.39	0.8486733339	47.288	24.3	9.12	0.0039729716	31.42	164.8231395349	165.2818128688	166.9757233578	-0.623942226	1.2138975022
154063	P n m a	Gd((Co0.2Fe0.8)O3)	Perovskite#GdFeO3	Dyck, C.R.; Peterson, R.C.; Yu, Z.B.; Krstic, V.D.	5.5505(1) 7.6412(2) 5.3457(1) 90 90 90	226.72	261.713	293	2005		Gd	1	_	0	Co	0.2	Fe	0.8	O	3	5.5505	7.6412	5.3457	90	90	90	62	orthorhombic	64	0	27	26	8	27	0	64	61	101	1.8	0	1.35	1.4	0.6	1.2	0	1.88	1.83	3.44	157.25	0	58.933195	55.845	15.9994	19.9	0	6.67	7.09	17.36	11	0	100	80	0.02658	158	0	55	62	5.3	3.64	0	2.51	2.87	6.83	8	0	4	4	2	10	0	9	8	16	3	3	-2	1.078	0.689	1.26	1.564586357	0.8555555556	0.5468253968	0.389	0.8482378935	47.288	24.3	9.12	0.0039729716	31.42	164.824413643	165.2836515365	166.9757233578	-0.6242689196	1.2126233941
154403	P m -3 m	(Ba0.45Sr0.55)(TiO3)	Perovskite#CaTiO3	Souza, I.A.; Gurgel, M.F.C.; Santos, L.P.S.; Goes, M.S.; Cava, S.; Cilense, M.; Rosa, I.L.V.; Paiva-Santos, C.O.; Longo, E.	3.9577(1) 3.9577(1) 3.9577(1) 90 90 90	61.99	205.891	293	2006		Ba	0.45	Sr	0.55	Ti	1	_	0	O	3	3.9577	3.9577	3.9577	90	90	90	221	cubic	56	38	22	0	8	14	15	51	0	101	2.15	2	1.4	0	0.6	0.89	0.95	1.54	0	3.44	137.327	87.62	47.867	0	15.9994	38.16	33.94	10.64	0	17.36	18	35	22	0	0.02658	272	197.2	100	0	5.3	5.02	6.08	2.95	0	6.83	6	5	4	0	2	2	2	4	0	16	2	4	-2	1.3965	0.745	1.26	1.8744966443	1.1083333333	0.5912698413	0.6515	0.9368724011	88.521625	55.69	7.5	0.0007835277	58.15	276.7770033557	277.0623757568	278.98544973	-0.5208822827	1.2944252157
155396	P n m a	(La0.01Ca0.99)(MnO3)	Perovskite#GdFeO3	Sagdeo, P.R.; Anwar, S.; Lalla, N.P.	5.2851(4) 7.4645(6) 5.2745(4) 90 90 90	208.08	144.0053	293	2006		La	0.01	Ca	0.99	Mn	1	_	0	O	3	5.2851	7.4645	5.2745	90	90	90	62	orthorhombic	57	20	25	0	8	33	16	60	0	101	1.95	1.8	1.4	0	0.6	1.1	1	1.55	0	3.44	138.90547	40.078	54.938045	0	15.9994	22.39	26.2	7.35	0	17.36	13	200	7.8	0	0.02658	215	160.8	68	0	5.3	3.75	5.58	8.89	0	6.83	8	4	4	0	2	3	2	7	0	16	2.01	3.9	-2	1.14032	0.691	1.26	1.6502460203	0.905015873	0.5484126984	0.44932	0.8699551763	59.035125	36.66	9.5	5.42616245095584E-05	42.11	221.7990739797	222.2197091561	223.98544973	-0.6145577763	1.2312290506
155397	P n m a	(La0.05Ca0.95)(MnO3)	Perovskite#GdFeO3	Sagdeo, P.R.; Anwar, S.; Lalla, N.P.	5.2885(5) 7.4728(8) 5.2873(5) 90 90 90	208.95	147.9585	293	2006		La	0.05	Ca	0.95	Mn	1	_	0	O	3	5.2885	7.4728	5.2873	90	90	90	62	orthorhombic	57	20	25	0	8	33	16	60	0	101	1.95	1.8	1.4	0	0.6	1.1	1	1.55	0	3.44	138.90547	40.078	54.938045	0	15.9994	22.39	26.2	7.35	0	17.36	13	200	7.8	0	0.02658	215	160.8	68	0	5.3	3.75	5.58	8.89	0	6.83	8	4	4	0	2	3	2	7	0	16	2.05	3.9	-2	1.1416	0.691	1.26	1.6520984081	0.906031746	0.5484126984	0.4506	0.8704190906	59.035125	36.66	9.5	5.42616245095584E-05	42.11	221.7985015919	222.2183206825	223.98544973	-0.6142031373	1.2318014384
155398	P n m a	(La0.1Ca0.9)(MnO3)	Perovskite#GdFeO3	Sagdeo, P.R.; Anwar, S.; Lalla, N.P.	5.3058(5) 7.4923(4) 5.2992(3) 90 90 90	210.66	152.9	293	2006		La	0.1	Ca	0.9	Mn	1	_	0	O	3	5.3058	7.4923	5.2992	90	90	90	62	orthorhombic	57	20	25	0	8	33	16	60	0	101	1.95	1.8	1.4	0	0.6	1.1	1	1.55	0	3.44	138.90547	40.078	54.938045	0	15.9994	22.39	26.2	7.35	0	17.36	13	200	7.8	0	0.02658	215	160.8	68	0	5.3	3.75	5.58	8.89	0	6.83	8	4	4	0	2	3	2	7	0	16	2.1	3.9	-2	1.1432	0.691	1.26	1.6544138929	0.9073015873	0.5484126984	0.4522	0.8709989834	59.035125	36.66	9.5	5.42616245095584E-05	42.11	221.7977861071	222.2165850905	223.98544973	-0.6137596434	1.2325169232
155401	P n m a	(La0.3Ca0.7)(MnO3)	Perovskite#GdFeO3	Sagdeo, P.R.; Anwar, S.; Lalla, N.P.	5.3564(5) 7.5531(3) 5.3566(5) 90 90 90	216.71	172.666	293	2006		La	0.3	Ca	0.7	Mn	1	_	0	O	3	5.3564	7.5531	5.3566	90	90	90	62	orthorhombic	57	20	25	0	8	33	16	60	0	101	1.95	1.8	1.4	0	0.6	1.1	1	1.55	0	3.44	138.90547	40.078	54.938045	0	15.9994	22.39	26.2	7.35	0	17.36	13	200	7.8	0	0.02658	215	160.8	68	0	5.3	3.75	5.58	8.89	0	6.83	8	4	4	0	2	3	2	7	0	16	2.3	3.7	-2	1.1496	0.705	1.26	1.6306382979	0.9123809524	0.5595238095	0.4446	0.8670964376	59.035125	36.66	9.5	5.42616245095584E-05	42.11	221.8139617021	222.2364581398	223.98544973	-0.6167400724	1.2163413282
155403	P n m a	(La0.38Ca0.62)(MnO3)	Perovskite#GdFeO3	Sagdeo, P.R.; Anwar, S.; Lalla, N.P.	5.3852(5) 7.5814(3) 5.3869(5) 90 90 90	219.93	180.5724	293	2006		La	0.38	Ca	0.62	Mn	1	_	0	O	3	5.3852	7.5814	5.3869	90	90	90	62	orthorhombic	57	20	25	0	8	33	16	60	0	101	1.95	1.8	1.4	0	0.6	1.1	1	1.55	0	3.44	138.90547	40.078	54.938045	0	15.9994	22.39	26.2	7.35	0	17.36	13	200	7.8	0	0.02658	215	160.8	68	0	5.3	3.75	5.58	8.89	0	6.83	8	4	4	0	2	3	2	7	0	16	2.38	3.6	-2	1.15216	0.698	1.26	1.6506590258	0.9144126984	0.553968254	0.45416	0.8711208852	59.035125	36.66	9.5	5.42616245095584E-05	42.11	221.8035009742	222.2204618595	223.98544973	-0.613666387	1.2268020561
155405	P n m a	(La0.45Ca0.55)(MnO3)	Perovskite#GdFeO3	Sagdeo, P.R.; Anwar, S.; Lalla, N.P.	5.3997(3) 7.6012(3) 5.4036(4) 90 90 90	221.79	187.4905	293	2006		La	0.45	Ca	0.55	Mn	1	_	0	O	3	5.3997	7.6012	5.4036	90	90	90	62	orthorhombic	57	20	25	0	8	33	16	60	0	101	1.95	1.8	1.4	0	0.6	1.1	1	1.55	0	3.44	138.90547	40.078	54.938045	0	15.9994	22.39	26.2	7.35	0	17.36	13	200	7.8	0	0.02658	215	160.8	68	0	5.3	3.75	5.58	8.89	0	6.83	8	4	4	0	2	3	2	7	0	16	2.45	3.5	-2	1.1544	0.695	1.26	1.6610071942	0.9161904762	0.5515873016	0.4594	0.8732678325	59.035125	36.66	9.5	5.42616245095584E-05	42.11	221.7983928058	222.2122606382	223.98544973	-0.6120223795	1.2319102245
155411	P n m a	(La0.9Ca0.1)(MnO3)	Perovskite#GdFeO3	Sagdeo, P.R.; Anwar, S.; Lalla, N.P.	5.5064(1) 7.7838(2) 5.5150(1) 90 90 90	236.38	231.964	293	2006		La	0.9	Ca	0.1	Mn	1	_	0	O	3	5.5064	7.7838	5.515	90	90	90	62	orthorhombic	57	20	25	0	8	33	16	60	0	101	1.95	1.8	1.4	0	0.6	1.1	1	1.55	0	3.44	138.90547	40.078	54.938045	0	15.9994	22.39	26.2	7.35	0	17.36	13	200	7.8	0	0.02658	215	160.8	68	0	5.3	3.75	5.58	8.89	0	6.83	8	4	4	0	2	3	2	7	0	16	2.9	3.1	-2	1.1688	0.747	1.26	1.5646586345	0.9276190476	0.5928571429	0.4218	0.8557154709	59.035125	36.66	9.5	5.42616245095584E-05	42.11	221.8571413655	222.2910568364	223.98544973	-0.625375438	1.1731616648
155412	P n m a	(La0.925Ca0.075)(MnO3)	Perovskite#GdFeO3	Sagdeo, P.R.; Anwar, S.; Lalla, N.P.	5.5032(3) 7.7844(4) 5.5259(3) 90 90 90	236.72	234.4348	293	2006		La	0.925	Ca	0.075	Mn	1	_	0	O	3	5.5032	7.7844	5.5259	90	90	90	62	orthorhombic	57	20	25	0	8	33	16	60	0	101	1.95	1.8	1.4	0	0.6	1.1	1	1.55	0	3.44	138.90547	40.078	54.938045	0	15.9994	22.39	26.2	7.35	0	17.36	13	200	7.8	0	0.02658	215	160.8	68	0	5.3	3.75	5.58	8.89	0	6.83	8	4	4	0	2	3	2	7	0	16	2.925	3.1	-2	1.1696	0.747	1.26	1.565729585	0.9282539683	0.5928571429	0.4226	0.8559973271	59.035125	36.66	9.5	5.42616245095584E-05	42.11	221.856870415	222.2902677421	223.98544973	-0.6251625991	1.1734326153
155414	R -3 c H	(La0.99Ca0.01)(MnO3)	Perovskite#LaAlO3	Sagdeo, P.R.; Anwar, S.; Lalla, N.P.	5.5260(1) 5.5260(1) 13.352(3) 90 90 120	353.1	240.8587	293	2006		La	0.99	Ca	0.01	Mn	1	_	0	O	3	5.526	5.526	13.352	90	90	120	167	trigonal	57	20	25	0	8	33	16	60	0	101	1.95	1.8	1.4	0	0.6	1.1	1	1.55	0	3.44	138.90547	40.078	54.938045	0	15.9994	22.39	26.2	7.35	0	17.36	13	200	7.8	0	0.02658	215	160.8	68	0	5.3	3.75	5.58	8.89	0	6.83	8	4	4	0	2	3	2	7	0	16	2.99	3.1	-2	1.17168	0.747	1.26	1.5685140562	0.9299047619	0.5928571429	0.42468	0.8567301533	59.035125	36.66	9.5	5.42616245095584E-05	42.11	221.8561659438	222.2882160971	223.98544973	-0.6246089746	1.1741370865
155889	P n m a	(La0.9Pr0.1)(MnO3)	Perovskite#GdFeO3	Dyakonov, V.; Bukhanko, F.; Kamenev, V.; Zubov, E.; Baran, S.; Jaworska-Golab, T.; Szytula, A.; Wawrzynska, E.; Penc, B.; Duraj, R.; Stuesser, N.; Arciszewska, M.; Dobrowolski, W.; Dyakonov, K.; Pientosa, J.; Manus, O.; Nabialek, A.; Aleshkevych, P.; Puzniak, R.; Wisniewski, A.; Zuberek, R.; Szymczak, H.	5.4941(7) 7.777(1) 5.5269(1) 90 90 90	236.15	242.047	293	2006		La	0.9	Pr	0.1	Mn	1	_	0	O	3	5.4941	7.777	5.5269	90	90	90	62	orthorhombic	57	59	25	0	8	33	31	60	0	101	1.95	1.85	1.4	0	0.6	1.1	1.13	1.55	0	3.44	138.90547	140.90765	54.938045	0	15.9994	22.39	20.8	7.35	0	17.36	13	13	7.8	0	0.02658	215	216	68	0	5.3	3.75	3.67	8.89	0	6.83	8	8	4	0	2	3	5	7	0	16	3	3	-2	1.1698	0.72	1.26	1.6247222222	0.9284126984	0.5714285714	0.4498	0.8677414429	59.035125	36.66	9.5	5.42616245095584E-05	42.11	221.8250777778	222.2430192207	223.98544973	-0.6162481514	1.2052252525
155890	P n m a	(La0.8Pr0.2)(MnO3)	Perovskite#GdFeO3	Dyakonov, V.; Bukhanko, F.; Kamenev, V.; Zubov, E.; Baran, S.; Jaworska-Golab, T.; Szytula, A.; Wawrzynska, E.; Penc, B.; Duraj, R.; Stuesser, N.; Arciszewska, M.; Dobrowolski, W.; Dyakonov, K.; Pientosa, J.; Manus, O.; Nabialek, A.; Aleshkevych, P.; Puzniak, R.; Wisniewski, A.; Zuberek, R.; Szymczak, H.	5.4971(8) 7.779(1) 5.5193(6) 90 90 90	236.02	242.247	293	2006		La	0.8	Pr	0.2	Mn	1	_	0	O	3	5.4971	7.779	5.5193	90	90	90	62	orthorhombic	57	59	25	0	8	33	31	60	0	101	1.95	1.85	1.4	0	0.6	1.1	1.13	1.55	0	3.44	138.90547	140.90765	54.938045	0	15.9994	22.39	20.8	7.35	0	17.36	13	13	7.8	0	0.02658	215	216	68	0	5.3	3.75	3.67	8.89	0	6.83	8	8	4	0	2	3	5	7	0	16	3	3	-2	1.1676	0.72	1.26	1.6216666667	0.9266666667	0.5714285714	0.4476	0.8669557687	59.035125	36.66	9.5	5.42616245095584E-05	42.11	221.8259333333	222.245289102	223.98544973	-0.6168473195	1.204369697
155891	P n m a	(La0.7Pr0.3)(MnO3)	Perovskite#GdFeO3	Dyakonov, V.; Bukhanko, F.; Kamenev, V.; Zubov, E.; Baran, S.; Jaworska-Golab, T.; Szytula, A.; Wawrzynska, E.; Penc, B.; Duraj, R.; Stuesser, N.; Arciszewska, M.; Dobrowolski, W.; Dyakonov, K.; Pientosa, J.; Manus, O.; Nabialek, A.; Aleshkevych, P.; Puzniak, R.; Wisniewski, A.; Zuberek, R.; Szymczak, H.	5.500(1) 7.777(3) 5.507(2) 90 90 90	235.55	242.447	293	2006		La	0.7	Pr	0.3	Mn	1	_	0	O	3	5.5	7.777	5.507	90	90	90	62	orthorhombic	57	59	25	0	8	33	31	60	0	101	1.95	1.85	1.4	0	0.6	1.1	1.13	1.55	0	3.44	138.90547	140.90765	54.938045	0	15.9994	22.39	20.8	7.35	0	17.36	13	13	7.8	0	0.02658	215	216	68	0	5.3	3.75	3.67	8.89	0	6.83	8	8	4	0	2	3	5	7	0	16	3	3	-2	1.1654	0.72	1.26	1.6186111111	0.9249206349	0.5714285714	0.4454	0.8661700945	59.035125	36.66	9.5	5.42616245095584E-05	42.11	221.8267888889	222.2475589834	223.98544973	-0.6174460882	1.2035141414
155892	P n m a	(La0.6Pr0.4)(MnO3)	Perovskite#GdFeO3	Dyakonov, V.; Bukhanko, F.; Kamenev, V.; Zubov, E.; Baran, S.; Jaworska-Golab, T.; Szytula, A.; Wawrzynska, E.; Penc, B.; Duraj, R.; Stuesser, N.; Arciszewska, M.; Dobrowolski, W.; Dyakonov, K.; Pientosa, J.; Manus, O.; Nabialek, A.; Aleshkevych, P.; Puzniak, R.; Wisniewski, A.; Zuberek, R.; Szymczak, H.	5.499(1) 7.772(1) 5.500(1) 90 90 90	235.06	242.647	293	2006		La	0.6	Pr	0.4	Mn	1	_	0	O	3	5.499	7.772	5.5	90	90	90	62	orthorhombic	57	59	25	0	8	33	31	60	0	101	1.95	1.85	1.4	0	0.6	1.1	1.13	1.55	0	3.44	138.90547	140.90765	54.938045	0	15.9994	22.39	20.8	7.35	0	17.36	13	13	7.8	0	0.02658	215	216	68	0	5.3	3.75	3.67	8.89	0	6.83	8	8	4	0	2	3	5	7	0	16	3	3	-2	1.1632	0.72	1.26	1.6155555556	0.9231746032	0.5714285714	0.4432	0.8653844203	59.035125	36.66	9.5	5.42616245095584E-05	42.11	221.8276444444	222.2498288647	223.98544973	-0.618044457	1.2026585859
155893	P n m a	(La0.5Pr0.5)(MnO3)	Perovskite#GdFeO3	Dyakonov, V.; Bukhanko, F.; Kamenev, V.; Zubov, E.; Baran, S.; Jaworska-Golab, T.; Szytula, A.; Wawrzynska, E.; Penc, B.; Duraj, R.; Stuesser, N.; Arciszewska, M.; Dobrowolski, W.; Dyakonov, K.; Pientosa, J.; Manus, O.; Nabialek, A.; Aleshkevych, P.; Puzniak, R.; Wisniewski, A.; Zuberek, R.; Szymczak, H.	5.5006(9) 7.764(1) 5.496(1) 90 90 90	234.72	242.847	293	2006		La	0.5	Pr	0.5	Mn	1	_	0	O	3	5.5006	7.764	5.496	90	90	90	62	orthorhombic	57	59	25	0	8	33	31	60	0	101	1.95	1.85	1.4	0	0.6	1.1	1.13	1.55	0	3.44	138.90547	140.90765	54.938045	0	15.9994	22.39	20.8	7.35	0	17.36	13	13	7.8	0	0.02658	215	216	68	0	5.3	3.75	3.67	8.89	0	6.83	8	8	4	0	2	3	5	7	0	16	3	3	-2	1.161	0.72	1.26	1.6125	0.9214285714	0.5714285714	0.441	0.8645987461	59.035125	36.66	9.5	5.42616245095584E-05	42.11	221.8285	222.2520987461	223.98544973	-0.6186424256	1.2018030303
155894	P n m a	(La0.4Pr0.6)(MnO3)	Perovskite#GdFeO3	Dyakonov, V.; Bukhanko, F.; Kamenev, V.; Zubov, E.; Baran, S.; Jaworska-Golab, T.; Szytula, A.; Wawrzynska, E.; Penc, B.; Duraj, R.; Stuesser, N.; Arciszewska, M.; Dobrowolski, W.; Dyakonov, K.; Pientosa, J.; Manus, O.; Nabialek, A.; Aleshkevych, P.; Puzniak, R.; Wisniewski, A.; Zuberek, R.; Szymczak, H.	5.5182(7) 7.745(1) 5.4903(8) 90 90 90	234.65	243.047	293	2006		La	0.4	Pr	0.6	Mn	1	_	0	O	3	5.5182	7.745	5.4903	90	90	90	62	orthorhombic	57	59	25	0	8	33	31	60	0	101	1.95	1.85	1.4	0	0.6	1.1	1.13	1.55	0	3.44	138.90547	140.90765	54.938045	0	15.9994	22.39	20.8	7.35	0	17.36	13	13	7.8	0	0.02658	215	216	68	0	5.3	3.75	3.67	8.89	0	6.83	8	8	4	0	2	3	5	7	0	16	3	3	-2	1.1588	0.72	1.26	1.6094444444	0.9196825397	0.5714285714	0.4388	0.8638130719	59.035125	36.66	9.5	5.42616245095584E-05	42.11	221.8293555556	222.2543686274	223.98544973	-0.6192399936	1.2009474747
155895	P n m a	(La0.2Pr0.8)(MnO3)	Perovskite#GdFeO3	Dyakonov, V.; Bukhanko, F.; Kamenev, V.; Zubov, E.; Baran, S.; Jaworska-Golab, T.; Szytula, A.; Wawrzynska, E.; Penc, B.; Duraj, R.; Stuesser, N.; Arciszewska, M.; Dobrowolski, W.; Dyakonov, K.; Pientosa, J.; Manus, O.; Nabialek, A.; Aleshkevych, P.; Puzniak, R.; Wisniewski, A.; Zuberek, R.; Szymczak, H.	5.5652(5) 7.6974(8) 5.4744(6) 90 90 90	234.51	243.447	293	2006		La	0.2	Pr	0.8	Mn	1	_	0	O	3	5.5652	7.6974	5.4744	90	90	90	62	orthorhombic	57	59	25	0	8	33	31	60	0	101	1.95	1.85	1.4	0	0.6	1.1	1.13	1.55	0	3.44	138.90547	140.90765	54.938045	0	15.9994	22.39	20.8	7.35	0	17.36	13	13	7.8	0	0.02658	215	216	68	0	5.3	3.75	3.67	8.89	0	6.83	8	8	4	0	2	3	5	7	0	16	3	3	-2	1.1544	0.72	1.26	1.6033333333	0.9161904762	0.5714285714	0.4344	0.8622417235	59.035125	36.66	9.5	5.42616245095584E-05	42.11	221.8310666667	222.2589083902	223.98544973	-0.6204339265	1.1992363636
156305	R -3 m H	Ba4(NdMn3)O12	Ba2NiTeO6	Yang, H.; Tang, Y.-K.; Yao, L.-D.; Zhang, W.; Li, Q.-A.; Li, F.-Y.; Jin, C.-Q.; Yu, R.-C.	5.8 5.8 28.6 90 90 120	833.21	1050.408	293	2007		Ba	1	_	0	Nd	0.25	Mn	0.75	O	3	5.8	5.8	28.6	90	90	120	166	trigonal	56	0	60	25	8	14	0	30	60	101	2.15	0	1.85	1.4	0.6	0.89	0	1.14	1.55	3.44	137.327	0	144.242	54.938045	15.9994	38.16	0	20.59	7.35	17.36	18	0	17	7.8	0.02658	272	0	208	68	5.3	5.02	0	3.66	8.89	6.83	6	0	8	4	2	2	0	6	7	16	2	4.0714285714	-2	1.49	0.77575	1.26	1.920721882	1.1825396825	0.6156746032	0.71425	0.9551976659	196.921625	161.69	7.9	0.0020590379	166.55	276.793528118	277.0344757838	278.961275203	-0.5060188178	1.2779004535
156987	P 4 m m	(Pb0.97Cd0.03)(TiO3)	Perovskite#PbTiO3#BaTiO3	Chen Jun; Xing Xianran; Yu Ranbo; Liu Guirong; Li Junhong; Liu Yuntao	3.8907 3.8907 4.1524 90 90 90	62.86	300.2433	293	2006		Pb	0.97	Cd	0.03	Ti	1	_	0	O	3	3.8907	3.8907	4.1524	90	90	90	99	tetragonal	82	48	22	0	8	82	75	51	0	101	1.8	1.55	1.4	0	0.6	2.33	1.69	1.54	0	3.44	207.2	112.411	47.867	0	15.9994	18.26	13	10.64	0	17.36	35	97	22	0	0.02658	47	46	100	0	5.3	4.95	2.98	2.95	0	6.83	6	5	4	0	2	14	12	4	0	16	2	4	-2	1.3228	0.745	1.26	1.7755704698	1.0498412698	0.5912698413	0.5778	0.910880496	92.628	75.94	7.01	3.26460730401474E-06	78.4	51.8022295302	52.1353100262	53.98544973	-0.6008552348	1.2099655917
