Repository: ihalage/analogmat

## Supplementary Materials for "Analogical discovery of disordered perovskites by crystal structure information hidden in unsupervised material fingerprints"

### Achintha Ihalage and Yang Hao

# DESCRIPTION: <p>Dielectric properties of (Ba0.5Sr0.5)TiO3 thin films</p>

# DESCRIPTION: <p>The dielectric properties of (Ba0.5Sr0.5)TiO3 (BST) thin films with high electrical resistivity were investigated. BST films are deposited on Pt/TiO2/SiO2/Si substrates by a metal-organic deposition (MOD) method. The dielectric permittivity and ac conductivity of the films are measured in the frequency range 102-105 Hz. The dielectric permittivity εr decreases slightly with frequency f ...</p>

File: analogmat/ICSD_data/ICSD_all_data.csv (part 32 of 35)
CollectionCode	HMS	StructuredFormula	StructureType	Authors	CellParameter	CellVolume	FormulaWeight	Temperature	PublicationYear	Quality	A1	A1_frac	A2	A2_frac	B1	B1_frac	B2	B2_frac	O	O_frac	a	b	c	alpha	beta	gamma	SpaceGroupNum	CrystalClass	atom_numA1	atom_numA2	atom_numB1	atom_numB2	atom_numO	mend_numA1	mend_numA2	mend_numB1	mend_numB2	mend_numO	atomic_rA1	atomic_rA2	atomic_rB1	atomic_rB2	atomic_rO	A1_X	A2_X	B1_X	B2_X	O_X	M_A1	M_A2	M_B1	M_B2	M_O	V_A1	V_A2	V_B1	V_B2	V_O	therm_con_A1	therm_con_A2	therm_con_B1	therm_con_B2	therm_con_O	polarizability_A1	polarizability_A2	polarizability_B1	polarizability_B2	polarizability_O	lattice_const_A1	lattice_const_A2	lattice_const_B1	lattice_const_B2	lattice_const_O	Row_A1	Row_A2	Row_B1	Row_B2	Row_O	Group_A1	Group_A2	Group_B1	Group_B2	Group_O	nA	nB	nO	rA_avg	rB_avg	rO	rA/rB	rA/rO	rB/rO	rA-rB	Goldschmidt_TF	SISSO_1	SISSO_2	SISSO_3	SISSO_4	SISSO_5	SISSO_6	SISSO_7	SISSO_8	SISSO_9	SISSO_10
156988	P 4 m m	(Pb0.94Cd0.06)(TiO3)	Perovskite#PbTiO3#BaTiO3	Chen Jun; Xing Xianran; Yu Ranbo; Liu Guirong; Li Junhong; Liu Yuntao	3.8927 3.8927 4.1576 90 90 90	63	297.3996	293	2006		Pb	0.94	Cd	0.06	Ti	1	_	0	O	3	3.8927	3.8927	4.1576	90	90	90	99	tetragonal	82	48	22	0	8	82	75	51	0	101	1.8	1.55	1.4	0	0.6	2.33	1.69	1.54	0	3.44	207.2	112.411	47.867	0	15.9994	18.26	13	10.64	0	17.36	35	97	22	0	0.02658	47	46	100	0	5.3	4.95	2.98	2.95	0	6.83	6	5	4	0	2	14	12	4	0	16	2	4	-2	1.3156	0.745	1.26	1.7659060403	1.0441269841	0.5912698413	0.5706	0.9083412597	92.628	75.94	7.01	3.26460730401474E-06	78.4	51.8046939597	52.1424352194	53.98544973	-0.6028593643	1.2075011622
157638	P b n m	(Sr0.33Eu0.67)(MnO3)	Perovskite#GdFeO3	Venkataiah, G.; Prasad, V.; Venugopal Reddy, P.	5.4583 5.4264 7.667 90 90 90	227.09	233.6648	293	2007		Sr	0.33	Eu	0.67	Mn	1	_	0	O	3	5.4583	5.4264	7.667	90	90	90	62	orthorhombic	38	63	25	0	8	15	18	60	0	101	2	1.85	1.4	0	0.6	0.95	1.2	1.55	0	3.44	87.62	151.964	54.938045	0	15.9994	33.94	28.97	7.35	0	17.36	35	14	7.8	0	0.02658	197.2	184	68	0	5.3	6.08	4.61	8.89	0	6.83	5	8	4	0	2	2	9	7	0	16	2.67	3.4	-2	1.16389	0.74	1.26	1.5728243243	0.9237222222	0.5873015873	0.42389	0.8569745279	58.45	25.06	6.4	0.0005925926	30.51	201.0510656757	201.4841502036	203.18544973	-0.5880606435	1.215600991
157807	P 4 m m	(Ba0.67Pb0.33)(TiO3)	Perovskite#PbTiO3#BaTiO3	Hikam, M.; Soegijono, B.; Sofyan, N.I.	3.943(1) 3.943(1) 4.055(1) 90 90 90	63.04	256.2875	293	2006		Ba	0.67	Pb	0.33	Ti	1	_	0	O	3	3.943	3.943	4.055	90	90	90	99	tetragonal	56	82	22	0	8	14	82	51	0	101	2.15	1.8	1.4	0	0.6	0.89	2.33	1.54	0	3.44	137.327	207.2	47.867	0	15.9994	38.16	18.26	10.64	0	17.36	18	35	22	0	0.02658	272	47	100	0	5.3	5.02	4.95	2.95	0	6.83	6	6	4	0	2	2	14	4	0	16	2	4	-2	1.4372	0.745	1.26	1.9291275168	1.1406349206	0.5912698413	0.6922	0.9512261398	88.521625	55.69	7.5	0.0007835277	58.15	276.7630724832	277.022098623	278.98544973	-0.5092567199	1.3083560882
157855	P n m a	La(Mn0.7Cr0.3O3)	Perovskite#GdFeO3	Estemirova, S.; Fetisov, A.; Balakirev, V.; Titova, S.	5.536(5) 7.801(5) 5.531(5) 90 90 90	238.86	240.965	293	2007		La	1	_	0	Mn	0.7	Cr	0.3	O	3	5.536	7.801	5.531	90	90	90	62	orthorhombic	57	0	25	24	8	33	0	60	57	101	1.95	0	1.4	1.4	0.6	1.1	0	1.55	1.66	3.44	138.90547	0	54.938045	51.9961	15.9994	22.39	0	7.35	7.23	17.36	13	0	7.8	94	0.02658	215	0	68	83	5.3	3.75	0	8.89	2.88	6.83	8	0	4	4	2	3	0	7	6	16	3	3	-2	1.172	0.751	1.26	1.5605858855	0.9301587302	0.596031746	0.421	0.8551385837	59.035125	36.66	9.5	0.0025614269	42.11	221.8604141145	222.2945526982	223.98544973	-0.6258109019	1.1698889158
157856	P n m a	La(Mn0.5Cr0.5O3)	Perovskite#GdFeO3	Estemirova, S.; Fetisov, A.; Balakirev, V.; Titova, S.	5.510(3) 7.805(5) 5.529(3) 90 90 90	237.78	240.377	293	2007		La	1	_	0	Mn	0.5	Cr	0.5	O	3	5.51	7.805	5.529	90	90	90	62	orthorhombic	57	0	25	24	8	33	0	60	57	101	1.95	0	1.4	1.4	0.6	1.1	0	1.55	1.66	3.44	138.90547	0	54.938045	51.9961	15.9994	22.39	0	7.35	7.23	17.36	13	0	7.8	94	0.02658	215	0	68	83	5.3	3.75	0	8.89	2.88	6.83	8	0	4	4	2	3	0	7	6	16	3	3	-2	1.172	0.75	1.26	1.5626666667	0.9301587302	0.5952380952	0.422	0.8555640258	59.035125	36.66	9.5	0.0025614269	42.11	221.8593333333	222.2928973591	223.98544973	-0.6254897776	1.170969697
157871	P m -3 m	K0.91H0.09(NbO3)	Perovskite#CaTiO3	Kumada, N.; Kyoda, T.; Yonesaki, Y.; Takei, T.; Kinomura, N.	4.022(3) 4.022(3) 4.022(3) 90 90 90	65.06	176.5787	293	2007		K	0.91	H	0.09	Nb	1	_	0	O	3	4.022	4.022	4.022	90	90	90	221	cubic	19	1	41	0	8	10	103	53	0	101	2.2	0.25	1.45	0	0.6	0.82	2.2	1.6	0	3.44	39.0983	1.00794	92.90638	0	15.9994	45.94	11.42	10.83	0	17.36	100	0.1805	54	0	0.02658	289.7	4.50711	98	0	5.3	5.23	3.75	3.3	0	6.83	4	1	5	0	2	1	1	5	0	16	1	5	-2	1.3796	0.78	1.26	1.7687179487	1.0949206349	0.619047619	0.5996	0.9149407155	85.752	44.86	5.42	0.0022	48.26	292.5308820513	292.8462227668	294.692712991	-0.509837561	1.2691179487
157872	P 4 m m	K0.94H0.06(NbO3)	Perovskite#PbTiO3#BaTiO3	Kumada, N.; Kyoda, T.; Yonesaki, Y.; Takei, T.; Kinomura, N.	4.062(3) 4.062(3) 3.993(1) 90 90 90	65.88	177.7215	293	2007		K	0.94	H	0.06	Nb	1	_	0	O	3	4.062	4.062	3.993	90	90	90	99	tetragonal	19	1	41	0	8	10	103	53	0	101	2.2	0.25	1.45	0	0.6	0.82	2.2	1.6	0	3.44	39.0983	1.00794	92.90638	0	15.9994	45.94	11.42	10.83	0	17.36	100	0.1805	54	0	0.02658	289.7	4.50711	98	0	5.3	5.23	3.75	3.3	0	6.83	4	1	5	0	2	1	1	5	0	16	1	5	-2	1.4264	0.78	1.26	1.8287179487	1.1320634921	0.619047619	0.6464	0.931162577	85.752	44.86	5.42	0.0022	48.26	292.5176820513	292.8024446282	294.692712991	-0.4969016336	1.2823179487
157878	I m m m	Sr((Fe0.67Re0.33)O3)	Perovskite#Sr3CoSb2O9	Pannunzio-Miner, E.V.; de Paoli, J.M.; Alonso, J.M.; Garcia Hernandez, M.; Sanchez, R.D.; Carbonio, R.E.	5.56733(1) 5.56796(1) 7.90224(2) 90 90 90	244.96	234.4825	300	2007		Sr	1	_	0	Fe	0.67	Re	0.33	O	3	5.56733	5.56796	7.90224	90	90	90	71	orthorhombic	38	0	26	75	8	15	0	61	58	101	2	0	1.4	1.35	0.6	0.95	0	1.83	1.9	3.44	87.62	0	55.845	186.207	15.9994	33.94	0	7.09	8.86	17.36	35	0	80	48	0.02658	197.2	0	62	62	5.3	6.08	0	2.87	2.76	6.83	5	0	4	6	2	2	0	8	7	16	2	3.825	-2	1.32	0.69495	1.26	1.8994172243	1.0476190476	0.551547619	0.62505	0.933187803	52.17	18.06	6.12	0.0136296296	24.23	200.9256327757	201.2337705787	203.18544973	-0.5286088759	1.3410338909
157896	R -3 c H	(La0.92Ba0.08)(CoO3)	Perovskite#LaAlO3	Luo Wanju; Wang Fangwei	5.4563(1) 5.4563(1) 13.183(1) 90 90 120	339.89	245.7114	293	2006		La	0.92	Ba	0.08	Co	1	_	0	O	3	5.4563	5.4563	13.183	90	90	120	167	trigonal	57	56	27	0	8	33	14	64	0	101	1.95	2.15	1.35	0	0.6	1.1	0.89	1.88	0	3.44	138.90547	137.327	58.933195	0	15.9994	22.39	38.16	6.67	0	17.36	13	18	100	0	0.02658	215	272	55	0	5.3	3.75	5.02	2.51	0	6.83	8	6	4	0	2	3	2	9	0	16	2.92	3.1	-2	1.19744	0.6835	1.26	1.751923921	0.9503492063	0.5424603175	0.51394	0.8940944113	45.705125	21.66	9.17	5.42616245095584E-05	28.78	221.762016079	222.1421704903	223.9757233578	-0.595922078	1.2682869513
157897	R -3 c H	(La0.9Ba0.1)(CoO3)	Perovskite#LaAlO3	Luo Wanju; Wang Fangwei	5.4602(1) 5.4602(1) 13.207(1) 90 90 120	341	245.68	293	2006		La	0.9	Ba	0.1	Co	1	_	0	O	3	5.4602	5.4602	13.207	90	90	120	167	trigonal	57	56	27	0	8	33	14	64	0	101	1.95	2.15	1.35	0	0.6	1.1	0.89	1.88	0	3.44	138.90547	137.327	58.933195	0	15.9994	22.39	38.16	6.67	0	17.36	13	18	100	0	0.02658	215	272	55	0	5.3	3.75	5.02	2.51	0	6.83	8	6	4	0	2	3	2	9	0	16	2.9	3.1	-2	1.2038	0.6835	1.26	1.7612289685	0.9553968254	0.5424603175	0.5203	0.8964083805	45.705125	21.66	9.17	5.42616245095584E-05	28.78	221.7590710315	222.1351794119	223.9757233578	-0.5941163348	1.2712319988
157898	R -3 c H	(La0.88Ba0.12)(CoO3)	Perovskite#LaAlO3	Luo Wanju; Wang Fangwei	5.4616(1) 5.4616(1) 13.223(1) 90 90 120	341.59	245.6486	293	2006		La	0.88	Ba	0.12	Co	1	_	0	O	3	5.4616	5.4616	13.223	90	90	120	167	trigonal	57	56	27	0	8	33	14	64	0	101	1.95	2.15	1.35	0	0.6	1.1	0.89	1.88	0	3.44	138.90547	137.327	58.933195	0	15.9994	22.39	38.16	6.67	0	17.36	13	18	100	0	0.02658	215	272	55	0	5.3	3.75	5.02	2.51	0	6.83	8	6	4	0	2	3	2	9	0	16	2.88	3.2	-2	1.21016	0.682	1.26	1.7744281525	0.9604444444	0.5412698413	0.52816	0.8994165225	45.705125	21.66	9.17	5.42616245095584E-05	28.78	221.7537318475	222.12498837	223.9757233578	-0.5917638858	1.2765711828
157899	R -3 c H	(La0.85Ba0.15)(CoO3)	Perovskite#LaAlO3	Luo Wanju; Wang Fangwei	5.4658(1) 5.4658(1) 13.253(1) 90 90 120	342.89	245.6015	293	2006		La	0.85	Ba	0.15	Co	1	_	0	O	3	5.4658	5.4658	13.253	90	90	120	167	trigonal	57	56	27	0	8	33	14	64	0	101	1.95	2.15	1.35	0	0.6	1.1	0.89	1.88	0	3.44	138.90547	137.327	58.933195	0	15.9994	22.39	38.16	6.67	0	17.36	13	18	100	0	0.02658	215	272	55	0	5.3	3.75	5.02	2.51	0	6.83	8	6	4	0	2	3	2	9	0	16	2.85	3.2	-2	1.2197	0.682	1.26	1.7884164223	0.968015873	0.5412698413	0.5377	0.9028901572	45.705125	21.66	9.17	5.42616245095584E-05	28.78	221.7492835777	222.1144737349	223.9757233578	-0.589040407	1.2810194526
157900	R -3 c H	(La0.82Ba0.18)(CoO3)	Perovskite#LaAlO3	Luo Wanju; Wang Fangwei	5.4685(1) 5.4685(1) 13.280(1) 90 90 120	343.93	245.5544	293	2006		La	0.82	Ba	0.18	Co	1	_	0	O	3	5.4685	5.4685	13.28	90	90	120	167	trigonal	57	56	27	0	8	33	14	64	0	101	1.95	2.15	1.35	0	0.6	1.1	0.89	1.88	0	3.44	138.90547	137.327	58.933195	0	15.9994	22.39	38.16	6.67	0	17.36	13	18	100	0	0.02658	215	272	55	0	5.3	3.75	5.02	2.51	0	6.83	8	6	4	0	2	3	2	9	0	16	2.82	3.2	-2	1.22924	0.682	1.26	1.8024046921	0.9755873016	0.5412698413	0.54724	0.906363792	45.705125	21.66	9.17	5.42616245095584E-05	28.78	221.7448353079	222.1039590999	223.9757233578	-0.5863094552	1.2854677224
157901	R -3 c H	(La0.8Ba0.2)(CoO3)	Perovskite#LaAlO3	Luo Wanju; Wang Fangwei	5.4705(1) 5.4705(1) 13.299(1) 90 90 120	344.67	245.523	293	2006		La	0.8	Ba	0.2	Co	1	_	0	O	3	5.4705	5.4705	13.299	90	90	120	167	trigonal	57	56	27	0	8	33	14	64	0	101	1.95	2.15	1.35	0	0.6	1.1	0.89	1.88	0	3.44	138.90547	137.327	58.933195	0	15.9994	22.39	38.16	6.67	0	17.36	13	18	100	0	0.02658	215	272	55	0	5.3	3.75	5.02	2.51	0	6.83	8	6	4	0	2	3	2	9	0	16	2.8	3.2	-2	1.2356	0.682	1.26	1.8117302053	0.9806349206	0.5412698413	0.5536	0.9086795485	45.705125	21.66	9.17	5.42616245095584E-05	28.78	221.7418697947	222.0969493432	223.9757233578	-0.5844846852	1.2884332356
157903	R -3 c H	(La0.72Ba0.28)(CoO3)	Perovskite#LaAlO3	Luo Wanju; Wang Fangwei	5.4745(1) 5.4745(1) 13.363(1) 90 90 120	346.84	245.3974	293	2006		La	0.72	Ba	0.28	Co	1	_	0	O	3	5.4745	5.4745	13.363	90	90	120	167	trigonal	57	56	27	0	8	33	14	64	0	101	1.95	2.15	1.35	0	0.6	1.1	0.89	1.88	0	3.44	138.90547	137.327	58.933195	0	15.9994	22.39	38.16	6.67	0	17.36	13	18	100	0	0.02658	215	272	55	0	5.3	3.75	5.02	2.51	0	6.83	8	6	4	0	2	3	2	9	0	16	2.72	3.3	-2	1.26104	0.6805	1.26	1.8531080088	1.0008253968	0.5400793651	0.58054	0.918652141	45.705125	21.66	9.17	5.42616245095584E-05	28.78	221.7274319912	222.0655441322	223.9757233578	-0.5765889345	1.3028710391
157904	R -3 c H	(La0.7Ba0.3)(CoO3)	Perovskite#LaAlO3	Luo Wanju; Wang Fangwei	5.4752(1) 5.4752(1) 13.380(1) 90 90 120	347.37	245.366	293	2006		La	0.7	Ba	0.3	Co	1	_	0	O	3	5.4752	5.4752	13.38	90	90	120	167	trigonal	57	56	27	0	8	33	14	64	0	101	1.95	2.15	1.35	0	0.6	1.1	0.89	1.88	0	3.44	138.90547	137.327	58.933195	0	15.9994	22.39	38.16	6.67	0	17.36	13	18	100	0	0.02658	215	272	55	0	5.3	3.75	5.02	2.51	0	6.83	8	6	4	0	2	3	2	9	0	16	2.7	3.3	-2	1.2674	0.6805	1.26	1.8624540779	1.0058730159	0.5400793651	0.5869	0.9209696876	45.705125	21.66	9.17	5.42616245095584E-05	28.78	221.7244459221	222.0585156097	223.9757233578	-0.5747453566	1.3058571082
157905	P m -3 m	(La0.65Ba0.35)(CoO3)	Perovskite#CaTiO3	Luo Wanju; Wang Fangwei	3.8731(1) 3.8731(1) 3.8731(1) 90 90 90	58.1	245.2875	293	2006		La	0.65	Ba	0.35	Co	1	_	0	O	3	3.8731	3.8731	3.8731	90	90	90	221	cubic	57	56	27	0	8	33	14	64	0	101	1.95	2.15	1.35	0	0.6	1.1	0.89	1.88	0	3.44	138.90547	137.327	58.933195	0	15.9994	22.39	38.16	6.67	0	17.36	13	18	100	0	0.02658	215	272	55	0	5.3	3.75	5.02	2.51	0	6.83	8	6	4	0	2	3	2	9	0	16	2.65	3.4	-2	1.2833	0.679	1.26	1.8899852725	1.0184920635	0.5388888889	0.6043	0.9274804933	45.705125	21.66	9.17	5.42616245095584E-05	28.78	221.7143147275	222.0374952209	223.9757233578	-0.5695487391	1.3159883028
157906	P m -3 m	(La0.6Ba0.4)(CoO3)	Perovskite#CaTiO3	Luo Wanju; Wang Fangwei	3.8760(1) 3.8760(1) 3.8760(1) 90 90 90	58.23	245.209	293	2006		La	0.6	Ba	0.4	Co	1	_	0	O	3	3.876	3.876	3.876	90	90	90	221	cubic	57	56	27	0	8	33	14	64	0	101	1.95	2.15	1.35	0	0.6	1.1	0.89	1.88	0	3.44	138.90547	137.327	58.933195	0	15.9994	22.39	38.16	6.67	0	17.36	13	18	100	0	0.02658	215	272	55	0	5.3	3.75	5.02	2.51	0	6.83	8	6	4	0	2	3	2	9	0	16	2.6	3.4	-2	1.2992	0.679	1.26	1.9134020619	1.0311111111	0.5388888889	0.6202	0.9332788419	45.705125	21.66	9.17	5.42616245095584E-05	28.78	221.7067979381	222.01987678	223.9757233578	-0.5648993581	1.3235050922
157907	P m -3 m	(La0.55Ba0.45)(CoO3)	Perovskite#CaTiO3	Luo Wanju; Wang Fangwei	3.8804(1) 3.8804(1) 3.8804(1) 90 90 90	58.43	245.1305	293	2006		La	0.55	Ba	0.45	Co	1	_	0	O	3	3.8804	3.8804	3.8804	90	90	90	221	cubic	57	56	27	0	8	33	14	64	0	101	1.95	2.15	1.35	0	0.6	1.1	0.89	1.88	0	3.44	138.90547	137.327	58.933195	0	15.9994	22.39	38.16	6.67	0	17.36	13	18	100	0	0.02658	215	272	55	0	5.3	3.75	5.02	2.51	0	6.83	8	6	4	0	2	3	2	9	0	16	2.55	3.5	-2	1.3151	0.6775	1.26	1.9411070111	1.0437301587	0.5376984127	0.6376	0.9398042179	45.705125	21.66	9.17	5.42616245095584E-05	28.78	221.6964929889	221.9986972069	223.9757233578	-0.5596430888	1.3338100414
158818	P b n m	La((Fe0.6Ni0.4)O3)	Perovskite#GdFeO3	Kiselev, E.A.; Proskurnina, N.V.; Voronin, V.I.; Cherepanov, V.A.	5.523(2) 5.486(2) 7.774(4) 90 90 90	235.55	243.901	293	2007		La	1	_	0	Fe	0.6	Ni	0.4	O	3	5.523	5.486	7.774	90	90	90	62	orthorhombic	57	0	26	28	8	33	0	61	67	101	1.95	0	1.4	1.35	0.6	1.1	0	1.83	1.91	3.44	138.90547	0	55.845	58.6934	15.9994	22.39	0	7.09	6.59	17.36	13	0	80	91	0.02658	215	0	62	49	5.3	3.75	0	2.87	3.52	6.83	8	0	4	4	2	3	0	8	10	16	3	3	-2	1.172	0.694	1.26	1.6887608069	0.9301587302	0.5507936508	0.478	0.8800837727	52.755125	29.66	9.22	0.0024779475	35.83	221.7892391931	222.1913229658	223.98544973	-0.6067835448	1.2410638372
158819	P b n m	La((Fe0.65Ni0.35)O3)	Perovskite#GdFeO3	Kiselev, E.A.; Proskurnina, N.V.; Voronin, V.I.; Cherepanov, V.A.	5.526(4) 5.495(4) 7.786(8) 90 90 90	236.42	243.758	293	2007		La	1	_	0	Fe	0.65	Ni	0.35	O	3	5.526	5.495	7.786	90	90	90	62	orthorhombic	57	0	26	28	8	33	0	61	67	101	1.95	0	1.4	1.35	0.6	1.1	0	1.83	1.91	3.44	138.90547	0	55.845	58.6934	15.9994	22.39	0	7.09	6.59	17.36	13	0	80	91	0.02658	215	0	62	49	5.3	3.75	0	2.87	3.52	6.83	8	0	4	4	2	3	0	8	10	16	3	3	-2	1.172	0.6935	1.26	1.6899783706	0.9301587302	0.5503968254	0.4785	0.8803090309	52.755125	29.66	9.22	0.0024779475	35.83	221.7885216294	222.1903306603	223.98544973	-0.6066099014	1.2417814009
158820	P b n m	La((Fe0.7Ni0.3)O3)	Perovskite#GdFeO3	Kiselev, E.A.; Proskurnina, N.V.; Voronin, V.I.; Cherepanov, V.A.	5.531(5) 5.503(5) 7.795(8) 90 90 90	237.26	243.615	293	2007		La	1	_	0	Fe	0.7	Ni	0.3	O	3	5.531	5.503	7.795	90	90	90	62	orthorhombic	57	0	26	28	8	33	0	61	67	101	1.95	0	1.4	1.35	0.6	1.1	0	1.83	1.91	3.44	138.90547	0	55.845	58.6934	15.9994	22.39	0	7.09	6.59	17.36	13	0	80	91	0.02658	215	0	62	49	5.3	3.75	0	2.87	3.52	6.83	8	0	4	4	2	3	0	8	10	16	3	3	-2	1.172	0.693	1.26	1.6911976912	0.9301587302	0.55	0.479	0.8805344044	52.755125	29.66	9.22	0.0024779475	35.83	221.7878023088	222.1893367132	223.98544973	-0.6064361367	1.2425007215
158821	P b n m	La((Fe0.8Ni0.2)O3)	Perovskite#GdFeO3	Kiselev, E.A.; Proskurnina, N.V.; Voronin, V.I.; Cherepanov, V.A.	5.540(7) 5.521(7) 7.815(1) 90 90 90	239.03	243.329	293	2007		La	1	_	0	Fe	0.8	Ni	0.2	O	3	5.54	5.521	7.815	90	90	90	62	orthorhombic	57	0	26	28	8	33	0	61	67	101	1.95	0	1.4	1.35	0.6	1.1	0	1.83	1.91	3.44	138.90547	0	55.845	58.6934	15.9994	22.39	0	7.09	6.59	17.36	13	0	80	91	0.02658	215	0	62	49	5.3	3.75	0	2.87	3.52	6.83	8	0	4	4	2	3	0	8	10	16	3	3	-2	1.172	0.692	1.26	1.6936416185	0.9301587302	0.5492063492	0.48	0.8809854979	52.755125	29.66	9.22	0.0024779475	35.83	221.7863583815	222.1873438794	223.98544973	-0.6060882431	1.2439446488
158822	P b n m	La((Fe0.85Ni0.15)O3)	Perovskite#GdFeO3	Kiselev, E.A.; Proskurnina, N.V.; Voronin, V.I.; Cherepanov, V.A.	5.549(7) 5.512(7) 7.849(1) 90 90 90	240.07	243.186	293	2007		La	1	_	0	Fe	0.85	Ni	0.15	O	3	5.549	5.512	7.849	90	90	90	62	orthorhombic	57	0	26	28	8	33	0	61	67	101	1.95	0	1.4	1.35	0.6	1.1	0	1.83	1.91	3.44	138.90547	0	55.845	58.6934	15.9994	22.39	0	7.09	6.59	17.36	13	0	80	91	0.02658	215	0	62	49	5.3	3.75	0	2.87	3.52	6.83	8	0	4	4	2	3	0	8	10	16	3	3	-2	1.172	0.6915	1.26	1.6948662328	0.9301587302	0.5488095238	0.4805	0.881211218	52.755125	29.66	9.22	0.0024779475	35.83	221.7856337672	222.1863449851	223.98544973	-0.605914114	1.2446692631
158823	P b n m	La((Fe0.9Ni0.1)O3)	Perovskite#GdFeO3	Kiselev, E.A.; Proskurnina, N.V.; Voronin, V.I.; Cherepanov, V.A.	5.549(7) 5.536(7) 7.832(1) 90 90 90	240.59	243.043	293	2007		La	1	_	0	Fe	0.9	Ni	0.1	O	3	5.549	5.536	7.832	90	90	90	62	orthorhombic	57	0	26	28	8	33	0	61	67	101	1.95	0	1.4	1.35	0.6	1.1	0	1.83	1.91	3.44	138.90547	0	55.845	58.6934	15.9994	22.39	0	7.09	6.59	17.36	13	0	80	91	0.02658	215	0	62	49	5.3	3.75	0	2.87	3.52	6.83	8	0	4	4	2	3	0	8	10	16	3	3	-2	1.172	0.691	1.26	1.6960926194	0.9301587302	0.5484126984	0.481	0.8814370537	52.755125	29.66	9.22	0.0024779475	35.83	221.7849073806	222.1853444343	223.98544973	-0.6057398632	1.2453956497
158824	P b n m	La((Fe0.95Ni0.05)O3)	Perovskite#GdFeO3	Kiselev, E.A.; Proskurnina, N.V.; Voronin, V.I.; Cherepanov, V.A.	5.549(7) 5.542(7) 7.853(1) 90 90 90	241.5	242.9	293	2007		La	1	_	0	Fe	0.95	Ni	0.05	O	3	5.549	5.542	7.853	90	90	90	62	orthorhombic	57	0	26	28	8	33	0	61	67	101	1.95	0	1.4	1.35	0.6	1.1	0	1.83	1.91	3.44	138.90547	0	55.845	58.6934	15.9994	22.39	0	7.09	6.59	17.36	13	0	80	91	0.02658	215	0	62	49	5.3	3.75	0	2.87	3.52	6.83	8	0	4	4	2	3	0	8	10	16	3	3	-2	1.172	0.6905	1.26	1.697320782	0.9301587302	0.548015873	0.4815	0.8816630053	52.755125	29.66	9.22	0.0024779475	35.83	221.784179218	222.1843422233	223.98544973	-0.6055654906	1.2461238123
158826	R -3 c H	La((Fe0.2Ni0.8)O3)	Perovskite#LaAlO3	Kiselev, E.A.; Proskurnina, N.V.; Voronin, V.I.; Cherepanov, V.A.	5.509(4) 5.509(4) 13.290(1) 90 90 120	349.3	245.045	293	2007		La	1	_	0	Fe	0.2	Ni	0.8	O	3	5.509	5.509	13.29	90	90	120	167	trigonal	57	0	26	28	8	33	0	61	67	101	1.95	0	1.4	1.35	0.6	1.1	0	1.83	1.91	3.44	138.90547	0	55.845	58.6934	15.9994	22.39	0	7.09	6.59	17.36	13	0	80	91	0.02658	215	0	62	49	5.3	3.75	0	2.87	3.52	6.83	8	0	4	4	2	3	0	8	10	16	3	3	-2	1.172	0.698	1.26	1.6790830946	0.9301587302	0.553968254	0.474	0.8782858487	52.755125	29.66	9.22	0.0024779475	35.83	221.7949169054	222.1992027542	223.98544973	-0.6081683402	1.2353861249
158827	R -3 c H	La((Fe0.25Ni0.75)O3)	Perovskite#LaAlO3	Kiselev, E.A.; Proskurnina, N.V.; Voronin, V.I.; Cherepanov, V.A.	5.485(3) 5.485(3) 13.212(8) 90 90 120	344.23	244.902	293	2007		La	1	_	0	Fe	0.25	Ni	0.75	O	3	5.485	5.485	13.212	90	90	120	167	trigonal	57	0	26	28	8	33	0	61	67	101	1.95	0	1.4	1.35	0.6	1.1	0	1.83	1.91	3.44	138.90547	0	55.845	58.6934	15.9994	22.39	0	7.09	6.59	17.36	13	0	80	91	0.02658	215	0	62	49	5.3	3.75	0	2.87	3.52	6.83	8	0	4	4	2	3	0	8	10	16	3	3	-2	1.172	0.6975	1.26	1.6802867384	0.9301587302	0.5535714286	0.4745	0.8785101874	52.755125	29.66	9.22	0.0024779475	35.83	221.7942132616	222.1982234491	223.98544973	-0.6079956629	1.2360897687
158828	R -3 c H	La((Fe0.3Ni0.7)O3)	Perovskite#LaAlO3	Kiselev, E.A.; Proskurnina, N.V.; Voronin, V.I.; Cherepanov, V.A.	5.492(6) 5.492(6) 13.222(1) 90 90 120	345.37	244.759	293	2007		La	1	_	0	Fe	0.3	Ni	0.7	O	3	5.492	5.492	13.222	90	90	120	167	trigonal	57	0	26	28	8	33	0	61	67	101	1.95	0	1.4	1.35	0.6	1.1	0	1.83	1.91	3.44	138.90547	0	55.845	58.6934	15.9994	22.39	0	7.09	6.59	17.36	13	0	80	91	0.02658	215	0	62	49	5.3	3.75	0	2.87	3.52	6.83	8	0	4	4	2	3	0	8	10	16	3	3	-2	1.172	0.697	1.26	1.681492109	0.9301587302	0.5531746032	0.475	0.8787346407	52.755125	29.66	9.22	0.0024779475	35.83	221.793507891	222.1972425317	223.98544973	-0.6078228652	1.2367951393
158829	R -3 c H	La((Fe0.4Ni0.6)O3)	Perovskite#LaAlO3	Kiselev, E.A.; Proskurnina, N.V.; Voronin, V.I.; Cherepanov, V.A.	5.502(2) 5.502(2) 13.244(6) 90 90 120	347.21	244.473	293	2007		La	1	_	0	Fe	0.4	Ni	0.6	O	3	5.502	5.502	13.244	90	90	120	167	trigonal	57	0	26	28	8	33	0	61	67	101	1.95	0	1.4	1.35	0.6	1.1	0	1.83	1.91	3.44	138.90547	0	55.845	58.6934	15.9994	22.39	0	7.09	6.59	17.36	13	0	80	91	0.02658	215	0	62	49	5.3	3.75	0	2.87	3.52	6.83	8	0	4	4	2	3	0	8	10	16	3	3	-2	1.172	0.696	1.26	1.683908046	0.9301587302	0.5523809524	0.476	0.8791838915	52.755125	29.66	9.22	0.0024779475	35.83	221.792091954	222.1952758456	223.98544973	-0.6074769082	1.2382110763
158887	P n m a	(Pr0.9Ba0.1)(MnO3)	Perovskite#GdFeO3	Trukhanov, S.V.; Khomchenko, V.A.; Lobanovski, L.S.; Bushinskii, M.V.; Karpinskii, D.V.; Fedotova, V.V.; Troyanchuk, I.O.; Trukhanov, A.V.; Stepin, S.G.; Szymczak, R.; Botez, C.E.; Adair, A.	5.5142(6) 7.7806(7) 5.5147(5) 90 90 90	236.6	243.49	293	2006		Pr	0.9	Ba	0.1	Mn	1	_	0	O	3	5.5142	7.7806	5.5147	90	90	90	62	orthorhombic	59	56	25	0	8	31	14	60	0	101	1.85	2.15	1.4	0	0.6	1.13	0.89	1.55	0	3.44	140.90765	137.327	54.938045	0	15.9994	20.8	38.16	7.35	0	17.36	13	18	7.8	0	0.02658	216	272	68	0	5.3	3.67	5.02	8.89	0	6.83	8	6	4	0	2	5	2	7	0	16	2.9	3.1	-2	1.184	0.747	1.26	1.5850066934	0.9396825397	0.5928571429	0.437	0.861070739	60.118375	38.35	9.43	6.20992917324024E-05	43.8	222.8519933066	223.2760640456	224.98544973	-0.6193675782	1.180264758
158891	P n m a	(Nd0.9Ba0.1)(MnO3)	Perovskite#GdFeO3	Trukhanov, S.V.; Khomchenko, V.A.; Lobanovski, L.S.; Bushinskii, M.V.; Karpinskii, D.V.; Fedotova, V.V.; Troyanchuk, I.O.; Trukhanov, A.V.; Stepin, S.G.; Szymczak, R.; Botez, C.E.; Adair, A.	5.4899(8) 7.7755(9) 5.4896(9) 90 90 90	234.33	246.487	293	2006		Nd	0.9	Ba	0.1	Mn	1	_	0	O	3	5.4899	7.7755	5.4896	90	90	90	62	orthorhombic	60	56	25	0	8	30	14	60	0	101	1.85	2.15	1.4	0	0.6	1.14	0.89	1.55	0	3.44	144.242	137.327	54.938045	0	15.9994	20.59	38.16	7.35	0	17.36	17	18	7.8	0	0.02658	208	272	68	0	5.3	3.66	5.02	8.89	0	6.83	8	6	4	0	2	6	2	7	0	16	2.9	3.1	-2	1.1597	0.747	1.26	1.552476573	0.9203968254	0.5928571429	0.4127	0.8525093565	60.118375	38.56	9.44	6.85185185185185E-05	44.01	214.860223427	215.3000327835	216.98544973	-0.6247625063	1.1731099063
159240	P 4 m m	Pb(Nb0.5Fe0.5)O3	Perovskite#PbTiO3#BaTiO3	Freire, F.N.A.; Rocha, H.H.B.; Santos, M.R.P.; Fechine, P.B.A.; Pereira, F.M.M.; Sohn, R.S.T.M.; Vasconcelos, I.F.; Sombra, A.S.B.	4.0116 4.0116 4.007 90 90 90	64.48	329.567	293	2008		Pb	1	_	0	Nb	0.5	Fe	0.5	O	3	4.0116	4.0116	4.007	90	90	90	99	tetragonal	82	0	41	26	8	82	0	53	61	101	1.8	0	1.45	1.4	0.6	2.33	0	1.6	1.83	3.44	207.2	0	92.90638	55.845	15.9994	18.26	0	10.83	7.09	17.36	35	0	54	80	0.02658	47	0	98	62	5.3	4.95	0	3.3	2.87	6.83	6	0	5	4	2	14	0	5	8	16	2	4	-2	1.33	0.735	1.26	1.8095238095	1.0555555556	0.5833333333	0.595	0.9179982773	90.568	72.94	7.07	0.0001418291	76.34	51.7854761905	52.1084744678	53.992712991	-0.5952163937	1.2267189315
159841	P n m a	(La0.6Bi0.4)(MnO3)	Perovskite#GdFeO3	Khomchenko, V.A.; Troyanchuk, I.O.; Mantytskaya, O.S.; Tovar, M.; Szymczak, H.	5.5254(1) 7.8220(2) 5.5475(1) 90 90 90	239.76	269.875	200	2006		La	0.6	Bi	0.4	Mn	1	_	0	O	3	5.5254	7.822	5.5475	90	90	90	62	orthorhombic	57	83	25	0	8	33	87	60	0	101	1.95	1.6	1.4	0	0.6	1.1	2.02	1.55	0	3.44	138.90547	208.9804	54.938045	0	15.9994	22.39	21.31	7.35	0	17.36	13	8	7.8	0	0.02658	215	48	68	0	5.3	3.75	4.75	8.89	0	6.83	8	6	4	0	2	3	15	7	0	16	3	3	-2	1.1712	0.72	1.26	1.6266666667	0.9295238095	0.5714285714	0.4512	0.8682414174	59.035125	36.66	9.5	5.42616245095584E-05	42.11	221.8245333333	222.2415747507	223.98544973	-0.6158666547	1.205769697
159845	P n m a	(La0.5Bi0.5)(MnO3)	Perovskite#GdFeO3	Khomchenko, V.A.; Troyanchuk, I.O.; Mantytskaya, O.S.; Tovar, M.; Szymczak, H.	5.7817(1) 7.6512(2) 5.4919(1) 90 90 90	242.94	276.882	250	2006		La	0.5	Bi	0.5	Mn	1	_	0	O	3	5.7817	7.6512	5.4919	90	90	90	62	orthorhombic	57	83	25	0	8	33	87	60	0	101	1.95	1.6	1.4	0	0.6	1.1	2.02	1.55	0	3.44	138.90547	208.9804	54.938045	0	15.9994	22.39	21.31	7.35	0	17.36	13	8	7.8	0	0.02658	215	48	68	0	5.3	3.75	4.75	8.89	0	6.83	8	6	4	0	2	3	15	7	0	16	3	3	-2	1.171	0.72	1.26	1.6263888889	0.9293650794	0.5714285714	0.451	0.8681699925	59.035125	36.66	9.5	5.42616245095584E-05	42.11	221.8246111111	222.2417811036	223.98544973	-0.6159211641	1.2056919192
159847	P n m a	(La0.4Bi0.6)(MnO3)	Perovskite#GdFeO3	Khomchenko, V.A.; Troyanchuk, I.O.; Mantytskaya, O.S.; Tovar, M.; Szymczak, H.	5.5420(2) 7.8415(2) 5.5476(2) 90 90 90	241.09	283.889	300	2006		La	0.4	Bi	0.6	Mn	1	_	0	O	3	5.542	7.8415	5.5476	90	90	90	62	orthorhombic	57	83	25	0	8	33	87	60	0	101	1.95	1.6	1.4	0	0.6	1.1	2.02	1.55	0	3.44	138.90547	208.9804	54.938045	0	15.9994	22.39	21.31	7.35	0	17.36	13	8	7.8	0	0.02658	215	48	68	0	5.3	3.75	4.75	8.89	0	6.83	8	6	4	0	2	3	15	7	0	16	3	3	-2	1.1708	0.72	1.26	1.6261111111	0.9292063492	0.5714285714	0.4508	0.8680985675	59.035125	36.66	9.5	5.42616245095584E-05	42.11	221.8246888889	222.2419874564	223.98544973	-0.6159756703	1.2056141414
160727	P 1 21/n 1	Nd((Mn0.5Ni0.5)O3)	Perovskite#Ba2LaRuO6#Cu2NdNbO6	Mouallem-Bahout, M.; Roisnel, T.; Bouree, F.; Andre, G.; Moure, C.; Pena, O.	5.514(1) 5.478(1) 7.777(2) 90 90.01 90	234.91	249.062	290	2007		Nd	1	_	0	Mn	0.5	Ni	0.5	O	3	5.514	5.478	7.777	90	90.01	90	14	monoclinic	60	0	25	28	8	30	0	60	67	101	1.85	0	1.4	1.35	0.6	1.14	0	1.55	1.91	3.44	144.242	0	54.938045	58.6934	15.9994	20.59	0	7.35	6.59	17.36	17	0	7.8	91	0.02658	208	0	68	49	5.3	3.66	0	8.89	3.52	6.83	8	0	4	4	2	6	0	7	10	16	3	3	-2	1.123	0.715	1.26	1.5706293706	0.8912698413	0.5674603175	0.408	0.8531825112	60.118375	38.56	9.44	0.0033018519	44.01	214.8373706294	215.2825531405	216.98544973	-0.624255516	1.195962704
160728	P 1 21/n 1	Y((Mn0.5Ni0.5)O3)	Perovskite#Ba2LaRuO6#Cu2NdNbO6	Mouallem-Bahout, M.; Roisnel, T.; Bouree, F.; Andre, G.; Moure, C.; Pena, O.	5.243(3) 5.601(3) 7.481(4) 90 90.01 90	219.69	193.727	290	2007		Y	1	_	0	Mn	0.5	Ni	0.5	O	3	5.243	5.601	7.481	90	90.01	90	14	monoclinic	39	0	25	28	8	25	0	60	67	101	1.8	0	1.4	1.35	0.6	1.22	0	1.55	1.91	3.44	88.90585	0	54.938045	58.6934	15.9994	19.88	0	7.35	6.59	17.36	17	0	7.8	91	0.02658	162	0	68	49	5.3	3.65	0	8.89	3.52	6.83	5	0	4	4	2	3	0	7	10	16	3	3	-2	1.04	0.715	1.26	1.4545454545	0.8253968254	0.5674603175	0.325	0.8234661249	60.618	39.32	6.47	0.0057088	44.77	165.8704545455	166.3689206704	167.98544973	-0.6396828715	1.1695454545
160975	P b n m	(Eu0.67Sr0.33)(MnO3)	Perovskite#GdFeO3	Venkataiah, G.; Vengopal Reddy, P.	5.4583 5.4264 7.667 90 90 90	227.09	233.6648	293	2008		Eu	0.67	Sr	0.33	Mn	1	_	0	O	3	5.4583	5.4264	7.667	90	90	90	62	orthorhombic	63	38	25	0	8	18	15	60	0	101	1.85	2	1.4	0	0.6	1.2	0.95	1.55	0	3.44	151.964	87.62	54.938045	0	15.9994	28.97	33.94	7.35	0	17.36	14	35	7.8	0	0.02658	184	197.2	68	0	5.3	4.61	6.08	8.89	0	6.83	8	5	4	0	2	9	2	7	0	16	2.67	3.4	-2	1.16389	0.74	1.26	1.5728243243	0.9237222222	0.5873015873	0.42389	0.8569745279	60.118375	30.18	9.5	0.0003172154	35.63	190.8510656757	191.2841502036	192.98544973	-0.5991717546	1.2044898799
161361	R -3 c H	(La0.67Li0.33)(MnO3)	Perovskite#LaAlO3	Kalyana Lakshmi, Y.; Venkataiah, G.; Vithal, M.; Venugopal Reddy, P.	5.5089 5.5089 13.31 90 90 120	349.82	198.2966	293	2008		La	0.67	Li	0.33	Mn	1	_	0	O	3	5.5089	5.5089	13.31	90	90	120	167	trigonal	57	3	25	0	8	33	12	60	0	101	1.95	1.45	1.4	0	0.6	1.1	0.98	1.55	0	3.44	138.90547	6.941	54.938045	0	15.9994	22.39	13.02	7.35	0	17.36	13	85	7.8	0	0.02658	215	164.1125	68	0	5.3	3.75	3.49	8.89	0	6.83	8	2	4	0	2	3	1	7	0	16	2.34	3.8	-2	1.08224	0.712	1.26	1.52	0.8589206349	0.5650793651	0.37024	0.8398650036	59.035125	36.66	9.5	5.42616245095584E-05	42.11	221.85024	222.3198650036	223.98544973	-0.6372603136	1.1800630303
161362	R -3 c H	(La0.67Na0.33)(MnO3)	Perovskite#LaAlO3	Kalyana Lakshmi, Y.; Venkataiah, G.; Vithal, M.; Venugopal Reddy, P.	5.4926 5.4926 13.3217 90 90 120	348.05	203.5934	293	2008		La	0.67	Na	0.33	Mn	1	_	0	O	3	5.4926	5.4926	13.3217	90	90	120	167	trigonal	57	11	25	0	8	33	11	60	0	101	1.95	1.8	1.4	0	0.6	1.1	0.93	1.55	0	3.44	138.90547	22.98976928	54.938045	0	15.9994	22.39	23.78	7.35	0	17.36	13	140	7.8	0	0.02658	215	162.7	68	0	5.3	3.75	4.23	8.89	0	6.83	8	3	4	0	2	3	1	7	0	16	2.34	3.8	-2	1.16804	0.712	1.26	1.640505618	0.927015873	0.5650793651	0.45604	0.8706306029	59.035125	36.66	9.5	5.42616245095584E-05	42.11	221.815534382	222.230124985	223.98544973	-0.6140414007	1.2147686483
161710	P 4 m m	(Pb0.95Bi0.05)(TiO3)	Perovskite#PbTiO3#BaTiO3	Hu Penghao; Cao Zhanmin; Chen Jun; Deng Jinxia; Sun Ce; Yu Ranbo; Xing Xianran	3.905 3.905 4.122 90 90 90	62.86	303.1765	293	2008		Pb	0.95	Bi	0.05	Ti	1	_	0	O	3	3.905	3.905	4.122	90	90	90	99	tetragonal	82	83	22	0	8	82	87	51	0	101	1.8	1.6	1.4	0	0.6	2.33	2.02	1.54	0	3.44	207.2	208.9804	47.867	0	15.9994	18.26	21.31	10.64	0	17.36	35	8	22	0	0.02658	47	48	100	0	5.3	4.95	4.75	2.95	0	6.83	6	6	4	0	2	14	15	4	0	16	2.05	3.9	-2	1.322	0.7515	1.26	1.7591483699	1.0492063492	0.5964285714	0.5705	0.9076558335	92.628	75.94	7.01	3.26460730401474E-06	78.4	51.8113516301	52.1485074635	53.98544973	-0.6033996678	1.2008434919
161711	P 4 m m	(Pb0.9Bi0.1)(TiO3)	Perovskite#PbTiO3#BaTiO3	Hu Penghao; Cao Zhanmin; Chen Jun; Deng Jinxia; Sun Ce; Yu Ranbo; Xing Xianran	3.906 3.906 4.108 90 90 90	62.68	303.266	293	2008		Pb	0.9	Bi	0.1	Ti	1	_	0	O	3	3.906	3.906	4.108	90	90	90	99	tetragonal	82	83	22	0	8	82	87	51	0	101	1.8	1.6	1.4	0	0.6	2.33	2.02	1.54	0	3.44	207.2	208.9804	47.867	0	15.9994	18.26	21.31	10.64	0	17.36	35	8	22	0	0.02658	47	48	100	0	5.3	4.95	4.75	2.95	0	6.83	6	6	4	0	2	14	15	4	0	16	2.1	3.9	-2	1.314	0.7515	1.26	1.748502994	1.0428571429	0.5964285714	0.5625	0.9048435768	92.628	75.94	7.01	3.26460730401474E-06	78.4	51.813997006	52.1563405828	53.98544973	-0.6056134655	1.198198116
161930	P n m a	(La0.9Nd0.1)(MnO3)	Perovskite#GdFeO3	Dyakonov, V.; Bukhanko, F.N.; Kamenev, V.I.; Zubov, E.E.; Arciszewska, M.; Dobrowolski, W.; Mikhaylov, V.; Puzniak, R.; Wisniewski, A.; Piotrowski, K.; Varyukhin, V.; Szymczak, H.; Szytula, A.; Duraj, R.; Stuesser, N.; Arulraj, A.; Baran, S.; Penc, B.; Jaworska-Golab, T.	5.4922(1) 7.7749(1) 5.5303(1) 90 90 90	236.15	242.38	300	2008		La	0.9	Nd	0.1	Mn	1	_	0	O	3	5.4922	7.7749	5.5303	90	90	90	62	orthorhombic	57	60	25	0	8	33	30	60	0	101	1.95	1.85	1.4	0	0.6	1.1	1.14	1.55	0	3.44	138.90547	144.242	54.938045	0	15.9994	22.39	20.59	7.35	0	17.36	13	17	7.8	0	0.02658	215	208	68	0	5.3	3.75	3.66	8.89	0	6.83	8	8	4	0	2	3	6	7	0	16	3	3	-2	1.1671	0.72	1.26	1.6209722222	0.9262698413	0.5714285714	0.4471	0.8667772064	59.035125	36.66	9.5	5.42616245095584E-05	42.11	221.8261277778	222.2458049842	223.98544973	-0.6169834384	1.2041752525
161931	P n m a	(La0.8Nd0.2)(MnO3)	Perovskite#GdFeO3	Dyakonov, V.; Bukhanko, F.N.; Kamenev, V.I.; Zubov, E.E.; Arciszewska, M.; Dobrowolski, W.; Mikhaylov, V.; Puzniak, R.; Wisniewski, A.; Piotrowski, K.; Varyukhin, V.; Szymczak, H.; Szytula, A.; Duraj, R.; Stuesser, N.; Arulraj, A.; Baran, S.; Penc, B.; Jaworska-Golab, T.	5.4944(1) 7.7732(2) 5.5158(1) 90 90 90	235.57	242.913	300	2008		La	0.8	Nd	0.2	Mn	1	_	0	O	3	5.4944	7.7732	5.5158	90	90	90	62	orthorhombic	57	60	25	0	8	33	30	60	0	101	1.95	1.85	1.4	0	0.6	1.1	1.14	1.55	0	3.44	138.90547	144.242	54.938045	0	15.9994	22.39	20.59	7.35	0	17.36	13	17	7.8	0	0.02658	215	208	68	0	5.3	3.75	3.66	8.89	0	6.83	8	8	4	0	2	3	6	7	0	16	3	3	-2	1.1622	0.72	1.26	1.6141666667	0.9223809524	0.5714285714	0.4422	0.8650272957	59.035125	36.66	9.5	5.42616245095584E-05	42.11	221.8280333333	222.250860629	223.98544973	-0.6183163106	1.202269697
161932	P n m a	(La0.7Nd0.3)(MnO3)	Perovskite#GdFeO3	Dyakonov, V.; Bukhanko, F.N.; Kamenev, V.I.; Zubov, E.E.; Arciszewska, M.; Dobrowolski, W.; Mikhaylov, V.; Puzniak, R.; Wisniewski, A.; Piotrowski, K.; Varyukhin, V.; Szymczak, H.; Szytula, A.; Duraj, R.; Stuesser, N.; Arulraj, A.; Baran, S.; Penc, B.; Jaworska-Golab, T.	5.4942(3) 7.7674(5) 5.5040(4) 90 90 90	234.89	243.446	300	2008		La	0.7	Nd	0.3	Mn	1	_	0	O	3	5.4942	7.7674	5.504	90	90	90	62	orthorhombic	57	60	25	0	8	33	30	60	0	101	1.95	1.85	1.4	0	0.6	1.1	1.14	1.55	0	3.44	138.90547	144.242	54.938045	0	15.9994	22.39	20.59	7.35	0	17.36	13	17	7.8	0	0.02658	215	208	68	0	5.3	3.75	3.66	8.89	0	6.83	8	8	4	0	2	3	6	7	0	16	3	3	-2	1.1573	0.72	1.26	1.6073611111	0.9184920635	0.5714285714	0.4373	0.8632773849	59.035125	36.66	9.5	5.42616245095584E-05	42.11	221.8299388889	222.2559162738	223.98544973	-0.6196471965	1.2003641414
161933	P n m a	(La0.6Nd0.4)(MnO3)	Perovskite#GdFeO3	Dyakonov, V.; Bukhanko, F.N.; Kamenev, V.I.; Zubov, E.E.; Arciszewska, M.; Dobrowolski, W.; Mikhaylov, V.; Puzniak, R.; Wisniewski, A.; Piotrowski, K.; Varyukhin, V.; Szymczak, H.; Szytula, A.; Duraj, R.; Stuesser, N.; Arulraj, A.; Baran, S.; Penc, B.; Jaworska-Golab, T.	5.5059(2) 7.7584(3) 5.4915(2) 90 90 90	234.58	243.979	300	2008		La	0.6	Nd	0.4	Mn	1	_	0	O	3	5.5059	7.7584	5.4915	90	90	90	62	orthorhombic	57	60	25	0	8	33	30	60	0	101	1.95	1.85	1.4	0	0.6	1.1	1.14	1.55	0	3.44	138.90547	144.242	54.938045	0	15.9994	22.39	20.59	7.35	0	17.36	13	17	7.8	0	0.02658	215	208	68	0	5.3	3.75	3.66	8.89	0	6.83	8	8	4	0	2	3	6	7	0	16	3	3	-2	1.1524	0.72	1.26	1.6005555556	0.9146031746	0.5714285714	0.4324	0.8615274742	59.035125	36.66	9.5	5.42616245095584E-05	42.11	221.8318444444	222.2609719187	223.98544973	-0.6209760922	1.1984585859
161934	P n m a	(La0.5Nd0.5)(MnO3)	Perovskite#GdFeO3	Dyakonov, V.; Bukhanko, F.N.; Kamenev, V.I.; Zubov, E.E.; Arciszewska, M.; Dobrowolski, W.; Mikhaylov, V.; Puzniak, R.; Wisniewski, A.; Piotrowski, K.; Varyukhin, V.; Szymczak, H.; Szytula, A.; Duraj, R.; Stuesser, N.; Arulraj, A.; Baran, S.; Penc, B.; Jaworska-Golab, T.	5.5228(1) 7.7399(2) 5.4862(1) 90 90 90	234.51	244.512	300	2008		La	0.5	Nd	0.5	Mn	1	_	0	O	3	5.5228	7.7399	5.4862	90	90	90	62	orthorhombic	57	60	25	0	8	33	30	60	0	101	1.95	1.85	1.4	0	0.6	1.1	1.14	1.55	0	3.44	138.90547	144.242	54.938045	0	15.9994	22.39	20.59	7.35	0	17.36	13	17	7.8	0	0.02658	215	208	68	0	5.3	3.75	3.66	8.89	0	6.83	8	8	4	0	2	3	6	7	0	16	3	3	-2	1.1475	0.72	1.26	1.59375	0.9107142857	0.5714285714	0.4275	0.8597775635	59.035125	36.66	9.5	5.42616245095584E-05	42.11	221.83375	222.2660275635	223.98544973	-0.6223029936	1.1965530303
161935	P n m a	(La0.4Nd0.6)(MnO3)	Perovskite#GdFeO3	Dyakonov, V.; Bukhanko, F.N.; Kamenev, V.I.; Zubov, E.E.; Arciszewska, M.; Dobrowolski, W.; Mikhaylov, V.; Puzniak, R.; Wisniewski, A.; Piotrowski, K.; Varyukhin, V.; Szymczak, H.; Szytula, A.; Duraj, R.; Stuesser, N.; Arulraj, A.; Baran, S.; Penc, B.; Jaworska-Golab, T.	5.5367(1) 7.7219(3) 5.4760(2) 90 90 90	234.12	245.045	300	2008		La	0.4	Nd	0.6	Mn	1	_	0	O	3	5.5367	7.7219	5.476	90	90	90	62	orthorhombic	57	60	25	0	8	33	30	60	0	101	1.95	1.85	1.4	0	0.6	1.1	1.14	1.55	0	3.44	138.90547	144.242	54.938045	0	15.9994	22.39	20.59	7.35	0	17.36	13	17	7.8	0	0.02658	215	208	68	0	5.3	3.75	3.66	8.89	0	6.83	8	8	4	0	2	3	6	7	0	16	3	3	-2	1.1426	0.72	1.26	1.5869444444	0.9068253968	0.5714285714	0.4226	0.8580276528	59.035125	36.66	9.5	5.42616245095584E-05	42.11	221.8356555556	222.2710832083	223.98544973	-0.6236278965	1.1946474747
161936	P n m a	(La0.3Nd0.7)(MnO3)	Perovskite#GdFeO3	Dyakonov, V.; Bukhanko, F.N.; Kamenev, V.I.; Zubov, E.E.; Arciszewska, M.; Dobrowolski, W.; Mikhaylov, V.; Puzniak, R.; Wisniewski, A.; Piotrowski, K.; Varyukhin, V.; Szymczak, H.; Szytula, A.; Duraj, R.; Stuesser, N.; Arulraj, A.; Baran, S.; Penc, B.; Jaworska-Golab, T.	5.5716(2) 7.6866(3) 5.4620(3) 90 90 90	233.92	245.578	300	2008		La	0.3	Nd	0.7	Mn	1	_	0	O	3	5.5716	7.6866	5.462	90	90	90	62	orthorhombic	57	60	25	0	8	33	30	60	0	101	1.95	1.85	1.4	0	0.6	1.1	1.14	1.55	0	3.44	138.90547	144.242	54.938045	0	15.9994	22.39	20.59	7.35	0	17.36	13	17	7.8	0	0.02658	215	208	68	0	5.3	3.75	3.66	8.89	0	6.83	8	8	4	0	2	3	6	7	0	16	3	3	-2	1.1377	0.72	1.26	1.5801388889	0.9029365079	0.5714285714	0.4177	0.856277742	59.035125	36.66	9.5	5.42616245095584E-05	42.11	221.8375611111	222.2761388532	223.98544973	-0.624950797	1.1927419192
161937	P n m a	(La0.2Nd0.8)(MnO3)	Perovskite#GdFeO3	Dyakonov, V.; Bukhanko, F.N.; Kamenev, V.I.; Zubov, E.E.; Arciszewska, M.; Dobrowolski, W.; Mikhaylov, V.; Puzniak, R.; Wisniewski, A.; Piotrowski, K.; Varyukhin, V.; Szymczak, H.; Szytula, A.; Duraj, R.; Stuesser, N.; Arulraj, A.; Baran, S.; Penc, B.; Jaworska-Golab, T.	5.6055(2) 7.6611(3) 5.4498(3) 90 90 90	234.04	246.111	300	2008		La	0.2	Nd	0.8	Mn	1	_	0	O	3	5.6055	7.6611	5.4498	90	90	90	62	orthorhombic	57	60	25	0	8	33	30	60	0	101	1.95	1.85	1.4	0	0.6	1.1	1.14	1.55	0	3.44	138.90547	144.242	54.938045	0	15.9994	22.39	20.59	7.35	0	17.36	13	17	7.8	0	0.02658	215	208	68	0	5.3	3.75	3.66	8.89	0	6.83	8	8	4	0	2	3	6	7	0	16	3	3	-2	1.1328	0.72	1.26	1.5733333333	0.899047619	0.5714285714	0.4128	0.8545278313	59.035125	36.66	9.5	5.42616245095584E-05	42.11	221.8394666667	222.281194498	223.98544973	-0.626271691	1.1908363636
161938	P n m a	(La0.1Nd0.9)(MnO3)	Perovskite#GdFeO3	Dyakonov, V.; Bukhanko, F.N.; Kamenev, V.I.; Zubov, E.E.; Arciszewska, M.; Dobrowolski, W.; Mikhaylov, V.; Puzniak, R.; Wisniewski, A.; Piotrowski, K.; Varyukhin, V.; Szymczak, H.; Szytula, A.; Duraj, R.; Stuesser, N.; Arulraj, A.; Baran, S.; Penc, B.; Jaworska-Golab, T.	5.6346(3) 7.6305(4) 5.4298(4) 90 90 90	233.45	246.644	300	2008		La	0.1	Nd	0.9	Mn	1	_	0	O	3	5.6346	7.6305	5.4298	90	90	90	62	orthorhombic	57	60	25	0	8	33	30	60	0	101	1.95	1.85	1.4	0	0.6	1.1	1.14	1.55	0	3.44	138.90547	144.242	54.938045	0	15.9994	22.39	20.59	7.35	0	17.36	13	17	7.8	0	0.02658	215	208	68	0	5.3	3.75	3.66	8.89	0	6.83	8	8	4	0	2	3	6	7	0	16	3	3	-2	1.1279	0.72	1.26	1.5665277778	0.8951587302	0.5714285714	0.4079	0.8527779206	59.035125	36.66	9.5	5.42616245095584E-05	42.11	221.8413722222	222.2862501428	223.98544973	-0.6275905745	1.1889308081
163189	R -3 c H	(La0.7Ce0.3)(MnO3)	Perovskite#LaAlO3	Othmani, S.; Bejar, M.; Dhahri, E.; Hlil, E.K.	5.52(5) 5.52(5) 13.34(12) 90 90 120	352.02	242.21	293	2009		La	0.7	Ce	0.3	Mn	1	_	0	O	3	5.52	5.52	13.34	90	90	120	167	trigonal	57	58	25	0	8	33	32	60	0	101	1.95	1.85	1.4	0	0.6	1.1	1.12	1.55	0	3.44	138.90547	140.116	54.938045	0	15.9994	22.39	20.69	7.35	0	17.36	13	11	7.8	0	0.02658	215	205	68	0	5.3	3.75	5.16	8.89	0	6.83	8	8	4	0	2	3	4	7	0	16	3	3	-2	1.1654	0.72	1.26	1.6186111111	0.9249206349	0.5714285714	0.4454	0.8661700945	59.035125	36.66	9.5	5.42616245095584E-05	42.11	221.8267888889	222.2475589834	223.98544973	-0.6174460882	1.2035141414
163190	R -3 c H	(La0.6Ce0.4)(MnO3)	Perovskite#LaAlO3	Othmani, S.; Bejar, M.; Dhahri, E.; Hlil, E.K.	5.52(6) 5.52(6) 13.34(12) 90 90 120	352.02	242.331	293	2009		La	0.6	Ce	0.4	Mn	1	_	0	O	3	5.52	5.52	13.34	90	90	120	167	trigonal	57	58	25	0	8	33	32	60	0	101	1.95	1.85	1.4	0	0.6	1.1	1.12	1.55	0	3.44	138.90547	140.116	54.938045	0	15.9994	22.39	20.69	7.35	0	17.36	13	11	7.8	0	0.02658	215	205	68	0	5.3	3.75	5.16	8.89	0	6.83	8	8	4	0	2	3	4	7	0	16	3	3	-2	1.1632	0.72	1.26	1.6155555556	0.9231746032	0.5714285714	0.4432	0.8653844203	59.035125	36.66	9.5	5.42616245095584E-05	42.11	221.8276444444	222.2498288647	223.98544973	-0.618044457	1.2026585859
163191	R -3 c H	(La0.5Ce0.5)(MnO3)	Perovskite#LaAlO3	Othmani, S.; Bejar, M.; Dhahri, E.; Hlil, E.K.	5.52(7) 5.52(7) 13.34(12) 90 90 120	352.02	242.452	293	2009		La	0.5	Ce	0.5	Mn	1	_	0	O	3	5.52	5.52	13.34	90	90	120	167	trigonal	57	58	25	0	8	33	32	60	0	101	1.95	1.85	1.4	0	0.6	1.1	1.12	1.55	0	3.44	138.90547	140.116	54.938045	0	15.9994	22.39	20.69	7.35	0	17.36	13	11	7.8	0	0.02658	215	205	68	0	5.3	3.75	5.16	8.89	0	6.83	8	8	4	0	2	3	4	7	0	16	3	3	-2	1.161	0.72	1.26	1.6125	0.9214285714	0.5714285714	0.441	0.8645987461	59.035125	36.66	9.5	5.42616245095584E-05	42.11	221.8285	222.2520987461	223.98544973	-0.6186424256	1.2018030303
163459	P m -3 m	(Ba0.44Sr0.56)(TiO3)	Perovskite#CaTiO3	Souza, I.A.; Cavalcante, L.S.; Sczancoski, J.C.; Moura, F.; Paiva-Santos, C.O.; Varela, J.A.; Simoes, A.Z.; Longo, E.	3.9577 3.9577 3.9577 90 90 90	61.99	205.3938	293	2009		Ba	0.44	Sr	0.56	Ti	1	_	0	O	3	3.9577	3.9577	3.9577	90	90	90	221	cubic	56	38	22	0	8	14	15	51	0	101	2.15	2	1.4	0	0.6	0.89	0.95	1.54	0	3.44	137.327	87.62	47.867	0	15.9994	38.16	33.94	10.64	0	17.36	18	35	22	0	0.02658	272	197.2	100	0	5.3	5.02	6.08	2.95	0	6.83	6	5	4	0	2	2	2	4	0	16	2	4	-2	1.3948	0.745	1.26	1.8722147651	1.106984127	0.5912698413	0.6498	0.9362728592	88.521625	55.69	7.5	0.0007835277	58.15	276.7775852349	277.0640580941	278.98544973	-0.5213652328	1.2938433365
163734	P b n m	(Pr0.67Ca0.33)(MnO3)	Perovskite#GdFeO3	Krishna, D.C.; Venugopal Reddy, P.	5.457 5.463 7.663 90 90 90	228.45	210.5731	293	2009		Pr	0.67	Ca	0.33	Mn	1	_	0	O	3	5.457	5.463	7.663	90	90	90	62	orthorhombic	59	20	25	0	8	31	16	60	0	101	1.85	1.8	1.4	0	0.6	1.13	1	1.55	0	3.44	140.90765	40.078	54.938045	0	15.9994	20.8	26.2	7.35	0	17.36	13	200	7.8	0	0.02658	216	160.8	68	0	5.3	3.67	5.58	8.89	0	6.83	8	4	4	0	2	5	2	7	0	16	2.67	3.4	-2	1.1467	0.74	1.26	1.5495945946	0.9100793651	0.5873015873	0.4067	0.8508969451	60.118375	38.35	9.43	6.20992917324024E-05	43.8	222.8571054054	223.3013023505	224.98544973	-0.6270509587	1.1751526591
163736	P b n m	(Pr0.67Pb0.33)(MnO3)	Perovskite#GdFeO3	Krishna, D.C.; Venugopal Reddy, P.	5.485 5.494 7.772 90 90 90	234.21	265.7194	293	2009		Pr	0.67	Pb	0.33	Mn	1	_	0	O	3	5.485	5.494	7.772	90	90	90	62	orthorhombic	59	82	25	0	8	31	82	60	0	101	1.85	1.8	1.4	0	0.6	1.13	2.33	1.55	0	3.44	140.90765	207.2	54.938045	0	15.9994	20.8	18.26	7.35	0	17.36	13	35	7.8	0	0.02658	216	47	68	0	5.3	3.67	4.95	8.89	0	6.83	8	6	4	0	2	5	14	7	0	16	2.67	3.4	-2	1.2094	0.74	1.26	1.6343243243	0.9598412698	0.5873015873	0.4694	0.8730647427	60.118375	38.35	9.43	6.20992917324024E-05	43.8	222.8350756757	223.2387404184	224.98544973	-0.6102229865	1.1971823888
