Repository: ihalage/analogmat

## Supplementary Materials for "Analogical discovery of disordered perovskites by crystal structure information hidden in unsupervised material fingerprints"

### Achintha Ihalage and Yang Hao

# DESCRIPTION: <p>Dielectric properties of (Ba0.5Sr0.5)TiO3 thin films</p>

# DESCRIPTION: <p>The dielectric properties of (Ba0.5Sr0.5)TiO3 (BST) thin films with high electrical resistivity were investigated. BST films are deposited on Pt/TiO2/SiO2/Si substrates by a metal-organic deposition (MOD) method. The dielectric permittivity and ac conductivity of the films are measured in the frequency range 102-105 Hz. The dielectric permittivity εr decreases slightly with frequency f ...</p>

File: analogmat/ICSD_data/ICSD_all_data.csv (part 33 of 35)
CollectionCode	HMS	StructuredFormula	StructureType	Authors	CellParameter	CellVolume	FormulaWeight	Temperature	PublicationYear	Quality	A1	A1_frac	A2	A2_frac	B1	B1_frac	B2	B2_frac	O	O_frac	a	b	c	alpha	beta	gamma	SpaceGroupNum	CrystalClass	atom_numA1	atom_numA2	atom_numB1	atom_numB2	atom_numO	mend_numA1	mend_numA2	mend_numB1	mend_numB2	mend_numO	atomic_rA1	atomic_rA2	atomic_rB1	atomic_rB2	atomic_rO	A1_X	A2_X	B1_X	B2_X	O_X	M_A1	M_A2	M_B1	M_B2	M_O	V_A1	V_A2	V_B1	V_B2	V_O	therm_con_A1	therm_con_A2	therm_con_B1	therm_con_B2	therm_con_O	polarizability_A1	polarizability_A2	polarizability_B1	polarizability_B2	polarizability_O	lattice_const_A1	lattice_const_A2	lattice_const_B1	lattice_const_B2	lattice_const_O	Row_A1	Row_A2	Row_B1	Row_B2	Row_O	Group_A1	Group_A2	Group_B1	Group_B2	Group_O	nA	nB	nO	rA_avg	rB_avg	rO	rA/rB	rA/rO	rB/rO	rA-rB	Goldschmidt_TF	SISSO_1	SISSO_2	SISSO_3	SISSO_4	SISSO_5	SISSO_6	SISSO_7	SISSO_8	SISSO_9	SISSO_10
164519	P n m a	(Pr0.75Na0.25)(MnO3)	Perovskite#GdFeO3	Kozlenko, D.P.; Jirak, Z.; Goncharenko, I.N.; Savenko, B.N.	5.432(1) 7.680(2) 5.451(1) 90 90 90	227.4	214.367	295	2004		Pr	0.75	Na	0.25	Mn	1	_	0	O	3	5.432	7.68	5.451	90	90	90	62	orthorhombic	59	11	25	0	8	31	11	60	0	101	1.85	1.8	1.4	0	0.6	1.13	0.93	1.55	0	3.44	140.90765	22.98976928	54.938045	0	15.9994	20.8	23.78	7.35	0	17.36	13	140	7.8	0	0.02658	216	162.7	68	0	5.3	3.67	4.23	8.89	0	6.83	8	3	4	0	2	5	1	7	0	16	2.5	3.6	-2	1.1525	0.698	1.26	1.6511461318	0.9146825397	0.553968254	0.4545	0.8712436719	60.118375	38.35	9.43	6.20992917324024E-05	43.8	222.8033538682	223.2200975401	224.98544973	-0.6116174099	1.2289041963
164707	P n m a	(Sm0.2Ca0.8)(MnO3)	Perovskite#GdFeO3	Kim Bongju; Tong, P.; Kwon Daeyoung; Wu Youngsoo; Ahn Jai Seok; Jeong Il-Kyoung; Kim Sung Baek; Cheong, S.-W.; Kim Bog G.	5.3349 7.4986 5.3007 90 90 90	212.05	165.071	300	2009		Sm	0.2	Ca	0.8	Mn	1	_	0	O	3	5.3349	7.4986	5.3007	90	90	90	62	orthorhombic	62	20	25	0	8	28	16	60	0	101	1.85	1.8	1.4	0	0.6	1.17	1	1.55	0	3.44	150.36	40.078	54.938045	0	15.9994	19.98	26.2	7.35	0	17.36	13	200	7.8	0	0.02658	192	160.8	68	0	5.3	9	5.58	8.89	0	6.83	8	4	4	0	2	8	2	7	0	16	2.2	3.8	-2	1.1316	0.712	1.26	1.5893258427	0.8980952381	0.5650793651	0.4196	0.8575641876	60.118375	39.17	9.47	8.42747813411079E-05	44.62	198.8302741573	199.2682383449	200.98544973	-0.6185672074	1.2054401284
164710	P n m a	(Sm0.15Ca0.85)(MnO3)	Perovskite#GdFeO3	Kim Bongju; Tong, P.; Kwon Daeyoung; Wu Youngsoo; Ahn Jai Seok; Jeong Il-Kyoung; Kim Sung Baek; Cheong, S.-W.; Kim Bog G.	5.3199 7.5004 5.3032 90 90 90	211.6	159.5575	300	2009		Sm	0.15	Ca	0.85	Mn	1	_	0	O	3	5.3199	7.5004	5.3032	90	90	90	62	orthorhombic	62	20	25	0	8	28	16	60	0	101	1.85	1.8	1.4	0	0.6	1.17	1	1.55	0	3.44	150.36	40.078	54.938045	0	15.9994	19.98	26.2	7.35	0	17.36	13	200	7.8	0	0.02658	192	160.8	68	0	5.3	9	5.58	8.89	0	6.83	8	4	4	0	2	8	2	7	0	16	2.15	3.8	-2	1.1337	0.712	1.26	1.5922752809	0.8997619048	0.5650793651	0.4217	0.8583171917	60.118375	39.17	9.47	8.42747813411079E-05	44.62	198.8294247191	199.2660419108	200.98544973	-0.6179975618	1.2062895666
164713	P n m a	(Sm0.08Ca0.92)(MnO3)	Perovskite#GdFeO3	Kim Bongju; Tong, P.; Kwon Daeyoung; Wu Youngsoo; Ahn Jai Seok; Jeong Il-Kyoung; Kim Sung Baek; Cheong, S.-W.; Kim Bog G.	5.294 7.4703 5.2781 90 90 90	208.74	151.8386	300	2009		Sm	0.08	Ca	0.92	Mn	1	_	0	O	3	5.294	7.4703	5.2781	90	90	90	62	orthorhombic	62	20	25	0	8	28	16	60	0	101	1.85	1.8	1.4	0	0.6	1.17	1	1.55	0	3.44	150.36	40.078	54.938045	0	15.9994	19.98	26.2	7.35	0	17.36	13	200	7.8	0	0.02658	192	160.8	68	0	5.3	9	5.58	8.89	0	6.83	8	4	4	0	2	8	2	7	0	16	2.08	3.9	-2	1.13664	0.691	1.26	1.6449204052	0.9020952381	0.5484126984	0.44564	0.8686214229	60.118375	39.17	9.47	8.42747813411079E-05	44.62	198.8007195948	199.2237010177	200.98544973	-0.6101653348	1.2349946909
164838	I m m a	(Bi0.55La0.45)(FeO3)	Perovskite#BaPbO3#Ba(Pb.5Bi.5)O3	Troyanchuk, I.O.; Bushinskii, M.V.; Karoinsky, D.V.; Mantytskaya, O.S.; Fedotova, V.V.; Prochnenko, O.I.	5.594(3) 7.832(3) 5.616(3) 90 90 90	246.05	281.2955	293	2009		Bi	0.55	La	0.45	Fe	1	_	0	O	3	5.594	7.832	5.616	90	90	90	74	orthorhombic	83	57	26	0	8	87	33	61	0	101	1.6	1.95	1.4	0	0.6	2.02	1.1	1.83	0	3.44	208.9804	138.90547	55.845	0	15.9994	21.31	22.39	7.09	0	17.36	8	13	80	0	0.02658	48	215	62	0	5.3	4.75	3.75	2.87	0	6.83	6	8	4	0	2	15	3	8	0	16	3	3	-2	1.1709	0.69	1.26	1.6969565217	0.9292857143	0.5476190476	0.4809	0.881490192	56.074	31.09	7.41	2.42975354706053E-06	37.26	52.7839434783	53.1845336703	54.98544973	-0.6245076354	1.2275507746
164976	P 4 m m	(Ba0.996Y0.004)(TiO3)	Perovskite#PbTiO3#BaTiO3	Belous, A.; V'yunov, O. (Vyunov, O.); Kovalenko, L.	3.9929(1) 3.9929(1) 4.0356(1) 90 90 90	64.34	233.0433	293	2004		Ba	0.996	Y	0.004	Ti	1	_	0	O	3	3.9929	3.9929	4.0356	90	90	90	99	tetragonal	56	39	22	0	8	14	25	51	0	101	2.15	1.8	1.4	0	0.6	0.89	1.22	1.54	0	3.44	137.327	88.90585	47.867	0	15.9994	38.16	19.88	10.64	0	17.36	18	17	22	0	0.02658	272	162	100	0	5.3	5.02	3.65	2.95	0	6.83	6	5	4	0	2	2	3	4	0	16	2.004	3.9	-2	1.4882	0.7515	1.26	1.9803060546	1.1811111111	0.5964285714	0.7367	0.9660804654	88.521625	55.69	7.5	0.0007835277	58.15	276.7563939454	276.9857744108	278.98544973	-0.4970997773	1.315034626
166039	P n m a	(Bi0.7Gd0.3)(FeO3)	Perovskite#GdFeO3	Khomchenko, V.A.; Shvartsman, V.V.; Borisov, P.; Kleemann, W.; Kiselev, D.A.; Bdikin, I.K.; Vieira, J.M.; Kholkin, A.L.	5.6336(1) 7.7814(2) 5.4160(1) 90 90 90	237.42	297.308	293	2009		Bi	0.7	Gd	0.3	Fe	1	_	0	O	3	5.6336	7.7814	5.416	90	90	90	62	orthorhombic	83	64	26	0	8	87	27	61	0	101	1.6	1.8	1.4	0	0.6	2.02	1.2	1.83	0	3.44	208.9804	157.25	55.845	0	15.9994	21.31	19.9	7.09	0	17.36	8	11	80	0	0.02658	48	158	62	0	5.3	4.75	3.64	2.87	0	6.83	6	8	4	0	2	15	10	8	0	16	3	3	-2	1.1424	0.69	1.26	1.6556521739	0.9066666667	0.5476190476	0.4524	0.8711555544	56.074	31.09	7.41	2.42975354706053E-06	37.26	52.7967478261	53.2155033805	54.98544973	-0.6324486404	1.2147464268
166177	P 63/m m c	Ba5((Sn1.1Mn3.9)O15)	Cs5CaNi4F15	Yin Cong Ling; Li Guo Bao; Jin Tounan; Tao Julian; Richardson, J.W.; Loong Chun-K.; Liao Fuhui; Lin Jian Hua	5.717 5.717 23.534 90 90 120	666.14	1271.51	293	2010		Ba	1	_	0	Sn	0.22	Mn	0.78	O	3	5.717	5.717	23.534	90	90	120	194	hexagonal	56	0	50	25	8	14	0	83	60	101	2.15	0	1.45	1.4	0.6	0.89	0	1.96	1.55	3.44	137.327	0	118.71	54.938045	15.9994	38.16	0	16.29	7.35	17.36	18	0	67	7.8	0.02658	272	0	53	68	5.3	5.02	0	5.82	8.89	6.83	6	0	5	4	2	2	0	14	7	16	2	4	-2	1.49	0.7052	1.26	2.1128757799	1.1825396825	0.5596825397	0.7848	0.9894889315	41.101625	1.31	7.08	0.0020590379	10.73	276.6719242201	276.8766131516	278.992712991	-0.477688484	1.3995043513
166179	P b n m	(La0.9Ag0.1)(FeO3)	Perovskite#GdFeO3	Bellakki, M.B.; Kelly, B.J.; Manivannan, V.	5.552(4) 5.557(5) 7.851(3) 90 90 90	242.22	239.653	293	2010		La	0.9	Ag	0.1	Fe	1	_	0	O	3	5.552	5.557	7.851	90	90	90	62	orthorhombic	57	47	26	0	8	33	71	61	0	101	1.95	1.6	1.4	0	0.6	1.1	1.93	1.83	0	3.44	138.90547	107.8682	55.845	0	15.9994	22.39	10.27	7.09	0	17.36	13	430	80	0	0.02658	215	55	62	0	5.3	3.75	4.09	2.87	0	6.83	8	5	4	0	2	3	11	8	0	16	3	3	-2	1.1438	0.69	1.26	1.6576811594	0.9077777778	0.5476190476	0.4538	0.8716632208	52.755125	29.66	9.22	5.42616245095584E-05	35.83	221.7961188406	222.2139820614	223.98544973	-0.6132513778	1.2341841897
166180	P b n m	(La0.8Ag0.2)(FeO3)	Perovskite#GdFeO3	Bellakki, M.B.; Kelly, B.J.; Manivannan, V.	5.547(7) 5.556(1) 7.848(4) 90 90 90	241.87	236.549	293	2010		La	0.8	Ag	0.2	Fe	1	_	0	O	3	5.547	5.556	7.848	90	90	90	62	orthorhombic	57	47	26	0	8	33	71	61	0	101	1.95	1.6	1.4	0	0.6	1.1	1.93	1.83	0	3.44	138.90547	107.8682	55.845	0	15.9994	22.39	10.27	7.09	0	17.36	13	430	80	0	0.02658	215	55	62	0	5.3	3.75	4.09	2.87	0	6.83	8	5	4	0	2	3	11	8	0	16	3	3	-2	1.1156	0.69	1.26	1.6168115942	0.8853968254	0.5476190476	0.4256	0.8614373689	52.755125	29.66	9.22	5.42616245095584E-05	35.83	221.8087884058	222.2446257747	223.98544973	-0.6210444649	1.2215146245
166181	P b n m	(La0.7Ag0.3)(FeO3)	Perovskite#GdFeO3	Bellakki, M.B.; Kelly, B.J.; Manivannan, V.	5.533(3) 5.544(3) 7.844(2) 90 90 90	240.61	233.445	293	2010		La	0.7	Ag	0.3	Fe	1	_	0	O	3	5.533	5.544	7.844	90	90	90	62	orthorhombic	57	47	26	0	8	33	71	61	0	101	1.95	1.6	1.4	0	0.6	1.1	1.93	1.83	0	3.44	138.90547	107.8682	55.845	0	15.9994	22.39	10.27	7.09	0	17.36	13	430	80	0	0.02658	215	55	62	0	5.3	3.75	4.09	2.87	0	6.83	8	5	4	0	2	3	11	8	0	16	3	3	-2	1.0874	0.69	1.26	1.575942029	0.863015873	0.5476190476	0.3974	0.851211517	52.755125	29.66	9.22	5.42616245095584E-05	35.83	221.821457971	222.275269488	223.98544973	-0.6287694425	1.2088450593
166810	R -3 m H	Sr2((Co0.8Sb1.2)O6)	Perovskite#K2LiAlF6	Wei Haiying; Chen Yanhong; Huo Guoyan; Zhang Hongrui; Ma Jiufen	5.5962(5) 5.5962(5) 13.6581(6) 90 90 120	370.43	464.478	293	2010		Sr	1	_	0	Co	0.4	Sb	0.6	O	3	5.5962	5.5962	13.6581	90	90	120	166	trigonal	38	0	27	51	8	15	0	64	88	101	2	0	1.35	1.45	0.6	0.95	0	1.88	2.05	3.44	87.62	0	58.933195	121.76	15.9994	33.94	0	6.67	18.19	17.36	35	0	100	24	0.02658	197.2	0	55	43	5.3	6.08	0	2.51	4.51	6.83	5	0	4	5	2	2	0	9	15	16	2	4	-2	1.32	0.739	1.26	1.7861975643	1.0476190476	0.5865079365	0.581	0.9126240598	45.12	10.06	6.07	0.0065185185	17.18	200.9948024357	201.3264264955	203.1757233578	-0.5450052672	1.2718642309
166811	P 1 21/n 1	Sr2((Co1.1Sb0.9)O6)	Perovskite#Ba2LaRuO6#Cu2NdNbO6	Wei Haiying; Chen Yanhong; Huo Guoyan; Zhang Hongrui; Ma Jiufen	5.58222(1) 5.6011(1) 7.8981(1) 90 89.839(1) 90	246.95	445.632	293	2010		Sr	1	_	0	Co	0.55	Sb	0.45	O	3	5.58222	5.6011	7.8981	90	89.839	90	14	monoclinic	38	0	27	51	8	15	0	64	88	101	2	0	1.35	1.45	0.6	0.95	0	1.88	2.05	3.44	87.62	0	58.933195	121.76	15.9994	33.94	0	6.67	18.19	17.36	35	0	100	24	0.02658	197.2	0	55	43	5.3	6.08	0	2.51	4.51	6.83	5	0	4	5	2	2	0	9	15	16	2	3.9	-2	1.32	0.70975	1.26	1.8598097922	1.0476190476	0.5632936508	0.61025	0.9261761622	45.12	10.06	6.07	0.0065185185	17.18	200.9504402078	201.26636637	203.1757233578	-0.5342282021	1.3162264588
166858	P n m a	(Ca0.8Eu0.2)(MnO3)	Perovskite#GdFeO3	Silveira, C.; Lopes, M.E.; Nunes, M.R.; Melo Jorge, M.E.	5.3252(2) 7.4901(3) 5.3002(2) 90 90 90	211.41	165.393	293	2010		Ca	0.8	Eu	0.2	Mn	1	_	0	O	3	5.3252	7.4901	5.3002	90	90	90	62	orthorhombic	20	63	25	0	8	16	18	60	0	101	1.8	1.85	1.4	0	0.6	1	1.2	1.55	0	3.44	40.078	151.964	54.938045	0	15.9994	26.2	28.97	7.35	0	17.36	200	14	7.8	0	0.02658	160.8	184	68	0	5.3	5.58	4.61	8.89	0	6.83	4	8	4	0	2	2	9	7	0	16	2	4	-2	1.174	0.67	1.26	1.752238806	0.9317460317	0.5317460317	0.504	0.8917605728	60.618	33	5.25	0.0004394531	38.45	163.551761194	163.9395217668	165.78544973	-0.5655429605	1.310738806
166859	P 1 21/m 1	(Ca0.7Eu0.3)(MnO3)	Perovskite#(Nd,Ca)MnO3	Silveira, C.; Lopes, M.E.; Nunes, M.R.; Melo Jorge, M.E.	5.3569(3) 7.5014(4) 5.3167(3) 90 90.184(3) 90	213.65	176.581	293	2010		Ca	0.7	Eu	0.3	Mn	1	_	0	O	3	5.3569	7.5014	5.3167	90	90.184	90	11	monoclinic	20	63	25	0	8	16	18	60	0	101	1.8	1.85	1.4	0	0.6	1	1.2	1.55	0	3.44	40.078	151.964	54.938045	0	15.9994	26.2	28.97	7.35	0	17.36	200	14	7.8	0	0.02658	160.8	184	68	0	5.3	5.58	4.61	8.89	0	6.83	4	8	4	0	2	2	9	7	0	16	2.3	3.7	-2	1.1241	0.705	1.26	1.5944680851	0.8921428571	0.5595238095	0.4191	0.8579202428	60.618	33	5.25	0.0004394531	38.45	163.6246319149	164.0634521577	165.78544973	-0.5915121846	1.2378680851
166860	P 1 21/m 1	(Ca0.6Eu0.4)(MnO3)	Perovskite#(Nd,Ca)MnO3	Silveira, C.; Lopes, M.E.; Nunes, M.R.; Melo Jorge, M.E.	5.3899(3) 7.5110(5) 5.3316(3) 90 90.276(4) 90	215.84	187.769	293	2010		Ca	0.6	Eu	0.4	Mn	1	_	0	O	3	5.3899	7.511	5.3316	90	90.276	90	11	monoclinic	20	63	25	0	8	16	18	60	0	101	1.8	1.85	1.4	0	0.6	1	1.2	1.55	0	3.44	40.078	151.964	54.938045	0	15.9994	26.2	28.97	7.35	0	17.36	200	14	7.8	0	0.02658	160.8	184	68	0	5.3	5.58	4.61	8.89	0	6.83	4	8	4	0	2	2	9	7	0	16	2	4	-2	1.208	0.67	1.26	1.8029850746	0.9587301587	0.5317460317	0.538	0.9042173761	60.618	33	5.25	0.0004394531	38.45	163.5350149254	163.9012323015	165.78544973	-0.5558008658	1.3274850746
166863	P n m a	(La0.74Ca0.26)(MnO3)	Perovskite#GdFeO3	Li Junhong; Xue Yanjie; Chen Na; Cheng Dongfeng; Shi Fengjun; Wang Fangwei	5.45895(97) 7.71720(146) 5.47423(109) 90 90 90	230.62	216.1512	293	2008		La	0.74	Ca	0.26	Mn	1	_	0	O	3	5.45895	7.7172	5.47423	90	90	90	62	orthorhombic	57	20	25	0	8	33	16	60	0	101	1.95	1.8	1.4	0	0.6	1.1	1	1.55	0	3.44	138.90547	40.078	54.938045	0	15.9994	22.39	26.2	7.35	0	17.36	13	200	7.8	0	0.02658	215	160.8	68	0	5.3	3.75	5.58	8.89	0	6.83	8	4	4	0	2	3	2	7	0	16	2.74	3.3	-2	1.16368	0.733	1.26	1.5875579809	0.9235555556	0.5817460317	0.43068	0.8599099666	59.035125	36.66	9.5	5.42616245095584E-05	42.11	221.8431220191	222.2723519857	223.98544973	-0.6222026664	1.1871810112
167234	P n m a	(Bi0.3Gd0.7)(FeO3)	Perovskite#GdFeO3	Khomchenko, V.A.; Shvartsman, V.V.; Borisov, P.; Kleemann, W.; Kiselev, D.A.; Bdikin, I.K.; Vieira, J.M.; Kholkin, A.L.	5.6181(1) 7.7204(9) 5.3805(8) 90 90 90	233.37	276.616	293	2009		Bi	0.3	Gd	0.7	Fe	1	_	0	O	3	5.6181	7.7204	5.3805	90	90	90	62	orthorhombic	83	64	26	0	8	87	27	61	0	101	1.6	1.8	1.4	0	0.6	2.02	1.2	1.83	0	3.44	208.9804	157.25	55.845	0	15.9994	21.31	19.9	7.09	0	17.36	8	11	80	0	0.02658	48	158	62	0	5.3	4.75	3.64	2.87	0	6.83	6	8	4	0	2	15	10	8	0	16	3	3	-2	1.1056	0.69	1.26	1.6023188406	0.8774603175	0.5476190476	0.4156	0.8578111803	56.074	31.09	7.41	2.42975354706053E-06	37.26	52.8132811594	53.2554923397	54.98544973	-0.6426004318	1.1982130935
167258	R -3 c H	La((Co0.95Mg0.05)O3)	Perovskite#LaAlO3	Lopez, M.L.; Arillo, M.A.; Alvarez-Serrano, I.; Martin, P.; Rodriguez, E.; Pico, C.; Veiga, M.L.	5.444(7) 5.444(7) 13.100(3) 90 90 120	336.23	244.106	293	2010		La	1	_	0	Co	0.95	Mg	0.05	O	3	5.444	5.444	13.1	90	90	120	167	trigonal	57	0	27	12	8	33	0	64	73	101	1.95	0	1.35	1.5	0.6	1.1	0	1.88	1.31	3.44	138.90547	0	58.933195	24.305	15.9994	22.39	0	6.67	14	17.36	13	0	100	160	0.02658	215	0	55	71.2	5.3	3.75	0	2.51	3.21	6.83	8	0	4	3	2	3	0	9	2	16	3	3.0555555556	-2	1.172	0.6921666667	1.26	1.6932338069	0.9301587302	0.5493386243	0.4798333333	0.8809102835	45.705125	21.66	9.17	0.0043979742	28.78	221.7865995264	222.1876764767	223.9757233578	-0.6061462591	1.2437035039
167259	R -3 c H	La((Co0.9Mg0.1)O3)	Perovskite#LaAlO3	Lopez, M.L.; Arillo, M.A.; Alvarez-Serrano, I.; Martin, P.; Rodriguez, E.; Pico, C.; Veiga, M.L.	5.447(4) 5.447(4) 13.119(5) 90 90 120	337.09	242.375	293	2010		La	1	_	0	Co	0.9	Mg	0.1	O	3	5.447	5.447	13.119	90	90	120	167	trigonal	57	0	27	12	8	33	0	64	73	101	1.95	0	1.35	1.5	0.6	1.1	0	1.88	1.31	3.44	138.90547	0	58.933195	24.305	15.9994	22.39	0	6.67	14	17.36	13	0	100	160	0.02658	215	0	55	71.2	5.3	3.75	0	2.51	3.21	6.83	8	0	4	3	2	3	0	9	2	16	3	3	-2	1.172	0.701	1.26	1.6718972896	0.9301587302	0.5563492063	0.471	0.8769422192	45.705125	21.66	9.17	0.0043979742	28.78	221.7991027104	222.2050449296	223.9757233578	-0.6092018821	1.2312003199
167260	R -3 c H	La((Co0.85Mg0.15)O3)	Perovskite#LaAlO3	Lopez, M.L.; Arillo, M.A.; Alvarez-Serrano, I.; Martin, P.; Rodriguez, E.; Pico, C.; Veiga, M.L.	5.446(1) 5.446(1) 13.137(3) 90 90 120	337.43	240.644	293	2010		La	1	_	0	Co	0.85	Mg	0.15	O	3	5.446	5.446	13.137	90	90	120	167	trigonal	57	0	27	12	8	33	0	64	73	101	1.95	0	1.35	1.5	0.6	1.1	0	1.88	1.31	3.44	138.90547	0	58.933195	24.305	15.9994	22.39	0	6.67	14	17.36	13	0	100	160	0.02658	215	0	55	71.2	5.3	3.75	0	2.51	3.21	6.83	8	0	4	3	2	3	0	9	2	16	3	3.0625	-2	1.172	0.7080625	1.26	1.655221114	0.9301587302	0.5619543651	0.4639375	0.873795264	45.705125	21.66	9.17	0.0043979742	28.78	221.808716386	222.2185741501	223.9757233578	-0.6116180497	1.2215866443
167261	R -3 c H	La((Co0.8Mg0.2)O3)	Perovskite#LaAlO3	Lopez, M.L.; Arillo, M.A.; Alvarez-Serrano, I.; Martin, P.; Rodriguez, E.; Pico, C.; Veiga, M.L.	5.454(7) 5.454(7) 13.170(1) 90 90 120	339.27	238.913	293	2010		La	1	_	0	Co	0.8	Mg	0.2	O	3	5.454	5.454	13.17	90	90	120	167	trigonal	57	0	27	12	8	33	0	64	73	101	1.95	0	1.35	1.5	0.6	1.1	0	1.88	1.31	3.44	138.90547	0	58.933195	24.305	15.9994	22.39	0	6.67	14	17.36	13	0	100	160	0.02658	215	0	55	71.2	5.3	3.75	0	2.51	3.21	6.83	8	0	4	3	2	3	0	9	2	16	3	3	-2	1.172	0.717	1.26	1.6345885635	0.9301587302	0.569047619	0.455	0.8698450642	45.705125	21.66	9.17	0.0043979742	28.78	221.8204114365	222.2352565007	223.9757233578	-0.6146419311	1.2098915938
167850	I 4/m c m	Sr2Ru(TiO6)	Perovskite#SrTiO3#SrZrO3	Savitha Pillai, S.; Santhosh, P.N.; John Thomas, P.; Tuna, F.; Suresh, K.G.	5.5367(1) 5.5367(1) 7.8415(2) 90 90 90	240.38	420.204	293	2010		Sr	1	_	0	Ru	0.5	Ti	0.5	O	3	5.5367	5.5367	7.8415	90	90	90	140	tetragonal	38	0	44	22	8	15	0	62	51	101	2	0	1.3	1.4	0.6	0.95	0	2.2	1.54	3.44	87.62	0	101.07	47.867	15.9994	33.94	0	8.17	10.64	17.36	35	0	120	22	0.02658	197.2	0	72	100	5.3	6.08	0	2.7	2.95	6.83	5	0	5	4	2	2	0	8	4	16	2	4	-2	1.32	0.7525	1.26	1.7541528239	1.0476190476	0.5972222222	0.5675	0.9065021095	61.8	28.06	5.75	0.0059259259	33.86	201.0133471761	201.3523492856	203.1635581854	-0.5498369201	1.2533194906
168695	R -3 c H	(La0.95Ag0.05)(MnO3)	Perovskite#LaAlO3	Bellakki, M.B.; Shivakumara, C.; Vasanthacharya, N.Y.; Prakash, A.S.	5.509(5) 5.509(5) 13.344(6) 90 90 120	350.72	240.295	293	2010		La	0.95	Ag	0.05	Mn	1	_	0	O	3	5.509	5.509	13.344	90	90	120	167	trigonal	57	47	25	0	8	33	71	60	0	101	1.95	1.6	1.4	0	0.6	1.1	1.93	1.55	0	3.44	138.90547	107.8682	54.938045	0	15.9994	22.39	10.27	7.35	0	17.36	13	430	7.8	0	0.02658	215	55	68	0	5.3	3.75	4.09	8.89	0	6.83	8	5	4	0	2	3	11	7	0	16	2.9	3.2	-2	1.1779	0.726	1.26	1.6224517906	0.9348412698	0.5761904762	0.4519	0.8680038378	59.035125	36.66	9.5	5.42616245095584E-05	42.11	221.8294482094	222.2455520472	223.98544973	-0.6160479558	1.2008548209
168699	R -3 c H	(La0.75Ag0.25)(MnO3)	Perovskite#LaAlO3	Bellakki, M.B.; Shivakumara, C.; Vasanthacharya, N.Y.; Prakash, A.S.	5.501(8) 5.501(8) 13.354(9) 90 90 120	349.97	234.087	293	2010		La	0.75	Ag	0.25	Mn	1	_	0	O	3	5.501	5.501	13.354	90	90	120	167	trigonal	57	47	25	0	8	33	71	60	0	101	1.95	1.6	1.4	0	0.6	1.1	1.93	1.55	0	3.44	138.90547	107.8682	54.938045	0	15.9994	22.39	10.27	7.35	0	17.36	13	430	7.8	0	0.02658	215	55	68	0	5.3	3.75	4.09	8.89	0	6.83	8	5	4	0	2	3	11	7	0	16	2.5	3.6	-2	1.2015	0.698	1.26	1.7213467049	0.9535714286	0.553968254	0.5035	0.8889393983	59.035125	36.66	9.5	5.42616245095584E-05	42.11	221.7821532951	222.1675926934	223.98544973	-0.5999328057	1.2481497352
168738	P b n m	(Bi0.6Gd0.4)(FeO3)	Perovskite#GdFeO3	Li, J.-B.; Rao, G.H.; Xiao, Y.; Liang, J.-K.; Luo, J.; Liu, G.-Y.; Chen, J.-R.	5.4137(4) 5.6331(5) 7.7766(3) 90 90 90	237.15	292.135	293	2010		Bi	0.6	Gd	0.4	Fe	1	_	0	O	3	5.4137	5.6331	7.7766	90	90	90	62	orthorhombic	83	64	26	0	8	87	27	61	0	101	1.6	1.8	1.4	0	0.6	2.02	1.2	1.83	0	3.44	208.9804	157.25	55.845	0	15.9994	21.31	19.9	7.09	0	17.36	8	11	80	0	0.02658	48	158	62	0	5.3	4.75	3.64	2.87	0	6.83	6	8	4	0	2	15	10	8	0	16	3	3	-2	1.1332	0.69	1.26	1.6423188406	0.8993650794	0.5476190476	0.4432	0.8678194609	56.074	31.09	7.41	2.42975354706053E-06	37.26	52.8008811594	53.2255006203	54.98544973	-0.6349974092	1.2106130935
168739	P b n m	(Bi0.5Gd0.5)(FeO3)	Perovskite#GdFeO3	Li, J.-B.; Rao, G.H.; Xiao, Y.; Liang, J.-K.; Luo, J.; Liu, G.-Y.; Chen, J.-R.	5.3994(3) 5.6303(4) 7.7547(2) 90 90 90	235.74	286.962	293	2010		Bi	0.5	Gd	0.5	Fe	1	_	0	O	3	5.3994	5.6303	7.7547	90	90	90	62	orthorhombic	83	64	26	0	8	87	27	61	0	101	1.6	1.8	1.4	0	0.6	2.02	1.2	1.83	0	3.44	208.9804	157.25	55.845	0	15.9994	21.31	19.9	7.09	0	17.36	8	11	80	0	0.02658	48	158	62	0	5.3	4.75	3.64	2.87	0	6.83	6	8	4	0	2	15	10	8	0	16	3	3	-2	1.124	0.69	1.26	1.6289855072	0.8920634921	0.5476190476	0.434	0.8644833674	56.074	31.09	7.41	2.42975354706053E-06	37.26	52.8050144928	53.2354978601	54.98544973	-0.6375389829	1.2064797601
4790	P n m a	Y(Fe0.7Co0.3)O3	Perovskite#GdFeO3	Pomiro, Fernando; Gil, Diego M.; Nassif, Vivian; Paesano, Andrea; Gomez, Maria I.; Guimpel, Julio; Sanchez, Rodolfo D.; Carbonio, Raul E.	5.5360(2) 7.5210(3) 5.2363(2) 90 90 90	218.02	193.676	350	2017		Y	1	_	0	Fe	0.7	Co	0.3	O	3	5.536	7.521	5.2363	90	90	90	62	orthorhombic	39	0	26	27	8	25	0	61	64	101	1.8	0	1.4	1.35	0.6	1.22	0	1.83	1.88	3.44	88.90585	0	55.845	58.933195	15.9994	19.88	0	7.09	6.67	17.36	17	0	80	100	0.02658	162	0	62	55	5.3	3.65	0	2.87	2.51	6.83	5	0	4	4	2	3	0	8	9	16	3	3	-2	1.04	0.6885	1.26	1.510530138	0.8253968254	0.5464285714	0.3515	0.8346654333	54.338	32.32	6.19	0.0062848	38.49	165.840969862	166.3241352953	167.98544973	-0.6314256582	1.199030138
4792	P n m a	Y(Fe0.5Co0.5)O3	Perovskite#GdFeO3	Pomiro, Fernando; Gil, Diego M.; Nassif, Vivian; Paesano, Andrea; Gomez, Maria I.; Guimpel, Julio; Sanchez, Rodolfo D.; Carbonio, Raul E.	5.4922(2) 7.4620(4) 5.2023(2) 90 90 90	213.2	194.292	350	2017		Y	1	_	0	Fe	0.5	Co	0.5	O	3	5.4922	7.462	5.2023	90	90	90	62	orthorhombic	39	0	26	27	8	25	0	61	64	101	1.8	0	1.4	1.35	0.6	1.22	0	1.83	1.88	3.44	88.90585	0	55.845	58.933195	15.9994	19.88	0	7.09	6.67	17.36	17	0	80	100	0.02658	162	0	62	55	5.3	3.65	0	2.87	2.51	6.83	5	0	4	4	2	3	0	8	9	16	3	3	-2	1.04	0.6875	1.26	1.5127272727	0.8253968254	0.5456349206	0.3525	0.8350940163	54.338	32.32	6.19	0.0062848	38.49	165.8397727273	166.3223667436	167.98544973	-0.6311079857	1.2002272727
4794	P n m a	Y(Fe0.3Co0.7)O3	Perovskite#GdFeO3	Pomiro, Fernando; Gil, Diego M.; Nassif, Vivian; Paesano, Andrea; Gomez, Maria I.; Guimpel, Julio; Sanchez, Rodolfo D.; Carbonio, Raul E.	5.4622(3) 7.4216(4) 5.1792(2) 90 90 90	209.96	194.908	350	2017		Y	1	_	0	Fe	0.3	Co	0.7	O	3	5.4622	7.4216	5.1792	90	90	90	62	orthorhombic	39	0	26	27	8	25	0	61	64	101	1.8	0	1.4	1.35	0.6	1.22	0	1.83	1.88	3.44	88.90585	0	55.845	58.933195	15.9994	19.88	0	7.09	6.67	17.36	17	0	80	100	0.02658	162	0	62	55	5.3	3.65	0	2.87	2.51	6.83	5	0	4	4	2	3	0	8	9	16	3	3	-2	1.04	0.6865	1.26	1.5149308084	0.8253968254	0.5448412698	0.3535	0.8355230397	54.338	32.32	6.19	0.0062848	38.49	165.8385691916	166.3205922312	167.98544973	-0.6307898634	1.2014308084
5502	P n m a	Y(Cr0.99Al0.01)O3	Perovskite#GdFeO3	Durán, A.; Verdín, E.; Conde, A.; Escamilla, R.	5.5264(1) 7.5402(1) 5.2473(2) 90 90 90	218.66	188.6518	293	2018		Y	1	_	0	Cr	0.99	Al	0.01	O	3	5.5264	7.5402	5.2473	90	90	90	62	orthorhombic	39	0	24	13	8	25	0	57	80	101	1.8	0	1.4	1.25	0.6	1.22	0	1.66	1.61	3.44	88.90585	0	51.9961	26.9815386	15.9994	19.88	0	7.23	10	17.36	17	0	94	235	0.02658	162	0	83	57.8	5.3	3.65	0	2.88	4.05	6.83	5	0	4	3	2	3	0	6	13	16	3	3	-2	1.04	0.7542	1.26	1.378944577	0.8253968254	0.5985714286	0.2858	0.8074399745	75.508	55.32	6.36	0.0149248	59.66	165.906855423	166.4284953975	167.98544973	-0.6513503651	1.133144577
5503	P n m a	Y(Cr0.975Al0.025)O3	Perovskite#GdFeO3	Durán, A.; Verdín, E.; Conde, A.; Escamilla, R.	5.5224(1) 7.5356(1) 5.2447(1) 90 90 90	218.26	188.2765	293	2018		Y	1	_	0	Cr	0.975	Al	0.025	O	3	5.5224	7.5356	5.2447	90	90	90	62	orthorhombic	39	0	24	13	8	25	0	57	80	101	1.8	0	1.4	1.25	0.6	1.22	0	1.66	1.61	3.44	88.90585	0	51.9961	26.9815386	15.9994	19.88	0	7.23	10	17.36	17	0	94	235	0.02658	162	0	83	57.8	5.3	3.65	0	2.88	4.05	6.83	5	0	4	3	2	3	0	6	13	16	3	3	-2	1.04	0.753	1.26	1.3811420983	0.8253968254	0.5976190476	0.287	0.8079213099	75.508	55.32	6.36	0.0149248	59.66	165.9058579017	166.4267792116	167.98544973	-0.6510025108	1.1341420983
5504	P n m a	Y(Cr0.950Al0.050)O3	Perovskite#GdFeO3	Durán, A.; Verdín, E.; Conde, A.; Escamilla, R.	5.5173(3) 7.5295(2) 5.2490(3) 90 90 90	218.06	187.651	293	2018		Y	1	_	0	Cr	0.95	Al	0.05	O	3	5.5173	7.5295	5.249	90	90	90	62	orthorhombic	39	0	24	13	8	25	0	57	80	101	1.8	0	1.4	1.25	0.6	1.22	0	1.66	1.61	3.44	88.90585	0	51.9961	26.9815386	15.9994	19.88	0	7.23	10	17.36	17	0	94	235	0.02658	162	0	83	57.8	5.3	3.65	0	2.88	4.05	6.83	5	0	4	3	2	3	0	6	13	16	3	3	-2	1.04	0.751	1.26	1.3848202397	0.8253968254	0.596031746	0.289	0.8087248119	75.508	55.32	6.36	0.0149248	59.66	165.9041797603	166.4239045722	167.98544973	-0.6504214745	1.1358202397
5505	P n m a	Y(Cr0.925Al0.075)O3	Perovskite#GdFeO3	Durán, A.; Verdín, E.; Conde, A.; Escamilla, R.	5.5132(1) 7.5265(1) 5.2415(2) 90 90 90	217.5	187.0255	293	2018		Y	1	_	0	Cr	0.925	Al	0.075	O	3	5.5132	7.5265	5.2415	90	90	90	62	orthorhombic	39	0	24	13	8	25	0	57	80	101	1.8	0	1.4	1.25	0.6	1.22	0	1.66	1.61	3.44	88.90585	0	51.9961	26.9815386	15.9994	19.88	0	7.23	10	17.36	17	0	94	235	0.02658	162	0	83	57.8	5.3	3.65	0	2.88	4.05	6.83	5	0	4	3	2	3	0	6	13	16	3	3	-2	1.04	0.749	1.26	1.388518024	0.8253968254	0.5944444444	0.291	0.8095299138	75.508	55.32	6.36	0.0149248	59.66	165.902481976	166.4210118897	167.98544973	-0.6498388342	1.137518024
5506	P n m a	Y(Cr0.900Al0.100)O3	Perovskite#GdFeO3	Durán, A.; Verdín, E.; Conde, A.; Escamilla, R.	5.5070(1) 7.5202(1) 5.2384(2) 90 90 90	216.94	186.4	293	2018		Y	1	_	0	Cr	0.9	Al	0.1	O	3	5.507	7.5202	5.2384	90	90	90	62	orthorhombic	39	0	24	13	8	25	0	57	80	101	1.8	0	1.4	1.25	0.6	1.22	0	1.66	1.61	3.44	88.90585	0	51.9961	26.9815386	15.9994	19.88	0	7.23	10	17.36	17	0	94	235	0.02658	162	0	83	57.8	5.3	3.65	0	2.88	4.05	6.83	5	0	4	3	2	3	0	6	13	16	3	3	-2	1.04	0.747	1.26	1.3922356091	0.8253968254	0.5928571429	0.293	0.8103366202	75.508	55.32	6.36	0.0149248	59.66	165.9007643909	166.4181010111	167.98544973	-0.6492545842	1.1392356091
5507	P n m a	Y(Cr0.800Al0.200)O3	Perovskite#GdFeO3	Durán, A.; Verdín, E.; Conde, A.; Escamilla, R.	5.4912(2) 7.5061(2) 5.2340(3) 90 90 90	215.73	183.898	293	2018		Y	1	_	0	Cr	0.8	Al	0.2	O	3	5.4912	7.5061	5.234	90	90	90	62	orthorhombic	39	0	24	13	8	25	0	57	80	101	1.8	0	1.4	1.25	0.6	1.22	0	1.66	1.61	3.44	88.90585	0	51.9961	26.9815386	15.9994	19.88	0	7.23	10	17.36	17	0	94	235	0.02658	162	0	83	57.8	5.3	3.65	0	2.88	4.05	6.83	5	0	4	3	2	3	0	6	13	16	3	3	-2	1.04	0.739	1.26	1.4073071719	0.8253968254	0.5865079365	0.301	0.8135795882	75.508	55.32	6.36	0.0149248	59.66	165.8936928281	166.4062724163	167.98544973	-0.6469013713	1.1463071719
7087	P n m a	Ho(Mn0.125Cr0.875)O3	Perovskite#GdFeO3	Prakash, Pulkit; Singh, Ripandeep; Mishra, S.K.; Prajapat, C.L.; Kumar, A.; Das, A.	5.5265(4) 7.5310(5) 5.2483(4) 90 90 90	218.43	265.2945	300	2018		Ho	1	_	0	Mn	0.125	Cr	0.875	O	3	5.5265	7.531	5.2483	90	90	90	62	orthorhombic	67	0	25	24	8	23	0	60	57	101	1.75	0	1.4	1.4	0.6	1.23	0	1.55	1.66	3.44	164.93032	0	54.938045	51.9961	15.9994	18.74	0	7.35	7.23	17.36	16	0	7.8	94	0.02658	156	0	68	83	5.3	3.58	0	8.89	2.88	6.83	8	0	4	4	2	13	0	7	6	16	3	3.09375	-2	1.041	0.74765625	1.26	1.3923510972	0.8261904762	0.5933779762	0.29334375	0.8104239476	61.090625	40.51	9.43	0.0075819841	45.96	162.9009926528	163.4180728504	164.98544973	-0.6457130503	1.142485608
7088	P n m a	Ho(Mn0.25Cr0.75)O3	Perovskite#GdFeO3	Prakash, Pulkit; Singh, Ripandeep; Mishra, S.K.; Prajapat, C.L.; Kumar, A.; Das, A.	5.5445(5) 7.5256(8) 5.2495(5) 90 90 90	219.03	265.662	300	2018		Ho	1	_	0	Mn	0.25	Cr	0.75	O	3	5.5445	7.5256	5.2495	90	90	90	62	orthorhombic	67	0	25	24	8	23	0	60	57	101	1.75	0	1.4	1.4	0.6	1.23	0	1.55	1.66	3.44	164.93032	0	54.938045	51.9961	15.9994	18.74	0	7.35	7.23	17.36	16	0	7.8	94	0.02658	156	0	68	83	5.3	3.58	0	8.89	2.88	6.83	8	0	4	4	2	13	0	7	6	16	3	3.0714285714	-2	1.041	0.75	1.26	1.388	0.8261904762	0.5952380952	0.291	0.809478957	61.090625	40.51	9.43	0.0075819841	45.96	162.903	163.421478957	164.98544973	-0.6463974633	1.1404782609
7089	P n m a	Ho(Mn0.5Cr0.5)O3	Perovskite#GdFeO3	Prakash, Pulkit; Singh, Ripandeep; Mishra, S.K.; Prajapat, C.L.; Kumar, A.; Das, A.	5.6297(4) 7.4687(6) 5.2470(4) 90 90 90	220.61	266.397	300	2018		Ho	1	_	0	Mn	0.5	Cr	0.5	O	3	5.6297	7.4687	5.247	90	90	90	62	orthorhombic	67	0	25	24	8	23	0	60	57	101	1.75	0	1.4	1.4	0.6	1.23	0	1.55	1.66	3.44	164.93032	0	54.938045	51.9961	15.9994	18.74	0	7.35	7.23	17.36	16	0	7.8	94	0.02658	156	0	68	83	5.3	3.58	0	8.89	2.88	6.83	8	0	4	4	2	13	0	7	6	16	3	3	-2	1.041	0.75	1.26	1.388	0.8261904762	0.5952380952	0.291	0.809478957	61.090625	40.51	9.43	0.0075819841	45.96	162.903	163.421478957	164.98544973	-0.6463974633	1.1404782609
7091	P n m a	Ho(Mn0.75Cr0.25)O3	Perovskite#GdFeO3	Prakash, Pulkit; Singh, Ripandeep; Mishra, S.K.; Prajapat, C.L.; Kumar, A.; Das, A.	5.71734(5) 7.44145(9) 5.25943(6) 90 90 90	223.75	267.132	300	2018		Ho	1	_	0	Mn	0.75	Cr	0.25	O	3	5.71734	7.44145	5.25943	90	90	90	62	orthorhombic	67	0	25	24	8	23	0	60	57	101	1.75	0	1.4	1.4	0.6	1.23	0	1.55	1.66	3.44	164.93032	0	54.938045	51.9961	15.9994	18.74	0	7.35	7.23	17.36	16	0	7.8	94	0.02658	156	0	68	83	5.3	3.58	0	8.89	2.88	6.83	8	0	4	4	2	13	0	7	6	16	3	2.8333333333	-2	1.041	0.7608333333	1.26	1.3682365827	0.8261904762	0.6038359788	0.2801666667	0.8051394821	61.090625	40.51	9.43	0.0075819841	45.96	162.911930084	163.4369028995	164.98544973	-0.6495324244	1.1315481769
7092	P n m a	Ho(Mn0.875Cr0.125)O3	Perovskite#GdFeO3	Prakash, Pulkit; Singh, Ripandeep; Mishra, S.K.; Prajapat, C.L.; Kumar, A.; Das, A.	5.7610(5) 7.3982(7) 5.2536(5) 90 90 90	223.91	267.4995	300	2018		Ho	1	_	0	Mn	0.875	Cr	0.125	O	3	5.761	7.3982	5.2536	90	90	90	62	orthorhombic	67	0	25	24	8	23	0	60	57	101	1.75	0	1.4	1.4	0.6	1.23	0	1.55	1.66	3.44	164.93032	0	54.938045	51.9961	15.9994	18.74	0	7.35	7.23	17.36	16	0	7.8	94	0.02658	156	0	68	83	5.3	3.58	0	8.89	2.88	6.83	8	0	4	4	2	13	0	7	6	16	3	2.71875	-2	1.041	0.7615625	1.26	1.366926549	0.8261904762	0.6044146825	0.2794375	0.8048490727	61.090625	40.51	9.43	0.0075819841	45.96	162.912510951	163.4379225237	164.98544973	-0.6497417593	1.1309673099
12456	P 1 21/n 1	Lu2Ni(IrO6)	Perovskite#Ba2LaRuO6#Cu2NdNbO6	Feng, Hai L.; Deng, Zheng; Wu, Meixia; Croft, Mark; Lapidus, Saul H.; Liu, Sizhan; Tyson, Trevor A.; Ravel, Bruce D.; Quackenbush, Nicholas F.; Frank, Corey E.; Jin, Changqing; Li, Man-Rong; Walker, David; Greenblatt, Martha	5.214312(15) 5.635330(14) 7.53905(2) 9 90.1834(3) 9	221.52	697.844	293	2019		Lu	1	_	0	Ni	0.5	Ir	0.5	O	3	5.214312	5.63533	7.53905	9	90.1834	9	14	monoclinic	71	0	28	77	8	20	0	67	66	101	1.75	0	1.35	1.35	0.6	1.27	0	1.91	2.2	3.44	174.967	0	58.6934	192.217	15.9994	17.78	0	6.59	8.52	17.36	16	0	91	150	0.02658	137	0	49	54	5.3	3.51	0	3.52	3.84	6.83	8	0	4	6	2	17	0	10	9	16	3	3	-2	1.001	0.7975	1.26	1.2551724138	0.7944444444	0.6329365079	0.2035	0.7770441955	41.730625	19.47	9.11	0.01853125	27.56	143.9483275862	144.5218717817	145.9757233578	-0.6629891859	1.1016724138
21260	I b m m	(Sr0.2Ba0.8)TbO3	Perovskite#BaPbO3#Ba(Pb.5Bi.5)O3	Fu, Wen Tian; IJdo, D.J.W.	6.04876(8) 6.03069(9) 8.50169(12) 9 9 9	310.12	334.313	298	2018		Sr	0.2	Ba	0.8	Tb	1	_	0	O	3	6.04876	6.03069	8.50169	9	9	9	74	orthorhombic	38	56	65	0	8	15	14	26	0	101	2	2.15	1.75	0	0.6	0.95	0.89	1.1	0	3.44	87.62	137.327	158.92535	0	15.9994	33.94	38.16	19.3	0	17.36	35	18	11	0	0.02658	197.2	272	170	0	5.3	6.08	5.02	3.6	0	6.83	5	6	8	0	2	2	2	11	0	16	2	4	-2	1.456	0.9	1.26	1.6177777778	1.1555555556	0.7142857143	0.556	0.8891213045	160.9	123.06	6.85	0.0005925926	132.96	201.1382222222	201.4713435267	203.1839859469	-0.5634279263	1.1284444444
21420	P n m a	(Dy0.55Sr0.45)MnO3	Perovskite#GdFeO3	Yadagiri, K.; Nithya, R.	5.4206(6) 7.6252(6) 5.4021(6) 90 90 90	223.28	231.741	293	2016		Dy	0.55	Sr	0.45	Mn	1	_	0	O	3	5.4206	7.6252	5.4021	90	90	90	62	orthorhombic	66	38	25	0	8	24	15	60	0	101	1.75	2	1.4	0	0.6	1.22	0.95	1.55	0	3.44	162.5	87.62	54.938045	0	15.9994	19.01	33.94	7.35	0	17.36	11	35	7.8	0	0.02658	163	197.2	68	0	5.3	3.59	6.08	8.89	0	6.83	8	5	4	0	2	12	2	7	0	16	2.55	3.5	-2	1.1726	0.695	1.26	1.6871942446	0.9306349206	0.5515873016	0.4776	0.8798506168	61.090625	40.24	9.42	0.0001265914	45.69	169.7904057554	170.1926563722	171.98544973	-0.5955996058	1.2512609113
34316	I m -3	(ThCu3)(Mn2Mn2)O12	NaMn7O12	Deschizeaux, M.N.; Loubert, J.C.; Vegas, A.; Collomb, A.; Chenavas, J.; Marezio, M.	7.359(1) 7.359(1) 7.359(1) 90 90 90	398.53	834.428	293	1976		Th	0.25	Cu	0.75	Mn	1	_	0	O	3	7.359	7.359	7.359	90	90	90	204	cubic	90	29	25	0	8	47	72	60	0	101	1.8	1.35	1.4	0	0.6	1.3	1.9	1.55	0	3.44	232.03806	63.546	54.938045	0	15.9994	19.8	7.11	7.35	0	17.36	54	400	7.8	0	0.02658	217	46.5	68	0	5.3	5.08	3.61	8.89	0	6.83	9	4	4	0	2	4	11	7	0	16	2.3928571429	3.5	-2	0.9267857143	0.719	1.26	1.2889926485	0.7355442177	0.5706349206	0.2077857143	0.7813496754	60.618	39.4	10.55	1.73371988865666E-05	44.85	224.9187930658	225.4923570269	226.98544973	-0.6886870961	1.10248353
43800	P m -3 m	(Ba0.5Sr0.5)MoO3	Perovskite#CaTiO3	Brixner, L.H.	4.009(1) 4.009 4.009 90 90 90	64.43	256.417	293	1960		Ba	0.5	Sr	0.5	Mo	1	_	0	O	3	4.009	4.009	4.009	90	90	90	221	cubic	56	38	42	0	8	14	15	56	0	101	2.15	2	1.45	0	0.6	0.89	0.95	2.16	0	3.44	137.327	87.62	95.94	0	15.9994	38.16	33.94	9.38	0	17.36	18	35	139	0	0.02658	272	197.2	87	0	5.3	5.02	6.08	3.15	0	6.83	6	5	5	0	2	2	2	6	0	16	2	4	-2	1.405	0.79	1.26	1.7784810127	1.1150793651	0.626984127	0.615	0.9192388155	74.901625	40.69	6.88	0.0007835277	44.53	276.8365189873	277.1407578029	278.992712991	-0.5349970092	1.2349095841
49563	P 1 21/n 1	Ca2Y(RuO6)	Perovskite#Ba2LaRuO6#Cu2NdNbO6	Battle, P.D.; Macklin, W.J.	5.5239(1) 5.7770(1) 7.9637(2) 90 90.23(1) 90	254.13	366.129	293	1984		Ca	1	_	0	Y	0.5	Ru	0.5	O	3	5.5239	5.777	7.9637	90	90.23	90	14	monoclinic	20	0	39	44	8	16	0	25	62	101	1.8	0	1.8	1.3	0.6	1	0	1.22	2.2	3.44	40.078	0	88.90585	101.07	15.9994	26.2	0	19.88	8.17	17.36	200	0	17	120	0.02658	160.8	0	162	72	5.3	5.58	0	3.65	2.7	6.83	4	0	5	5	2	2	0	3	8	16	2	4	-2	1.14	0.8725	1.26	1.3065902579	0.9047619048	0.6924603175	0.2675	0.7958059905	154.948	131	5.58	0.0288574219	132.78	163.7609097421	164.2892157327	165.7738476309	-0.6372091713	1.1015902579
50028	P n m a	La(Cr0.63Ni0.37)O3	Perovskite#GdFeO3	Skowron, A.; Petric, A.; Moudallal, H.; Jacobson, A.J.; Mims, C.A.	5.4734(1) 7.7568(2) 5.5105(1) 90 90 90	233.95	241.3897	293	1997		La	1	_	0	Cr	0.63	Ni	0.37	O	3	5.4734	7.7568	5.5105	90	90	90	62	orthorhombic	57	0	24	28	8	33	0	57	67	101	1.95	0	1.4	1.35	0.6	1.1	0	1.66	1.91	3.44	138.90547	0	51.9961	58.6934	15.9994	22.39	0	7.23	6.59	17.36	13	0	94	91	0.02658	215	0	83	49	5.3	3.75	0	2.88	3.52	6.83	8	0	4	4	2	3	0	6	10	16	3	3.05	-2	1.172	0.75545	1.26	1.5513932093	0.9301587302	0.5995634921	0.41655	0.8532504859	73.925125	52.66	9.39	0.0024779475	57	221.8651567907	222.3018572766	223.98544973	-0.6272346069	1.1651462396
50390	P n m a	(Dy0.5Na0.5)(TiO3)	Perovskite#GdFeO3	Shan, Y.J.; Nakamura, T.; Inaguma, Y.; Itoh, M.	5.4389(1) 7.6263(2) 5.3485(1) 90 90 90	221.85	188.642	293	1998		Dy	0.5	Na	0.5	Ti	1	_	0	O	3	5.4389	7.6263	5.3485	90	90	90	62	orthorhombic	66	11	22	0	8	24	11	51	0	101	1.75	1.8	1.4	0	0.6	1.22	0.93	1.54	0	3.44	162.5	22.98976928	47.867	0	15.9994	19.01	23.78	10.64	0	17.36	11	140	22	0	0.02658	163	162.7	100	0	5.3	3.59	4.23	2.95	0	6.83	8	3	4	0	2	12	1	4	0	16	2	4	-2	1.106	0.745	1.26	1.4845637584	0.8777777778	0.5912698413	0.361	0.834421269	93.100625	75.24	9.43	0.0001265914	77.7	169.8764362416	170.3498575106	171.98544973	-0.6299399149	1.1652304251
50391	P n m a	(Ho0.5Na0.5)(TiO3)	Perovskite#GdFeO3	Shan, Y.J.; Nakamura, T.; Inaguma, Y.; Itoh, M.	5.4403(1) 7.6173(1) 5.3338(1) 90 90 90	221.03	189.857	293	1998		Ho	0.5	Na	0.5	Ti	1	_	0	O	3	5.4403	7.6173	5.3338	90	90	90	62	orthorhombic	67	11	22	0	8	23	11	51	0	101	1.75	1.8	1.4	0	0.6	1.23	0.93	1.54	0	3.44	164.93032	22.98976928	47.867	0	15.9994	18.74	23.78	10.64	0	17.36	16	140	22	0	0.02658	156	162.7	100	0	5.3	3.58	4.23	2.95	0	6.83	8	3	4	0	2	13	1	4	0	16	2	4	-2	1.1005	0.745	1.26	1.4771812081	0.8734126984	0.5912698413	0.3555	0.8324815746	93.100625	75.51	9.44	0.0001438317	77.97	162.8783187919	163.3553003665	164.98544973	-0.6295641914	1.1651594689
50392	P n m a	(Er0.5Na0.5)(TiO3)	Perovskite#GdFeO3	Shan, Y.J.; Nakamura, T.; Inaguma, Y.; Itoh, M.	5.4373(1) 7.6047(1) 5.3199(1) 90 90 90	219.97	191.022	293	1998		Er	0.5	Na	0.5	Ti	1	_	0	O	3	5.4373	7.6047	5.3199	90	90	90	62	orthorhombic	68	11	22	0	8	22	11	51	0	101	1.75	1.8	1.4	0	0.6	1.24	0.93	1.54	0	3.44	167.259	22.98976928	47.867	0	15.9994	18.46	23.78	10.64	0	17.36	15	140	22	0	0.02658	150	162.7	100	0	5.3	3.56	4.23	2.95	0	6.83	8	3	4	0	2	14	1	4	0	16	2	4	-2	1.095	0.745	1.26	1.4697986577	0.869047619	0.5912698413	0.35	0.8305418801	93.100625	75.79	9.45	0.0001643501	78.25	156.8802013423	157.3607432224	158.98544973	-0.6290212452	1.1652532032
50393	P n m a	(Tm0.5Na0.5)(TiO3)	Perovskite#GdFeO3	Shan, Y.J.; Nakamura, T.; Inaguma, Y.; Itoh, M.	5.4397(1) 7.5980(1) 5.3081(1) 90 90 90	219.39	191.857	293	1998		Tm	0.5	Na	0.5	Ti	1	_	0	O	3	5.4397	7.598	5.3081	90	90	90	62	orthorhombic	69	11	22	0	8	21	11	51	0	101	1.75	1.8	1.4	0	0.6	1.25	0.93	1.54	0	3.44	168.93421	22.98976928	47.867	0	15.9994	19.1	23.78	10.64	0	17.36	17	140	22	0	0.02658	144	162.7	100	0	5.3	3.54	4.23	2.95	0	6.83	8	3	4	0	2	15	1	4	0	16	2	4	-2	1.09	0.745	1.26	1.4630872483	0.8650793651	0.5912698413	0.345	0.8287785216	93.100625	75.15	9.46	0.0001889645	77.61	150.8819127517	151.3656912733	152.98544973	-0.628157576	1.1657062959
50394	P n m a	(Yb0.5Na0.5)(TiO3)	Perovskite#GdFeO3	Shan, Y.J.; Nakamura, T.; Inaguma, Y.; Itoh, M.	5.4366(1) 7.5870(1) 5.2941(1) 90 90 90	218.37	193.912	293	1998		Yb	0.5	Na	0.5	Ti	1	_	0	O	3	5.4366	7.587	5.2941	90	90	90	62	orthorhombic	70	11	22	0	8	17	11	51	0	101	1.75	1.8	1.4	0	0.6	1.1	0.93	1.54	0	3.44	173.04	22.98976928	47.867	0	15.9994	24.84	23.78	10.64	0	17.36	39	140	22	0	0.02658	139	162.7	100	0	5.3	5.49	4.23	2.95	0	6.83	8	3	4	0	2	16	1	4	0	16	2	4	-2	1.084	0.745	1.26	1.455033557	0.8603174603	0.5912698413	0.339	0.8266624913	93.100625	69.41	9.31	0.0003561978	71.87	145.883966443	146.3716289343	147.98544973	-0.6185113197	1.1748570865
50400	P n m a	(Sr0.5Ca0.5)(VO3)	Perovskite#GdFeO3	Shikano, M.; Sakaebe, H.; Wakabayashi, N.; Higuchi, S.	5.397(9) 7.64(2) 5.360(9) 90 90 90	221.01	162.787	293	1998		Sr	0.5	Ca	0.5	V	1	_	0	O	3	5.397	7.64	5.36	90	90	90	62	orthorhombic	38	20	23	0	8	15	16	54	0	101	2	1.8	1.35	0	0.6	0.95	1	1.63	0	3.44	87.62	40.078	50.9415	0	15.9994	33.94	26.2	8.32	0	17.36	35	200	31	0	0.02658	197.2	160.8	87	0	5.3	6.08	5.58	3.02	0	6.83	5	4	4	0	2	2	2	5	0	16	2	4	-2	1.23	0.72	1.26	1.7083333333	0.9761904762	0.5714285714	0.51	0.889240346	77.37	46.06	6.32	0.0005925926	49.43	201.0016666667	201.3809070127	203.1757233578	-0.5633354839	1.265
50719	P 1 21/n 1	Ca2Al(TaO6)	Perovskite#Ba2LaRuO6#Cu2NdNbO6	Sales, M.; Eguia, G.; Quintana, P.; Torres Martinez, L.M.; West, A.R.	5.3915(3) 5.4321(4) 7.6508(5) 90 90.076(5) 90	224.07	384.084	293	1999		Ca	1	_	0	Al	0.5	Ta	0.5	O	3	5.3915	5.4321	7.6508	90	90.076	90	14	monoclinic	20	0	13	73	8	16	0	80	52	101	1.8	0	1.25	1.45	0.6	1	0	1.61	1.5	3.44	40.078	0	26.9815386	180.94788	15.9994	26.2	0	10	10.85	17.36	200	0	235	57	0.02658	160.8	0	57.8	74	5.3	5.58	0	4.05	3.31	6.83	4	0	3	6	2	2	0	13	5	16	2	4	-2	1.14	0.7275	1.26	1.5670103093	0.9047619048	0.5773809524	0.4125	0.8538647924	50.358	16.8	5.19	0.0134765625	28.19	163.6454896907	164.0868544831	165.7489846194	-0.5945746814	1.2170103093
50813	P b n m	La2Ni(RhO6)	Perovskite#GdFeO3	Battle, P.D.; Vente, J.F.	5.5350(4) 5.5529(4) 7.8305(5) 90 90 90	240.67	533.5985	5	1999		La	1	_	0	Ni	0.5	Rh	0.5	O	3	5.535	5.5529	7.8305	90	90	90	62	orthorhombic	57	0	28	45	8	33	0	67	65	101	1.95	0	1.35	1.35	0.6	1.1	0	1.91	2.28	3.44	138.90547	0	58.6934	102.9055	15.9994	22.39	0	6.59	8.28	17.36	13	0	91	150	0.02658	215	0	49	66	5.3	3.75	0	3.52	3.8	6.83	8	0	4	5	2	3	0	10	9	16	3	3	-2	1.172	0.785	1.26	1.4929936306	0.9301587302	0.623015873	0.387	0.8409211207	39.675125	14.66	9.14	0.0041197095	22.75	221.8940063694	222.3479274901	223.9757233578	-0.6364736063	1.1362966609
50998	P n m a	(Ca0.8Sr0.2)(MnO3)	Perovskite#GdFeO3	Taguchi, H.; Sonoda, M.; Nagao, M.	5.2962(2) 7.4970(3) 5.3011(2) 90 90 90	210.48	152.525	293	1998		Ca	0.8	Sr	0.2	Mn	1	_	0	O	3	5.2962	7.497	5.3011	90	90	90	62	orthorhombic	20	38	25	0	8	16	15	60	0	101	1.8	2	1.4	0	0.6	1	0.95	1.55	0	3.44	40.078	87.62	54.938045	0	15.9994	26.2	33.94	7.35	0	17.36	200	35	7.8	0	0.02658	160.8	197.2	68	0	5.3	5.58	6.08	8.89	0	6.83	4	5	4	0	2	2	2	7	0	16	2	4	-2	1.176	0.67	1.26	1.7552238806	0.9333333333	0.5317460317	0.506	0.8924933259	60.618	33	5.25	0.0004394531	38.45	163.5507761194	163.9372694453	165.78544973	-0.564972579	1.3117238806
50999	P n m a	(Ca0.6Sr0.4)(MnO3)	Perovskite#GdFeO3	Taguchi, H.; Sonoda, M.; Nagao, M.	5.3128(2) 7.5186(2) 5.3273(2) 90 90 90	212.8	162.033	293	1998		Ca	0.6	Sr	0.4	Mn	1	_	0	O	3	5.3128	7.5186	5.3273	90	90	90	62	orthorhombic	20	38	25	0	8	16	15	60	0	101	1.8	2	1.4	0	0.6	1	0.95	1.55	0	3.44	40.078	87.62	54.938045	0	15.9994	26.2	33.94	7.35	0	17.36	200	35	7.8	0	0.02658	160.8	197.2	68	0	5.3	5.58	6.08	8.89	0	6.83	4	5	4	0	2	2	2	7	0	16	2	4	-2	1.212	0.67	1.26	1.8089552239	0.9619047619	0.5317460317	0.542	0.9056828824	60.618	33	5.25	0.0004394531	38.45	163.5330447761	163.8967276586	165.78544973	-0.5546484	1.3294552239
51000	P n m a	(Ca0.5Sr0.5)(MnO3)	Perovskite#GdFeO3	Taguchi, H.; Sonoda, M.; Nagao, M.	5.32269(2) 7.5389(3) 5.3443(2) 90 90 90	214.45	166.787	293	1998		Ca	0.5	Sr	0.5	Mn	1	_	0	O	3	5.32269	7.5389	5.3443	90	90	90	62	orthorhombic	20	38	25	0	8	16	15	60	0	101	1.8	2	1.4	0	0.6	1	0.95	1.55	0	3.44	40.078	87.62	54.938045	0	15.9994	26.2	33.94	7.35	0	17.36	200	35	7.8	0	0.02658	160.8	197.2	68	0	5.3	5.58	6.08	8.89	0	6.83	4	5	4	0	2	2	2	7	0	16	2	4	-2	1.23	0.67	1.26	1.8358208955	0.9761904762	0.5317460317	0.56	0.9122776607	60.618	33	5.25	0.0004394531	38.45	163.5241791045	163.8764567652	165.78544973	-0.5494459374	1.3383208955
51192	P n m a	(La0.95Sr0.05)(CrO3)	Perovskite#GdFeO3	Tezuka, K.; Hinatsu, Y.; Nakamura, A.; Inami, T.; Shimojo, Y.; Morii, Y.	5.4741(1) 7.7514(1) 5.5151(1) 90 90 90	234.02	236.3425	293	1998		La	0.95	Sr	0.05	Cr	1	_	0	O	3	5.4741	7.7514	5.5151	90	90	90	62	orthorhombic	57	38	24	0	8	33	15	57	0	101	1.95	2	1.4	0	0.6	1.1	0.95	1.66	0	3.44	138.90547	87.62	51.9961	0	15.9994	22.39	33.94	7.23	0	17.36	13	35	94	0	0.02658	215	197.2	83	0	5.3	3.75	6.08	2.88	0	6.83	8	5	4	0	2	3	2	6	0	16	2.95	3.1	-2	1.1794	0.7485	1.26	1.5756847027	0.936031746	0.594047619	0.4309	0.8588082061	73.925125	52.66	9.39	5.42616245095584E-05	57	221.8552152973	222.2831235034	223.98544973	-0.6230371664	1.175087733
