Repository: ihalage/analogmat

## Supplementary Materials for "Analogical discovery of disordered perovskites by crystal structure information hidden in unsupervised material fingerprints"

### Achintha Ihalage and Yang Hao

# DESCRIPTION: <p>Dielectric properties of (Ba0.5Sr0.5)TiO3 thin films</p>

# DESCRIPTION: <p>The dielectric properties of (Ba0.5Sr0.5)TiO3 (BST) thin films with high electrical resistivity were investigated. BST films are deposited on Pt/TiO2/SiO2/Si substrates by a metal-organic deposition (MOD) method. The dielectric permittivity and ac conductivity of the films are measured in the frequency range 102-105 Hz. The dielectric permittivity εr decreases slightly with frequency f ...</p>

File: analogmat/ICSD_data/ICSD_all_data.csv (part 34 of 35)
CollectionCode	HMS	StructuredFormula	StructureType	Authors	CellParameter	CellVolume	FormulaWeight	Temperature	PublicationYear	Quality	A1	A1_frac	A2	A2_frac	B1	B1_frac	B2	B2_frac	O	O_frac	a	b	c	alpha	beta	gamma	SpaceGroupNum	CrystalClass	atom_numA1	atom_numA2	atom_numB1	atom_numB2	atom_numO	mend_numA1	mend_numA2	mend_numB1	mend_numB2	mend_numO	atomic_rA1	atomic_rA2	atomic_rB1	atomic_rB2	atomic_rO	A1_X	A2_X	B1_X	B2_X	O_X	M_A1	M_A2	M_B1	M_B2	M_O	V_A1	V_A2	V_B1	V_B2	V_O	therm_con_A1	therm_con_A2	therm_con_B1	therm_con_B2	therm_con_O	polarizability_A1	polarizability_A2	polarizability_B1	polarizability_B2	polarizability_O	lattice_const_A1	lattice_const_A2	lattice_const_B1	lattice_const_B2	lattice_const_O	Row_A1	Row_A2	Row_B1	Row_B2	Row_O	Group_A1	Group_A2	Group_B1	Group_B2	Group_O	nA	nB	nO	rA_avg	rB_avg	rO	rA/rB	rA/rO	rB/rO	rA-rB	Goldschmidt_TF	SISSO_1	SISSO_2	SISSO_3	SISSO_4	SISSO_5	SISSO_6	SISSO_7	SISSO_8	SISSO_9	SISSO_10
51193	R -3 c R	(La0.85Sr0.15)(CrO3)	Perovskite#LaAlO3	Tezuka, K.; Hinatsu, Y.; Nakamura, A.; Inami, T.; Shimojo, Y.; Morii, Y.	5.4553(2) 5.4553(2) 5.4553(2) 60.558(1) 60.558(1) 60.558(1)	116.25	231.2135	293	1998		La	0.85	Sr	0.15	Cr	1	_	0	O	3	5.4553	5.4553	5.4553	60.558	60.558	60.558	167	trigonal	57	38	24	0	8	33	15	57	0	101	1.95	2	1.4	0	0.6	1.1	0.95	1.66	0	3.44	138.90547	87.62	51.9961	0	15.9994	22.39	33.94	7.23	0	17.36	13	35	94	0	0.02658	215	197.2	83	0	5.3	3.75	6.08	2.88	0	6.83	8	5	4	0	2	3	2	6	0	16	2.85	3.2	-2	1.1942	0.742	1.26	1.6094339623	0.9477777778	0.5888888889	0.4522	0.8668239073	73.925125	52.66	9.39	5.42616245095584E-05	57	221.8427660377	222.257389945	223.98544973	-0.6169478401	1.1875369926
51270	P n m a	Nd2Ga(MnO6)	Perovskite#GdFeO3	Cussen, E.J.; Rosseinsky, M.J.; Battle, P.D.; Burley, J.C.; Spring, L.E.; Vente, J.F.; Blundell, S.J.; Coldea, A.I.; Singleton, J.	5.6426(1) 7.6340(1) 5.41129(9) 90 90 90	233.09	509.134	5	2001		Nd	1	_	0	Ga	0.5	Mn	0.5	O	3	5.6426	7.634	5.41129	90	90	90	62	orthorhombic	60	0	31	25	8	30	0	81	60	101	1.85	0	1.3	1.4	0.6	1.14	0	1.81	1.55	3.44	144.242	0	69.723	54.938045	15.9994	20.59	0	11.8	7.35	17.36	17	0	29	7.8	0.02658	208	0	50	68	5.3	3.66	0	4.51	8.89	6.83	8	0	4	4	2	6	0	13	7	16	3	3	-2	1.123	0.74	1.26	1.5175675676	0.8912698413	0.5873015873	0.383	0.8425177298	41.858375	14.56	9.18	0.0002203704	25.75	214.8654324324	215.3249501622	216.9635581854	-0.6322525688	1.1679009009
51346	P b n m	Sr(Ti0.25Zr0.75)O3	Perovskite#GdFeO3	Wong, T.K.-Y.; Kennedy, B.J.; Howard, C.J.; Hunter, B.A.; Vogt, T.	5.7318(1) 5.7391(1) 8.1216(1) 90 90 90	267.16	216.007	293	2001		Sr	1	_	0	Ti	0.25	Zr	0.75	O	3	5.7318	5.7391	8.1216	90	90	90	62	orthorhombic	38	0	22	40	8	15	0	51	49	101	2	0	1.4	1.55	0.6	0.95	0	1.54	1.33	3.44	87.62	0	47.867	91.224	15.9994	33.94	0	10.64	14.02	17.36	35	0	22	23	0.02658	197.2	0	100	112	5.3	6.08	0	2.95	3.23	6.83	5	0	4	5	2	2	0	4	4	16	2	4	-2	1.32	0.83125	1.26	1.5879699248	1.0476190476	0.6597222222	0.48875	0.8723660468	90.46	60.06	6.41	0.0062222222	62.52	201.1007800752	201.484396122	203.18544973	-0.5763496393	1.1658865915
51348	P b n m	Sr(Ti0.35Zr0.65)O3	Perovskite#GdFeO3	Wong, T.K.-Y.; Kennedy, B.J.; Howard, C.J.; Hunter, B.A.; Vogt, T.	5.7039(1) 5.7192(1) 8.0748(2) 90 90 90	263.41	211.675	293	2001		Sr	1	_	0	Ti	0.35	Zr	0.65	O	3	5.7039	5.7192	8.0748	90	90	90	62	orthorhombic	38	0	22	40	8	15	0	51	49	101	2	0	1.4	1.55	0.6	0.95	0	1.54	1.33	3.44	87.62	0	47.867	91.224	15.9994	33.94	0	10.64	14.02	17.36	35	0	22	23	0.02658	197.2	0	100	112	5.3	6.08	0	2.95	3.23	6.83	5	0	4	5	2	2	0	4	4	16	2	4	-2	1.32	0.81975	1.26	1.6102470265	1.0476190476	0.6505952381	0.50025	0.8771898043	90.46	60.06	6.41	0.0062222222	62.52	201.0900029735	201.4669427778	203.18544973	-0.5726478859	1.1766636932
51350	I 4/m c m	Sr(Ti0.45Zr0.55)O3	Perovskite#SrTiO3#SrZrO3	Wong, T.K.-Y.; Kennedy, B.J.; Howard, C.J.; Hunter, B.A.; Vogt, T.	5.6910(2) 5.6910(2) 8.0329(3) 90 90 90	260.17	207.343	293	2001		Sr	1	_	0	Ti	0.45	Zr	0.55	O	3	5.691	5.691	8.0329	90	90	90	140	tetragonal	38	0	22	40	8	15	0	51	49	101	2	0	1.4	1.55	0.6	0.95	0	1.54	1.33	3.44	87.62	0	47.867	91.224	15.9994	33.94	0	10.64	14.02	17.36	35	0	22	23	0.02658	197.2	0	100	112	5.3	6.08	0	2.95	3.23	6.83	5	0	4	5	2	2	0	4	4	16	2	4	-2	1.32	0.80825	1.26	1.6331580575	1.0476190476	0.641468254	0.51175	0.8820672044	90.46	60.06	6.41	0.0062222222	62.52	201.0785919425	201.4489091469	203.18544973	-0.5688898425	1.1880747242
51354	I 4/m c m	Sr(Ti0.55Zr0.45)O3	Perovskite#SrTiO3#SrZrO3	Wong, T.K.-Y.; Kennedy, B.J.; Howard, C.J.; Hunter, B.A.; Vogt, T.	5.6517(7) 5.6517(7) 7.9911(10) 90 90 90	255.25	203.011	293	2001		Sr	1	_	0	Ti	0.55	Zr	0.45	O	3	5.6517	5.6517	7.9911	90	90	90	140	tetragonal	38	0	22	40	8	15	0	51	49	101	2	0	1.4	1.55	0.6	0.95	0	1.54	1.33	3.44	87.62	0	47.867	91.224	15.9994	33.94	0	10.64	14.02	17.36	35	0	22	23	0.02658	197.2	0	100	112	5.3	6.08	0	2.95	3.23	6.83	5	0	4	5	2	2	0	4	4	16	2	4	-2	1.32	0.79675	1.26	1.6567304675	1.0476190476	0.6323412698	0.52325	0.8869991469	90.46	60.06	6.41	0.0062222222	62.52	201.0665195325	201.4302686794	203.18544973	-0.5650744006	1.2001471342
51356	I 4/m c m	Sr(Ti0.65Zr0.35)O3	Perovskite#SrTiO3#SrZrO3	Wong, T.K.-Y.; Kennedy, B.J.; Howard, C.J.; Hunter, B.A.; Vogt, T.	5.6232(6) 5.6232(6) 7.9411(10) 90 90 90	251.1	198.679	293	2001		Sr	1	_	0	Ti	0.65	Zr	0.35	O	3	5.6232	5.6232	7.9411	90	90	90	140	tetragonal	38	0	22	40	8	15	0	51	49	101	2	0	1.4	1.55	0.6	0.95	0	1.54	1.33	3.44	87.62	0	47.867	91.224	15.9994	33.94	0	10.64	14.02	17.36	35	0	22	23	0.02658	197.2	0	100	112	5.3	6.08	0	2.95	3.23	6.83	5	0	4	5	2	2	0	4	4	16	2	4	-2	1.32	0.78525	1.26	1.6809933142	1.0476190476	0.6232142857	0.53475	0.891986552	90.46	60.06	6.41	0.0062222222	62.52	201.0537566858	201.4109932378	203.18544973	-0.5612004255	1.2129099809
51358	I 4/m c m	Sr(Ti0.725Zr0.275)O3	Perovskite#SrTiO3#SrZrO3	Wong, T.K.-Y.; Kennedy, B.J.; Howard, C.J.; Hunter, B.A.; Vogt, T.	5.5945(6) 5.5945(6) 7.9022(9) 90 90 90	247.33	195.43	293	2001		Sr	1	_	0	Ti	0.725	Zr	0.275	O	3	5.5945	5.5945	7.9022	90	90	90	140	tetragonal	38	0	22	40	8	15	0	51	49	101	2	0	1.4	1.55	0.6	0.95	0	1.54	1.33	3.44	87.62	0	47.867	91.224	15.9994	33.94	0	10.64	14.02	17.36	35	0	22	23	0.02658	197.2	0	100	112	5.3	6.08	0	2.95	3.23	6.83	5	0	4	5	2	2	0	4	4	16	2	4	-2	1.32	0.776625	1.26	1.699661999	1.0476190476	0.6163690476	0.543375	0.8957640682	90.46	60.06	6.41	0.0062222222	62.52	201.043713001	201.3961020692	203.18544973	-0.5582558342	1.2229536657
51359	I 4/m c m	Sr(Ti0.75Zr0.25)O3	Perovskite#SrTiO3#SrZrO3	Wong, T.K.-Y.; Kennedy, B.J.; Howard, C.J.; Hunter, B.A.; Vogt, T.	5.5997(9) 5.5997(9) 7.9150(12) 90 90 90	248.19	194.347	293	2001		Sr	1	_	0	Ti	0.75	Zr	0.25	O	3	5.5997	5.5997	7.915	90	90	90	140	tetragonal	38	0	22	40	8	15	0	51	49	101	2	0	1.4	1.55	0.6	0.95	0	1.54	1.33	3.44	87.62	0	47.867	91.224	15.9994	33.94	0	10.64	14.02	17.36	35	0	22	23	0.02658	197.2	0	100	112	5.3	6.08	0	2.95	3.23	6.83	5	0	4	5	2	2	0	4	4	16	2	4	-2	1.32	0.77375	1.26	1.7059773829	1.0476190476	0.6140873016	0.54625	0.8970303604	90.46	60.06	6.41	0.0062222222	62.52	201.0402726171	201.3910529775	203.18544973	-0.5572667559	1.2263940495
51360	I 4/m c m	Sr(Ti0.775Zr0.225)O3	Perovskite#SrTiO3#SrZrO3	Wong, T.K.-Y.; Kennedy, B.J.; Howard, C.J.; Hunter, B.A.; Vogt, T.	5.5803(5) 5.5803(3) 7.8786(9) 90 90 90	245.34	193.264	293	2001		Sr	1	_	0	Ti	0.775	Zr	0.225	O	3	5.5803	5.5803	7.8786	90	90	90	140	tetragonal	38	0	22	40	8	15	0	51	49	101	2	0	1.4	1.55	0.6	0.95	0	1.54	1.33	3.44	87.62	0	47.867	91.224	15.9994	33.94	0	10.64	14.02	17.36	35	0	22	23	0.02658	197.2	0	100	112	5.3	6.08	0	2.95	3.23	6.83	5	0	4	5	2	2	0	4	4	16	2	4	-2	1.32	0.770875	1.26	1.7123398735	1.0476190476	0.6118055556	0.549125	0.8983002378	90.46	60.06	6.41	0.0062222222	62.52	201.0367851265	201.3859603643	203.18544973	-0.5562738725	1.2298815402
51362	I 4/m c m	Sr(Ti0.825Zr0.175)O3	Perovskite#SrTiO3#SrZrO3	Wong, T.K.-Y.; Kennedy, B.J.; Howard, C.J.; Hunter, B.A.; Vogt, T.	5.5722(5) 5.5722(5) 7.8667(9) 90 90 90	244.26	191.098	293	2001		Sr	1	_	0	Ti	0.825	Zr	0.175	O	3	5.5722	5.5722	7.8667	90	90	90	140	tetragonal	38	0	22	40	8	15	0	51	49	101	2	0	1.4	1.55	0.6	0.95	0	1.54	1.33	3.44	87.62	0	47.867	91.224	15.9994	33.94	0	10.64	14.02	17.36	35	0	22	23	0.02658	197.2	0	100	112	5.3	6.08	0	2.95	3.23	6.83	5	0	4	5	2	2	0	4	4	16	2	4	-2	1.32	0.765125	1.26	1.7252082993	1.0476190476	0.6072420635	0.554875	0.9008508094	90.46	60.06	6.41	0.0062222222	62.52	201.0296667007	201.3756425101	203.18544973	-0.5542766148	1.236999966
51363	I 4/m c m	Sr(Ti0.85Zr0.15)O3	Perovskite#SrTiO3#SrZrO3	Wong, T.K.-Y.; Kennedy, B.J.; Howard, C.J.; Hunter, B.A.; Vogt, T.	5.5665(4) 5.5665(4) 7.8579(8) 90 90 90	243.48	190.015	293	2001		Sr	1	_	0	Ti	0.85	Zr	0.15	O	3	5.5665	5.5665	7.8579	90	90	90	140	tetragonal	38	0	22	40	8	15	0	51	49	101	2	0	1.4	1.55	0.6	0.95	0	1.54	1.33	3.44	87.62	0	47.867	91.224	15.9994	33.94	0	10.64	14.02	17.36	35	0	22	23	0.02658	197.2	0	100	112	5.3	6.08	0	2.95	3.23	6.83	5	0	4	5	2	2	0	4	4	16	2	4	-2	1.32	0.76225	1.26	1.7317153165	1.0476190476	0.6049603175	0.55775	0.9021315344	90.46	60.06	6.41	0.0062222222	62.52	201.0260346835	201.3704162179	203.18544973	-0.5532722025	1.2406319832
51364	I 4/m c m	Sr(Ti0.875Zr0.125)O3	Perovskite#SrTiO3#SrZrO3	Wong, T.K.-Y.; Kennedy, B.J.; Howard, C.J.; Hunter, B.A.; Vogt, T.	5.5550(5) 5.5550(5) 7.8354(10) 90 90 90	241.78	188.932	293	2001		Sr	1	_	0	Ti	0.875	Zr	0.125	O	3	5.555	5.555	7.8354	90	90	90	140	tetragonal	38	0	22	40	8	15	0	51	49	101	2	0	1.4	1.55	0.6	0.95	0	1.54	1.33	3.44	87.62	0	47.867	91.224	15.9994	33.94	0	10.64	14.02	17.36	35	0	22	23	0.02658	197.2	0	100	112	5.3	6.08	0	2.95	3.23	6.83	5	0	4	5	2	2	0	4	4	16	2	4	-2	1.32	0.759375	1.26	1.7382716049	1.0476190476	0.6026785714	0.560625	0.9034159061	90.46	60.06	6.41	0.0062222222	62.52	201.0223533951	201.3651443012	203.18544973	-0.552263909	1.2443132716
51366	I 4/m c m	Sr(Ti0.925Zr0.075)O3	Perovskite#SrTiO3#SrZrO3	Wong, T.K.-Y.; Kennedy, B.J.; Howard, C.J.; Hunter, B.A.; Vogt, T.	5.5367(6) 5.5367(6) 7.8140(11) 90 90 90	239.54	186.766	293	2001		Sr	1	_	0	Ti	0.925	Zr	0.075	O	3	5.5367	5.5367	7.814	90	90	90	140	tetragonal	38	0	22	40	8	15	0	51	49	101	2	0	1.4	1.55	0.6	0.95	0	1.54	1.33	3.44	87.62	0	47.867	91.224	15.9994	33.94	0	10.64	14.02	17.36	35	0	22	23	0.02658	197.2	0	100	112	5.3	6.08	0	2.95	3.23	6.83	5	0	4	5	2	2	0	4	4	16	2	4	-2	1.32	0.753625	1.26	1.7515342511	1.0476190476	0.5981150794	0.566375	0.9059956523	90.46	60.06	6.41	0.0062222222	62.52	201.0148407489	201.3544614012	203.18544973	-0.5502356012	1.2518259178
51367	I 4/m c m	Sr(Ti0.95Zr0.05)O3	Perovskite#SrTiO3#SrZrO3	Wong, T.K.-Y.; Kennedy, B.J.; Howard, C.J.; Hunter, B.A.; Vogt, T.	5.5254(7) 5.5254(7) 7.8232(20) 90 90 90	238.84	185.683	293	2001		Sr	1	_	0	Ti	0.95	Zr	0.05	O	3	5.5254	5.5254	7.8232	90	90	90	140	tetragonal	38	0	22	40	8	15	0	51	49	101	2	0	1.4	1.55	0.6	0.95	0	1.54	1.33	3.44	87.62	0	47.867	91.224	15.9994	33.94	0	10.64	14.02	17.36	35	0	22	23	0.02658	197.2	0	100	112	5.3	6.08	0	2.95	3.23	6.83	5	0	4	5	2	2	0	4	4	16	2	4	-2	1.32	0.75075	1.26	1.7582417582	1.0476190476	0.5958333333	0.56925	0.9072910583	90.46	60.06	6.41	0.0062222222	62.52	201.0110082418	201.3490493001	203.18544973	-0.5492155479	1.2556584249
51408	P b n m	(La0.616Ca0.384)(MnO3)	Perovskite#GdFeO3	Shen, C.H.; Liu, R.-S.; Lin, J.G.; Huang, C.Y.	5.4487(2) 5.4639(2) 7.6947(3) 90 90 90	229.08	203.8963	293	2001		La	0.616	Ca	0.384	Mn	1	_	0	O	3	5.4487	5.4639	7.6947	90	90	90	62	orthorhombic	57	20	25	0	8	33	16	60	0	101	1.95	1.8	1.4	0	0.6	1.1	1	1.55	0	3.44	138.90547	40.078	54.938045	0	15.9994	22.39	26.2	7.35	0	17.36	13	200	7.8	0	0.02658	215	160.8	68	0	5.3	3.75	5.58	8.89	0	6.83	8	4	4	0	2	3	2	7	0	16	2.616	3.4	-2	1.159712	0.74	1.26	1.5671783784	0.9204063492	0.5873015873	0.419712	0.8554973819	59.035125	36.66	9.5	5.42616245095584E-05	42.11	221.8525336216	222.2883190035	223.98544973	-0.6255400884	1.1777694087
51410	P b n m	(La0.642Ca0.358)(MnO3)	Perovskite#GdFeO3	Shen, C.H.; Liu, R.-S.; Lin, J.G.; Huang, C.Y.	5.4478(2) 5.4619(2) 7.6920(3) 90 90 90	228.88	206.4659	293	2001		La	0.642	Ca	0.358	Mn	1	_	0	O	3	5.4478	5.4619	7.692	90	90	90	62	orthorhombic	57	20	25	0	8	33	16	60	0	101	1.95	1.8	1.4	0	0.6	1.1	1	1.55	0	3.44	138.90547	40.078	54.938045	0	15.9994	22.39	26.2	7.35	0	17.36	13	200	7.8	0	0.02658	215	160.8	68	0	5.3	3.75	5.58	8.89	0	6.83	8	4	4	0	2	3	2	7	0	16	2.642	3.4	-2	1.160544	0.74	1.26	1.5683027027	0.9210666667	0.5873015873	0.420544	0.8557915383	59.035125	36.66	9.5	5.42616245095584E-05	42.11	221.8522412973	222.2874888356	223.98544973	-0.6253180022	1.178061733
51620	I m -3	(Ca0.25Cu0.75)(TiO3)	NaMn7O12	Moussa, S.M.; Kennedy, B.J.	7.3798(1) 7.3798(1) 7.3798(1) 9 9 9	401.91	153.5795	293	2001		Ca	0.25	Cu	0.75	Ti	1	_	0	O	3	7.3798	7.3798	7.3798	9	9	9	204	cubic	20	29	22	0	8	16	72	51	0	101	1.8	1.35	1.4	0	0.6	1	1.9	1.54	0	3.44	40.078	63.546	47.867	0	15.9994	26.2	7.11	10.64	0	17.36	200	400	22	0	0.02658	160.8	46.5	100	0	5.3	5.58	3.61	2.95	0	6.83	4	4	4	0	2	2	11	4	0	16	2	4	-2	0.9375	0.745	1.26	1.2583892617	0.744047619	0.5912698413	0.1925	0.7749960856	92.628	68	5.26	0.0004394531	70.46	163.7341107383	164.3166068239	165.78544973	-0.651923773	1.1283892617
51868	P 4/m b m	(Na0.7Sr0.3)(NbO3)	Perovskite#NaNbO3(tP10)	Istomin, S.Ya.; Svensson, G.; Koehler, J.	5.58107(7) 5.58107(7) 3.96585(6) 9 9 9	123.53	183.286	293	2002		Na	0.7	Sr	0.3	Nb	1	_	0	O	3	5.58107	5.58107	3.96585	9	9	9	127	tetragonal	11	38	41	0	8	11	15	53	0	101	1.8	2	1.45	0	0.6	0.93	0.95	1.6	0	3.44	22.98976928	87.62	92.90638	0	15.9994	23.78	33.94	10.83	0	17.36	140	35	54	0	0.02658	162.7	197.2	98	0	5.3	4.23	6.08	3.3	0	6.83	3	5	5	0	2	1	2	5	0	16	1.3	4.7	-2	1.208	0.792	1.26	1.5252525253	0.9587301587	0.6285714286	0.416	0.8504578635	90.568	67.42	4.13	0.0013523666	70.82	164.5907474747	165.0252053383	166.692712991	-0.5687300019	1.2001616162
51869	P 4/m b m	(Na0.6Sr0.4)(NbO3)	Perovskite#NaNbO3(tP10)	Istomin, S.Ya.; Svensson, G.; Koehler, J.	5.60007(7) 5.60007(7) 3.97721(5) 9 9 9	124.73	189.749	293	2002		Na	0.6	Sr	0.4	Nb	1	_	0	O	3	5.60007	5.60007	3.97721	9	9	9	127	tetragonal	11	38	41	0	8	11	15	53	0	101	1.8	2	1.45	0	0.6	0.93	0.95	1.6	0	3.44	22.98976928	87.62	92.90638	0	15.9994	23.78	33.94	10.83	0	17.36	140	35	54	0	0.02658	162.7	197.2	98	0	5.3	4.23	6.08	3.3	0	6.83	3	5	5	0	2	1	2	5	0	16	1.4	4.6	-2	1.224	0.796	1.26	1.5376884422	0.9714285714	0.6317460317	0.428	0.8543060528	90.568	67.42	4.13	0.0013523666	70.82	164.5903115578	165.0166176105	166.692712991	-0.5658328932	1.2005975331
51870	P 4/m b m	(Na0.5Sr0.5)(NbO3)	Perovskite#NaNbO3(tP10)	Istomin, S.Ya.; Svensson, G.; Koehler, J.	5.61855(7) 5.61855(7) 3.98714(5) 9 9 9	125.87	196.212	293	2002		Na	0.5	Sr	0.5	Nb	1	_	0	O	3	5.61855	5.61855	3.98714	9	9	9	127	tetragonal	11	38	41	0	8	11	15	53	0	101	1.8	2	1.45	0	0.6	0.93	0.95	1.6	0	3.44	22.98976928	87.62	92.90638	0	15.9994	23.78	33.94	10.83	0	17.36	140	35	54	0	0.02658	162.7	197.2	98	0	5.3	4.23	6.08	3.3	0	6.83	3	5	5	0	2	1	2	5	0	16	1.5	4.5	-2	1.24	0.8	1.26	1.55	0.9841269841	0.6349206349	0.44	0.8581392976	90.568	67.42	4.13	0.0013523666	70.82	164.59	165.0081392976	166.692712991	-0.5629373665	1.2009090909
51871	P 4/m b m	(Na0.4Sr0.6)(NbO3)	Perovskite#NaNbO3(tP10)	Istomin, S.Ya.; Svensson, G.; Koehler, J.	5.63592(7) 5.63592(7) 3.99604(5) 9 9 9	126.93	202.675	293	2002		Na	0.4	Sr	0.6	Nb	1	_	0	O	3	5.63592	5.63592	3.99604	9	9	9	127	tetragonal	11	38	41	0	8	11	15	53	0	101	1.8	2	1.45	0	0.6	0.93	0.95	1.6	0	3.44	22.98976928	87.62	92.90638	0	15.9994	23.78	33.94	10.83	0	17.36	140	35	54	0	0.02658	162.7	197.2	98	0	5.3	4.23	6.08	3.3	0	6.83	3	5	5	0	2	1	2	5	0	16	1.6	4.4	-2	1.256	0.804	1.26	1.5621890547	0.9968253968	0.6380952381	0.452	0.8619576848	90.568	67.42	4.13	0.0013523666	70.82	164.5898109453	164.9997686301	166.692712991	-0.5600435111	1.2010981456
51872	P 4/m b m	(Na0.3Sr0.7)(NbO3)	Perovskite#NaNbO3(tP10)	Istomin, S.Ya.; Svensson, G.; Koehler, J.	5.65824(9) 5.65824(9) 3.99270(8) 9 9 9	127.83	209.138	293	2002		Na	0.3	Sr	0.7	Nb	1	_	0	O	3	5.65824	5.65824	3.9927	9	9	9	127	tetragonal	11	38	41	0	8	11	15	53	0	101	1.8	2	1.45	0	0.6	0.93	0.95	1.6	0	3.44	22.98976928	87.62	92.90638	0	15.9994	23.78	33.94	10.83	0	17.36	140	35	54	0	0.02658	162.7	197.2	98	0	5.3	4.23	6.08	3.3	0	6.83	3	5	5	0	2	1	2	5	0	16	1.7	4.3	-2	1.272	0.808	1.26	1.5742574257	1.0095238095	0.6412698413	0.464	0.8657613008	90.568	67.42	4.13	0.0013523666	70.82	164.5897425743	164.991503875	166.692712991	-0.5571514145	1.2011665167
54017	P m -3 m	Pb(In0.5Nb0.5)O3	Perovskite#CaTiO3	Zhukov, S.G.; Yatsenko, A.V.; Vakhrushev, S.B.	4.109(1) 4.109(1) 4.109(1) 90 90 90	69.38	359.052	293	1997		Pb	1	_	0	In	0.5	Nb	0.5	O	3	4.109	4.109	4.109	90	90	90	221	cubic	82	0	49	41	8	82	0	79	53	101	1.8	0	1.55	1.45	0.6	2.33	0	1.78	1.6	3.44	207.2	0	114.818	92.90638	15.9994	18.26	0	15.76	10.83	17.36	35	0	82	54	0.02658	47	0	65	98	5.3	4.95	0	4.59	3.3	6.83	6	0	5	5	2	14	0	13	5	16	2	4	-2	1.33	0.86	1.26	1.5465116279	1.0555555556	0.6825396825	0.47	0.8638710204	57.388	31.94	7.25	9.46736118164275E-05	43.16	51.9234883721	52.3173593925	53.9997837642	-0.6373038412	1.0887067499
54150	P 4 m m	(Ba0.67Sr0.33)(TiO3)	Perovskite#PbTiO3#BaTiO3	Liu, R.-S.; Cheng, Y.C.; Chen, J.-M.; Liu, R.G.; Wang, J.-L.; Tsai, J.C.; Hsu, M.Y.	3.9724(5) 3.9724(5) 3.9703(9) 90 90 90	62.65	216.8294	293	1998		Ba	0.67	Sr	0.33	Ti	1	_	0	O	3	3.9724	3.9724	3.9703	90	90	90	99	tetragonal	56	38	22	0	8	14	15	51	0	101	2.15	2	1.4	0	0.6	0.89	0.95	1.54	0	3.44	137.327	87.62	47.867	0	15.9994	38.16	33.94	10.64	0	17.36	18	35	22	0	0.02658	272	197.2	100	0	5.3	5.02	6.08	2.95	0	6.83	6	5	4	0	2	2	2	4	0	16	2	4	-2	1.4339	0.745	1.26	1.9246979866	1.138015873	0.5912698413	0.6889	0.9500623231	88.521625	55.69	7.5	0.0007835277	58.15	276.7642020134	277.0253643365	278.98544973	-0.5102038223	1.307226558
54793	P m -3 m	Ba(Lu0.667Mo0.333)O3	Perovskite#CaTiO3	Oyama, S.; Doi, Y.; Hinatsu, Y.; Ishii, Y.	4.2213(3) 4.2213(3) 4.2213(3) 90 90 90	75.22	333.99	293	2004		Ba	1	_	0	Lu	0.667	Mo	0.333	O	3	4.2213	4.2213	4.2213	90	90	90	221	cubic	56	0	71	42	8	14	0	20	56	101	2.15	0	1.75	1.45	0.6	0.89	0	1.27	2.16	3.44	137.327	0	174.967	95.94	15.9994	38.16	0	17.78	9.38	17.36	18	0	16	139	0.02658	272	0	137	87	5.3	5.02	0	3.51	3.15	6.83	6	0	8	5	2	2	0	17	6	16	2	3.8325	-2	1.49	0.914087	1.26	1.6300417794	1.1825396825	0.725465873	0.575913	0.8944185068	125.791625	79.69	7.77	0.049872449	95.42	276.9458712206	277.2643767274	278.9839859469	-0.5545438254	1.1255573508
54795	P 1 21/n 1	Ba(Tb0.667W0.333)O3	Perovskite#Ba2LaRuO6#Cu2NdNbO6	Oyama, S.; Doi, Y.; Hinatsu, Y.; Ishii, Y.	6.0059(4) 6.0134(3) 8.4931(7) 90 90.173(9) 90	306.73	352.5587	293	2004		Ba	1	_	0	Tb	0.667	W	0.333	O	3	6.0059	6.0134	8.4931	90	90.173	90	14	monoclinic	56	0	65	74	8	14	0	26	55	101	2.15	0	1.75	1.35	0.6	0.89	0	1.1	2.36	3.44	137.327	0	158.92535	183.84	15.9994	38.16	0	19.3	9.47	17.36	18	0	11	170	0.02658	272	0	170	68	5.3	5.02	0	3.6	3.16	6.83	6	0	8	6	2	2	0	11	6	16	2	3.8325	-2	1.49	0.958771	1.26	1.5540728704	1.1825396825	0.7609293651	0.531229	0.8764057437	158.961625	118.69	7.94	0.0611698251	128.59	276.9771561296	277.3223328733	278.9839859469	-0.5684886843	1.0942724418
55639	P b n m	(Nd0.75Sm0.25)(GaO3)	Perovskite#GdFeO3	Senyshin, A.; Oganov, A.R.; Vasylechko, L.; Ehrenberg, H.; Bismayer, U.; Berkowski, M.; Matkovskii, A.	5.4046(2) 5.4971(2) 7.6779(3) 90 90 90	228.11	263.4845	85	2004		Nd	0.75	Sm	0.25	Ga	1	_	0	O	3	5.4046	5.4971	7.6779	90	90	90	62	orthorhombic	60	62	31	0	8	30	28	81	0	101	1.85	1.85	1.3	0	0.6	1.14	1.17	1.81	0	3.44	144.242	150.36	69.723	0	15.9994	20.59	19.98	11.8	0	17.36	17	13	29	0	0.02658	208	192	50	0	5.3	3.66	9	4.51	0	6.83	8	8	4	0	2	6	8	13	0	16	3	3	-2	1.11675	0.76	1.26	1.4694078947	0.8863095238	0.6031746032	0.35675	0.8319881397	41.858375	14.56	9.18	6.85185185185185E-05	25.75	214.8873421053	215.362580245	216.9635581854	-0.6400739833	1.1459912281
55700	P 4 m m	Pb((Zr0.45Ti0.55)O3)	Perovskite#PbTiO3#BaTiO3	Idemoto, Y.; Yoshikoshi, H.; Koura, N.; Takeuchi, K.; Richardson, J.W.jr.; Loong Chun-K	4.0260(2) 4.0260(2) 4.1241(2) 90 90 90	66.85	322.581	293	2004		Pb	1	_	0	Zr	0.45	Ti	0.55	O	3	4.026	4.026	4.1241	90	90	90	99	tetragonal	82	0	40	22	8	82	0	49	51	101	1.8	0	1.55	1.4	0.6	2.33	0	1.33	1.54	3.44	207.2	0	91.224	47.867	15.9994	18.26	0	14.02	10.64	17.36	35	0	23	22	0.02658	47	0	112	100	5.3	4.95	0	3.23	2.95	6.83	6	0	5	4	2	14	0	4	4	16	2	4	-2	1.33	0.79675	1.26	1.6692814559	1.0555555556	0.6323412698	0.53325	0.8904371281	104.838	87.94	6.8	3.66361486339432E-05	90.61	51.8639685441	52.2211556722	53.9997837642	-0.6168771646	1.1482265779
55715	P 1 21/n 1	Sr2Tm(RuO6)	Perovskite#Ba2LaRuO6#Cu2NdNbO6	Doi, Y.; Hinatsu, Y.; Nakamura, A.; Ishii, K.; Morii, Y.	5.7553(4) 5.7542(4) 8.1332(8) 90 90.157(4) 90	269.35	541.234	293	2003		Sr	1	_	0	Tm	0.5	Ru	0.5	O	3	5.7553	5.7542	8.1332	90	90.157	90	14	monoclinic	38	0	69	44	8	15	0	21	62	101	2	0	1.75	1.3	0.6	0.95	0	1.25	2.2	3.44	87.62	0	168.93421	101.07	15.9994	33.94	0	19.1	8.17	17.36	35	0	17	120	0.02658	197.2	0	144	72	5.3	6.08	0	3.54	2.7	6.83	5	0	8	5	2	2	0	15	8	16	2	4	-2	1.32	0.8625	1.26	1.5304347826	1.0476190476	0.6845238095	0.4575	0.8595220238	134.75	93.06	6.7	0.034962963	106.81	201.1270652174	201.5290872412	203.1839859469	-0.5861329577	1.1396014493
55716	P 1 21/n 1	Sr2Yb(RuO6)	Perovskite#Ba2LaRuO6#Cu2NdNbO6	Doi, Y.; Hinatsu, Y.; Nakamura, A.; Ishii, K.; Morii, Y.	5.7314(2) 5.7367(1) 8.1029(3) 90 90.182(1) 90	266.42	545.344	100	2003		Sr	1	_	0	Yb	0.5	Ru	0.5	O	3	5.7314	5.7367	8.1029	90	90.182	90	14	monoclinic	38	0	70	44	8	15	0	17	62	101	2	0	1.75	1.3	0.6	0.95	0	1.1	2.2	3.44	87.62	0	173.04	101.07	15.9994	33.94	0	24.84	8.17	17.36	35	0	39	120	0.02658	197.2	0	139	72	5.3	6.08	0	5.49	2.7	6.83	5	0	8	5	2	2	0	16	8	16	2	4	-2	1.32	0.8565	1.26	1.5411558669	1.0476190476	0.6797619048	0.4635	0.861958656	129.9	87.06	6.85	0.034962963	101.96	201.1223441331	201.5208027891	203.1839859469	-0.5842851981	1.1443225336
55746	P n m a	(Sr0.8Ba0.2)(HfO3)	Perovskite#GdFeO3	Li Leqing; Kennedy, B.J.; Kubota, Y.; Kato, K.; Garrett, R.F.	5.80871(11) 8.19501(11) 5.80196(10) 90 90 90	276.19	324.051	293	2004		Sr	0.8	Ba	0.2	Hf	1	_	0	O	3	5.80871	8.19501	5.80196	90	90	90	62	orthorhombic	38	56	72	0	8	15	14	50	0	101	2	2.15	1.55	0	0.6	0.95	0.89	1.3	0	3.44	87.62	137.327	178.49	0	15.9994	33.94	38.16	13.44	0	17.36	35	18	23	0	0.02658	197.2	272	103	0	5.3	6.08	5.02	3.2	0	6.83	5	6	6	0	2	2	2	4	0	16	2	4	-2	1.354	0.85	1.26	1.5929411765	1.0746031746	0.6746031746	0.504	0.8760081166	93.7	63.06	6.65	0.0005925926	65.76	201.1110588235	201.4830669401	203.1997837642	-0.5735560926	1.1556078431
55747	I m m a	(Sr0.6Ba0.4)(HfO3)	Perovskite#BaPbO3#Ba(Pb.5Bi.5)O3	Li Leqing; Kennedy, B.J.; Kubota, Y.; Kato, K.; Garrett, R.F.	5.82802(8) 8.22066(10) 5.83834(8) 90 90 90	279.72	333.995	293	2004		Sr	0.6	Ba	0.4	Hf	1	_	0	O	3	5.82802	8.22066	5.83834	90	90	90	74	orthorhombic	38	56	72	0	8	15	14	50	0	101	2	2.15	1.55	0	0.6	0.95	0.89	1.3	0	3.44	87.62	137.327	178.49	0	15.9994	33.94	38.16	13.44	0	17.36	35	18	23	0	0.02658	197.2	272	103	0	5.3	6.08	5.02	3.2	0	6.83	5	6	6	0	2	2	2	4	0	16	2	4	-2	1.388	0.85	1.26	1.6329411765	1.1015873016	0.6746031746	0.538	0.8874022543	93.7	63.06	6.65	0.0005925926	65.76	201.1050588235	201.4544610778	203.1997837642	-0.5647618687	1.1616078431
55748	I 4/m c m	(Sr0.4Ba0.6)(HfO3)	Perovskite#SrTiO3#SrZrO3	Li Leqing; Kennedy, B.J.; Kubota, Y.; Kato, K.; Garrett, R.F.	5.84487(7) 5.84487(7) 8.29292(12) 90 90 90	283.31	343.939	293	2004		Sr	0.4	Ba	0.6	Hf	1	_	0	O	3	5.84487	5.84487	8.29292	90	90	90	140	tetragonal	38	56	72	0	8	15	14	50	0	101	2	2.15	1.55	0	0.6	0.95	0.89	1.3	0	3.44	87.62	137.327	178.49	0	15.9994	33.94	38.16	13.44	0	17.36	35	18	23	0	0.02658	197.2	272	103	0	5.3	6.08	5.02	3.2	0	6.83	5	6	6	0	2	2	2	4	0	16	2	4	-2	1.422	0.85	1.26	1.6729411765	1.1285714286	0.6746031746	0.572	0.898796392	93.7	63.06	6.65	0.0005925926	65.76	201.0990588235	201.4258552155	203.1997837642	-0.5558856696	1.1676078431
55749	P m -3 m	(Sr0.2Ba0.8)(HfO3)	Perovskite#CaTiO3	Li Leqing; Kennedy, B.J.; Kubota, Y.; Kato, K.; Garrett, R.F.	4.15542(2) 4.15542(2) 4.15542(2) 90 90 90	71.75	353.883	293	2004		Sr	0.2	Ba	0.8	Hf	1	_	0	O	3	4.15542	4.15542	4.15542	90	90	90	221	cubic	38	56	72	0	8	15	14	50	0	101	2	2.15	1.55	0	0.6	0.95	0.89	1.3	0	3.44	87.62	137.327	178.49	0	15.9994	33.94	38.16	13.44	0	17.36	35	18	23	0	0.02658	197.2	272	103	0	5.3	6.08	5.02	3.2	0	6.83	5	6	6	0	2	2	2	4	0	16	2	4	-2	1.456	0.85	1.26	1.7129411765	1.1555555556	0.6746031746	0.606	0.9101905297	93.7	63.06	6.65	0.0005925926	65.76	201.0930588235	201.3972493532	203.1997837642	-0.5469286478	1.1736078431
56638	P n m a	(La0.75Ca0.25)(MnO3)	Perovskite#GdFeO3	Radaelli, P.G.; Iannone, G.; Marezio, M.; Hwang, H.Y.; Cheong, S.-W.; Jorgensen, J.D.; Argyriou, D.N.	5.47057(3) 7.73374(4) 5.48853(3) 90 90 90	232.21	217.1395	20	1997		La	0.75	Ca	0.25	Mn	1	_	0	O	3	5.47057	7.73374	5.48853	90	90	90	62	orthorhombic	57	20	25	0	8	33	16	60	0	101	1.95	1.8	1.4	0	0.6	1.1	1	1.55	0	3.44	138.90547	40.078	54.938045	0	15.9994	22.39	26.2	7.35	0	17.36	13	200	7.8	0	0.02658	215	160.8	68	0	5.3	3.75	5.58	8.89	0	6.83	8	4	4	0	2	3	2	7	0	16	2.75	3.3	-2	1.164	0.733	1.26	1.587994543	0.9238095238	0.5817460317	0.431	0.8600235011	59.035125	36.66	9.5	5.42616245095584E-05	42.11	221.843005457	222.2720289581	223.98544973	-0.6221166276	1.1872975733
56643	P m -3 m	(La0.5Na0.5)(RuO3)	Perovskite#CaTiO3	Chen, X.-L.; Bauernfeind, L.; Braun, H.F.	3.8874(1) 3.8874 3.8874 90 90 90	58.75	230.017	293	1997		La	0.5	Na	0.5	Ru	1	_	0	O	3	3.8874	3.8874	3.8874	90	90	90	221	cubic	57	11	44	0	8	33	11	62	0	101	1.95	1.8	1.3	0	0.6	1.1	0.93	2.2	0	3.44	138.90547	22.98976928	101.07	0	15.9994	22.39	23.78	8.17	0	17.36	13	140	120	0	0.02658	215	162.7	72	0	5.3	3.75	4.23	2.7	0	6.83	8	3	5	0	2	3	1	8	0	16	2	4	-2	1.166	0.76	1.26	1.5342105263	0.9253968254	0.6031746032	0.406	0.8492282431	62.385125	39.66	8.85	5.42616245095584E-05	45.46	221.8717894737	222.3150177168	223.9635581854	-0.6302597248	1.1585135566
56753	P b n m	(La0.89Sr0.11)(MnO3)	Perovskite#GdFeO3	Dabrowski, B.; Xiong, X.; Bukowski, R.; Klamut, P.W.; Siewenie, J.E.; Chmaissem, O.; Shaffer, J.; Kimball, C.W.; Jorgensen, J.D.; Short, S.	5.5312(2) 5.5241(2) 7.7844(2) 90 90 90	237.85	236.2051	22	1999		La	0.89	Sr	0.11	Mn	1	_	0	O	3	5.5312	5.5241	7.7844	90	90	90	62	orthorhombic	57	38	25	0	8	33	15	60	0	101	1.95	2	1.4	0	0.6	1.1	0.95	1.55	0	3.44	138.90547	87.62	54.938045	0	15.9994	22.39	33.94	7.35	0	17.36	13	35	7.8	0	0.02658	215	197.2	68	0	5.3	3.75	6.08	8.89	0	6.83	8	5	4	0	2	3	2	7	0	16	2.89	3.2	-2	1.18828	0.726	1.26	1.6367493113	0.9430793651	0.5761904762	0.46228	0.8716995923	59.035125	36.66	9.5	5.42616245095584E-05	42.11	221.8255306887	222.234950281	223.98544973	-0.6132235387	1.2047723416
56754	P b n m	(La0.87Sr0.13)(MnO3)	Perovskite#GdFeO3	Dabrowski, B.; Xiong, X.; Bukowski, R.; Klamut, P.W.; Siewenie, J.E.; Chmaissem, O.; Shaffer, J.; Kimball, C.W.; Jorgensen, J.D.; Short, S.	5.5308(1) 5.5137(1) 7.7837(2) 90 90 90	237.37	235.1793	15	1999		La	0.87	Sr	0.13	Mn	1	_	0	O	3	5.5308	5.5137	7.7837	90	90	90	62	orthorhombic	57	38	25	0	8	33	15	60	0	101	1.95	2	1.4	0	0.6	1.1	0.95	1.55	0	3.44	138.90547	87.62	54.938045	0	15.9994	22.39	33.94	7.35	0	17.36	13	35	7.8	0	0.02658	215	197.2	68	0	5.3	3.75	6.08	8.89	0	6.83	8	5	4	0	2	3	2	7	0	16	2.87	3.2	-2	1.19124	0.726	1.26	1.6408264463	0.9454285714	0.5761904762	0.46524	0.8727534876	59.035125	36.66	9.5	5.42616245095584E-05	42.11	221.8244135537	222.2319270413	223.98544973	-0.6124165049	1.2058894766
56755	P b n m	(La0.835Sr0.165)(MnO3)	Perovskite#GdFeO3	Dabrowski, B.; Xiong, X.; Bukowski, R.; Klamut, P.W.; Siewenie, J.E.; Chmaissem, O.; Shaffer, J.; Kimball, C.W.; Jorgensen, J.D.; Short, S.	5.5291(1) 5.4937(1) 7.7716(1) 90 90 90	236.06	233.3842	12	1999		La	0.835	Sr	0.165	Mn	1	_	0	O	3	5.5291	5.4937	7.7716	90	90	90	62	orthorhombic	57	38	25	0	8	33	15	60	0	101	1.95	2	1.4	0	0.6	1.1	0.95	1.55	0	3.44	138.90547	87.62	54.938045	0	15.9994	22.39	33.94	7.35	0	17.36	13	35	7.8	0	0.02658	215	197.2	68	0	5.3	3.75	6.08	8.89	0	6.83	8	5	4	0	2	3	2	7	0	16	2.835	3.2	-2	1.19642	0.726	1.26	1.6479614325	0.9495396825	0.5761904762	0.47042	0.8745978044	59.035125	36.66	9.5	5.42616245095584E-05	42.11	221.8224585675	222.2266363718	223.98544973	-0.6110024787	1.2078444628
56756	P b n m	(La0.815Sr0.185)(MnO3)	Perovskite#GdFeO3	Dabrowski, B.; Xiong, X.; Bukowski, R.; Klamut, P.W.; Siewenie, J.E.; Chmaissem, O.; Shaffer, J.; Kimball, C.W.; Jorgensen, J.D.; Short, S.	5.52934(6) 5.48160(7) 7.7593(1) 90 90 90	235.18	232.3584	15	1999		La	0.815	Sr	0.185	Mn	1	_	0	O	3	5.52934	5.4816	7.7593	90	90	90	62	orthorhombic	57	38	25	0	8	33	15	60	0	101	1.95	2	1.4	0	0.6	1.1	0.95	1.55	0	3.44	138.90547	87.62	54.938045	0	15.9994	22.39	33.94	7.35	0	17.36	13	35	7.8	0	0.02658	215	197.2	68	0	5.3	3.75	6.08	8.89	0	6.83	8	5	4	0	2	3	2	7	0	16	2.815	3.2	-2	1.19938	0.726	1.26	1.6520385675	0.9518888889	0.5761904762	0.47338	0.8756516997	59.035125	36.66	9.5	5.42616245095584E-05	42.11	221.8213414325	222.2236131322	223.98544973	-0.6101934839	1.2089615978
59597	P n m a	(Ho0.5Sr0.5)MnO3	Perovskite#GdFeO3	Autret, C.; Martin, C.; Maignan, A.; Hervieu, M.; Raveau, B.; Andre, G.; Bouree, F.	5.4142(2) 7.6221(3) 5.3945(2) 90 90 90	222.62	229.212	293	2002		Ho	0.5	Sr	0.5	Mn	1	_	0	O	3	5.4142	7.6221	5.3945	90	90	90	62	orthorhombic	67	38	25	0	8	23	15	60	0	101	1.75	2	1.4	0	0.6	1.23	0.95	1.55	0	3.44	164.93032	87.62	54.938045	0	15.9994	18.74	33.94	7.35	0	17.36	16	35	7.8	0	0.02658	156	197.2	68	0	5.3	3.58	6.08	8.89	0	6.83	8	5	4	0	2	13	2	7	0	16	2.5	3.5	-2	1.1805	0.695	1.26	1.6985611511	0.9369047619	0.5515873016	0.4855	0.8827079793	61.090625	40.51	9.43	0.0001438317	45.96	162.7869388489	163.1841468282	164.98544973	-0.5915834048	1.2565394119
59909	P 1 21/n 1	Sm2Na(IrO6)	Perovskite#Na3AlF6	Mugavero, S.J.; Puzdrjakova, I.V.; Smith, M.D.; zur Loye, H.C.	5.4656(2) 5.8880(2) 7.8714(3) 90 91.0970(10) 90	253.27	612.884	294	2005		Sm	1	_	0	Na	0.5	Ir	0.5	O	3	5.4656	5.888	7.8714	90	91.097	90	14	monoclinic	62	0	11	77	8	28	0	11	66	101	1.85	0	1.8	1.35	0.6	1.17	0	0.93	2.2	3.44	150.36	0	22.98976928	192.217	15.9994	19.98	0	23.78	8.52	17.36	13	0	140	150	0.02658	192	0	162.7	54	5.3	9	0	4.23	3.84	6.83	8	0	3	6	2	8	0	1	9	16	3	3	-2	1.098	0.935	1.26	1.1743315508	0.8714285714	0.7420634921	0.163	0.7596163053	155.438375	139.87	9.61	0.0067488156	139.94	198.9886684492	199.5852847545	200.9738476309	-0.6893860072	1.0470458365
63289	P m -3 m	(Ba0.87K0.13)BiO3	Perovskite#CaTiO3	Wignacourt, J.P.; Swinnea, J.S.; Steinfink, H.; Goodenough, J.B.	4.3223(5) 4.3223(5) 4.3223(5) 90 90 90	80.75	381.5458	293	1988		Ba	0.87	K	0.13	Bi	1	_	0	O	3	4.3223	4.3223	4.3223	90	90	90	221	cubic	56	19	83	0	8	14	10	87	0	101	2.15	2.2	1.6	0	0.6	0.89	0.82	2.02	0	3.44	137.327	39.0983	208.9804	0	15.9994	38.16	45.94	21.31	0	17.36	18	100	8	0	0.02658	272	289.7	48	0	5.3	5.02	5.23	4.75	0	6.83	6	4	6	0	2	2	1	15	0	16	1.87	4.2	-2	1.4939	1.008	1.26	1.4820436508	1.1856349206	0.8	0.4859	0.8585984853	36.041625	7.31	7.02	0.0007835277	5.67	277.0038563492	277.3765548345	278.999573603	-0.5820703831	1.0675722222
67809	I b m m	Ba(Bi0.4Pb0.6)O3	Perovskite#BaPbO3#Ba(Pb.5Bi.5)O3	Marx, D.T.; Radaelli, P.G.; Jorgensen, J.D.; Hitterman, R.L.; Hinks, D.G.; Pei, S.; Dabrowski, B.	6.1053(1) 6.0713(1) 8.5792(1) 90 90 90	318.01	393.243	295	1992		Ba	1	_	0	Bi	0.4	Pb	0.6	O	3	6.1053	6.0713	8.5792	90	90	90	74	orthorhombic	56	0	83	82	8	14	0	87	82	101	2.15	0	1.6	1.8	0.6	0.89	0	2.02	2.33	3.44	137.327	0	208.9804	207.2	15.9994	38.16	0	21.31	18.26	17.36	18	0	8	35	0.02658	272	0	48	47	5.3	5.02	0	4.75	4.95	6.83	6	0	6	6	2	2	0	15	14	16	2	4	-2	1.49	0.963	1.26	1.5472481828	1.1825396825	0.7642857143	0.527	0.8747384832	36.041625	7.31	7.02	0.0119715743	5.67	276.9797518172	277.3274903005	278.999573603	-0.5697689903	1.0916767542
67810	I b m m	Ba(Bi0.35Pb0.65)O3	Perovskite#BaPbO3#Ba(Pb.5Bi.5)O3	Marx, D.T.; Radaelli, P.G.; Jorgensen, J.D.; Hitterman, R.L.; Hinks, D.G.; Pei, S.; Dabrowski, B.	6.1005(1) 6.0779(1) 8.5727(1) 90 90 90	317.86	393.1535	295	1992		Ba	1	_	0	Bi	0.35	Pb	0.65	O	3	6.1005	6.0779	8.5727	90	90	90	74	orthorhombic	56	0	83	82	8	14	0	87	82	101	2.15	0	1.6	1.8	0.6	0.89	0	2.02	2.33	3.44	137.327	0	208.9804	207.2	15.9994	38.16	0	21.31	18.26	17.36	18	0	8	35	0.02658	272	0	48	47	5.3	5.02	0	4.75	4.95	6.83	6	0	6	6	2	2	0	15	14	16	2	4	-2	1.49	0.957	1.26	1.5569487983	1.1825396825	0.7595238095	0.533	0.8771058404	36.041625	7.31	7.02	0.0119715743	5.67	276.9760512017	277.3201570421	278.999573603	-0.5679505425	1.0953773698
69773	P 1 21/n 1	Ca2Nd(RuO6)	Perovskite#Ba2LaRuO6#Cu2NdNbO6	Battle, P.D.; Jones, C.W.; Studer, F.	5.5564(1) 5.8296(1) 8.0085(1) 90 90.07(1) 90	259.41	421.464	293	1991		Ca	1	_	0	Nd	0.5	Ru	0.5	O	3	5.5564	5.8296	8.0085	90	90.07	90	14	monoclinic	20	0	60	44	8	16	0	30	62	101	1.8	0	1.85	1.3	0.6	1	0	1.14	2.2	3.44	40.078	0	144.242	101.07	15.9994	26.2	0	20.59	8.17	17.36	200	0	17	120	0.02658	160.8	0	208	72	5.3	5.58	0	3.66	2.7	6.83	4	0	8	5	2	2	0	6	8	16	2	4	-2	1.14	0.914	1.26	1.2472647702	0.9047619048	0.7253968254	0.226	0.7806146618	201.028	174	5.66	0.0288574219	178.86	163.7787352298	164.3333498916	165.761275203	-0.6479811247	1.0837647702
69775	P 1 21/n 1	Ca2Ho(RuO6)	Perovskite#Ba2LaRuO6#Cu2NdNbO6	Battle, P.D.; Jones, C.W.; Studer, F.	5.4991(1) 5.7725(1) 7.9381(2) 90 90.18(1) 90	251.98	442.154	4.2	1991		Ca	1	_	0	Ho	0.5	Ru	0.5	O	3	5.4991	5.7725	7.9381	90	90.18	90	14	monoclinic	20	0	67	44	8	16	0	23	62	101	1.8	0	1.75	1.3	0.6	1	0	1.23	2.2	3.44	40.078	0	164.93032	101.07	15.9994	26.2	0	18.74	8.17	17.36	200	0	16	120	0.02658	160.8	0	156	72	5.3	5.58	0	3.58	2.7	6.83	4	0	8	5	2	2	0	13	8	16	2	4	-2	1.14	0.873	1.26	1.3058419244	0.9047619048	0.6928571429	0.267	0.7956194444	148.938	115	5.57	0.0288574219	126.77	163.7611580756	164.28977752	165.7839859469	-0.6373424329	1.1013419244
69990	P 1 21/m 1	La2Cu(SnO6)	La2CuSnO6	Anderson, M.T.; Poeppelmeier, K.R.	8.510(1) 7.815(1) 7.817(1) 90 91.15(1) 90	519.77	556.054	293	1991		La	1	_	0	Cu	0.5	Sn	0.5	O	3	8.51	7.815	7.817	90	91.15	90	11	monoclinic	57	0	29	50	8	33	0	72	83	101	1.95	0	1.35	1.45	0.6	1.1	0	1.9	1.96	3.44	138.90547	0	63.546	118.71	15.9994	22.39	0	7.11	16.29	17.36	13	0	400	67	0.02658	215	0	46.5	53	5.3	3.75	0	3.61	5.82	6.83	8	0	4	5	2	3	0	11	14	16	3	3	-2	1.172	0.85	1.26	1.3788235294	0.9301587302	0.6746031746	0.322	0.8150159677	37.185125	11.16	9.15	0.0018101121	20.26	221.9431764706	222.4361924383	223.9757233578	-0.655553743	1.0871265597
71368	P 4 m m	(Ba0.88Ca0.12)(TiO3)	Perovskite#PbTiO3#BaTiO3	Tiwari, V.S.; Pandey, D.; Krishna, P.S.R.; Chakravarthy, R.; Dasannacharya, B.A.	3.9735(3) 3.9735(3) 4.0120(5) 90 90 90	63.34	221.5658	293	1991		Ba	0.88	Ca	0.12	Ti	1	_	0	O	3	3.9735	3.9735	4.012	90	90	90	99	tetragonal	56	20	22	0	8	14	16	51	0	101	2.15	1.8	1.4	0	0.6	0.89	1	1.54	0	3.44	137.327	40.078	47.867	0	15.9994	38.16	26.2	10.64	0	17.36	18	200	22	0	0.02658	272	160.8	100	0	5.3	5.02	5.58	2.95	0	6.83	6	4	4	0	2	2	2	4	0	16	2	4	-2	1.448	0.745	1.26	1.9436241611	1.1492063492	0.5912698413	0.703	0.9550349942	88.521625	55.69	7.5	0.0007835277	58.15	276.7593758389	277.0114108332	278.98544973	-0.5061516198	1.3120527325
73609	R -3 c R	(Li0.667Cu0.333)(TaO3)	Perovskite#LaAlO3	Sato, M.; Jin, T.; Hama, Y.; Uematsu, K.	5.4896(8) 5.4896(8) 5.4896(8) 56.544(8) 56.544(8) 56.544(8)	107.64	254.7375	293	1993		Li	0.667	Cu	0.333	Ta	1	_	0	O	3	5.4896	5.4896	5.4896	56.544	56.544	56.544	167	trigonal	3	29	73	0	8	12	72	52	0	101	1.45	1.35	1.45	0	0.6	0.98	1.9	1.5	0	3.44	6.941	63.546	180.94788	0	15.9994	13.02	7.11	10.85	0	17.36	85	400	57	0	0.02658	164.1125	46.5	74	0	5.3	3.49	3.61	3.31	0	6.83	2	4	6	0	2	1	11	5	0	16	1	5	-2	0.90333	0.78	1.26	1.1581153846	0.7169285714	0.619047619	0.12333	0.7498555456	69.451375	54.53	2.93	0.0008391204	58.03	165.0777146154	165.7042401609	167.105212991	-0.6484539937	1.1181187179
74313	P n m a	Sr(Li0.25Ru0.75)O3	Perovskite#GdFeO3	Kim, I.-S.; Nakamura, T.; Itoh, M.; Inaguma, Y.	5.5758(2) 7.8504(3) 5.5407(2) 90 90 90	242.53	213.1543	293	1993		Sr	1	_	0	Li	0.25	Ru	0.75	O	3	5.5758	7.8504	5.5407	90	90	90	62	orthorhombic	38	0	3	44	8	15	0	12	62	101	2	0	1.45	1.3	0.6	0.95	0	0.98	2.2	3.44	87.62	0	6.941	101.07	15.9994	33.94	0	13.02	8.17	17.36	35	0	85	120	0.02658	197.2	0	164.1125	72	5.3	6.08	0	3.49	2.7	6.83	5	0	2	5	2	2	0	1	8	16	2	4.2142857143	-2	1.32	0.7339285714	1.26	1.798540146	1.0476190476	0.5824829932	0.5860714286	0.9149452601	155.1325	127.1725	6.97	0.034962963	127.1925	200.9875312826	201.3164051141	203.192712991	-0.5431672926	1.2791353841
74418	P n m a	La2Cu(TiO6)	Perovskite#GdFeO3	Palacin, M.R.; Bassas, J.; Rodriguez Carvajal, J.; Gomez-Romero, P.	5.6262(6) 7.8396(8) 5.5702(6) 90 90 90	245.69	485.264	293	1993		La	1	_	0	Cu	0.5	Ti	0.5	O	3	5.6262	7.8396	5.5702	90	90	90	62	orthorhombic	57	0	29	22	8	33	0	72	51	101	1.95	0	1.35	1.4	0.6	1.1	0	1.9	1.54	3.44	138.90547	0	63.546	47.867	15.9994	22.39	0	7.11	10.64	17.36	13	0	400	22	0.02658	215	0	46.5	100	5.3	3.75	0	3.61	2.95	6.83	8	0	4	4	2	3	0	11	4	16	3	3	-2	1.172	0.8075	1.26	1.4513931889	0.9301587302	0.6408730159	0.3645	0.8317696212	37.185125	11.16	9.15	0.0005579208	20.26	221.9131068111	222.3803764324	223.9757233578	-0.6432658147	1.1171962192
75562	P n m a	(Sr0.8Ca0.2)(RuO3)	Perovskite#GdFeO3	Kobayashi, H.; Nagata, M.; Kanno, R.; Kawamoto, Y.	5.5290(3) 7.8231(4) 5.5453(3) 90 90 90	239.86	227.179	293	1994		Sr	0.8	Ca	0.2	Ru	1	_	0	O	3	5.529	7.8231	5.5453	90	90	90	62	orthorhombic	38	20	44	0	8	15	16	62	0	101	2	1.8	1.3	0	0.6	0.95	1	2.2	0	3.44	87.62	40.078	101.07	0	15.9994	33.94	26.2	8.17	0	17.36	35	200	120	0	0.02658	197.2	160.8	72	0	5.3	6.08	5.58	2.7	0	6.83	5	4	5	0	2	2	2	8	0	16	2	4	-2	1.284	0.76	1.26	1.6894736842	1.019047619	0.6031746032	0.524	0.8905344809	61.8	28.06	5.75	0.0005925926	33.86	201.0345263158	201.4010607967	203.1635581854	-0.56232994	1.2321403509
75563	P n m a	(Sr0.6Ca0.4)(RuO3)	Perovskite#GdFeO3	Kobayashi, H.; Nagata, M.; Kanno, R.; Kawamoto, Y.	5.5171(3) 7.7900(5) 5.5061(3) 90 90 90	236.64	217.671	293	1994		Sr	0.6	Ca	0.4	Ru	1	_	0	O	3	5.5171	7.79	5.5061	90	90	90	62	orthorhombic	38	20	44	0	8	15	16	62	0	101	2	1.8	1.3	0	0.6	0.95	1	2.2	0	3.44	87.62	40.078	101.07	0	15.9994	33.94	26.2	8.17	0	17.36	35	200	120	0	0.02658	197.2	160.8	72	0	5.3	6.08	5.58	2.7	0	6.83	5	4	5	0	2	2	2	8	0	16	2	4	-2	1.248	0.76	1.26	1.6421052632	0.9904761905	0.6031746032	0.488	0.8779325778	61.8	28.06	5.75	0.0005925926	33.86	201.0458947368	201.4358273147	203.1635581854	-0.5720765574	1.2207719298
75564	P n m a	(Sr0.5Ca0.5)(RuO3)	Perovskite#GdFeO3	Kobayashi, H.; Nagata, M.; Kanno, R.; Kawamoto, Y.	5.5136(4) 7.7921(6) 5.4932(4) 90 90 90	236	212.917	293	1994		Sr	0.5	Ca	0.5	Ru	1	_	0	O	3	5.5136	7.7921	5.4932	90	90	90	62	orthorhombic	38	20	44	0	8	15	16	62	0	101	2	1.8	1.3	0	0.6	0.95	1	2.2	0	3.44	87.62	40.078	101.07	0	15.9994	33.94	26.2	8.17	0	17.36	35	200	120	0	0.02658	197.2	160.8	72	0	5.3	6.08	5.58	2.7	0	6.83	5	4	5	0	2	2	2	8	0	16	2	4	-2	1.23	0.76	1.26	1.6184210526	0.9761904762	0.6031746032	0.47	0.8716316263	61.8	28.06	5.75	0.0005925926	33.86	201.0515789474	201.4532105737	203.1635581854	-0.5769119236	1.2150877193
75565	P n m a	(Sr0.4Ca0.6)(RuO3)	Perovskite#GdFeO3	Kobayashi, H.; Nagata, M.; Kanno, R.; Kawamoto, Y.	5.5115(2) 7.7632(4) 5.4690(2) 90 90 90	234	208.163	293	1994		Sr	0.4	Ca	0.6	Ru	1	_	0	O	3	5.5115	7.7632	5.469	90	90	90	62	orthorhombic	38	20	44	0	8	15	16	62	0	101	2	1.8	1.3	0	0.6	0.95	1	2.2	0	3.44	87.62	40.078	101.07	0	15.9994	33.94	26.2	8.17	0	17.36	35	200	120	0	0.02658	197.2	160.8	72	0	5.3	6.08	5.58	2.7	0	6.83	5	4	5	0	2	2	2	8	0	16	2	4	-2	1.212	0.76	1.26	1.5947368421	0.9619047619	0.6031746032	0.452	0.8653306748	61.8	28.06	5.75	0.0005925926	33.86	201.0572631579	201.4705938327	203.1635581854	-0.5817217385	1.2094035088
75566	P n m a	(Sr0.3Ca0.7)(RuO3)	Perovskite#GdFeO3	Kobayashi, H.; Nagata, M.; Kanno, R.; Kawamoto, Y.	5.51275(19) 7.7392(3) 5.44436(19) 90 90 90	232.28	203.409	293	1994		Sr	0.3	Ca	0.7	Ru	1	_	0	O	3	5.51275	7.7392	5.44436	90	90	90	62	orthorhombic	38	20	44	0	8	15	16	62	0	101	2	1.8	1.3	0	0.6	0.95	1	2.2	0	3.44	87.62	40.078	101.07	0	15.9994	33.94	26.2	8.17	0	17.36	35	200	120	0	0.02658	197.2	160.8	72	0	5.3	6.08	5.58	2.7	0	6.83	5	4	5	0	2	2	2	8	0	16	2	4	-2	1.194	0.76	1.26	1.5710526316	0.9476190476	0.6031746032	0.434	0.8590297233	61.8	28.06	5.75	0.0005925926	33.86	201.0629473684	201.4879770917	203.1635581854	-0.5865058113	1.2037192982
75567	P n m a	(Sr0.2Ca0.8)(RuO3)	Perovskite#GdFeO3	Kobayashi, H.; Nagata, M.; Kanno, R.; Kawamoto, Y.	5.5141(2) 7.7113(3) 5.41531(19) 90 90 90	230.26	198.655	293	1994		Sr	0.2	Ca	0.8	Ru	1	_	0	O	3	5.5141	7.7113	5.41531	90	90	90	62	orthorhombic	38	20	44	0	8	15	16	62	0	101	2	1.8	1.3	0	0.6	0.95	1	2.2	0	3.44	87.62	40.078	101.07	0	15.9994	33.94	26.2	8.17	0	17.36	35	200	120	0	0.02658	197.2	160.8	72	0	5.3	6.08	5.58	2.7	0	6.83	5	4	5	0	2	2	2	8	0	16	2	4	-2	1.176	0.76	1.26	1.5473684211	0.9333333333	0.6031746032	0.416	0.8527287718	61.8	28.06	5.75	0.0005925926	33.86	201.0686315789	201.5053603507	203.1635581854	-0.5912639518	1.1980350877
75600	P n m a	La2(Cu0.96Ti1.04)O6	Perovskite#GdFeO3	Palacin, M.R.; Bassas, J.; Rodriguez Carvajal, J.; Fuertes, A.; Casan-Pastor, N.; Gomez-Romero, P.	5.575(1) 7.866(1) 5.579(1) 90 90 90	244.66	484.638	293	1994		La	1	_	0	Cu	0.48	Ti	0.52	O	3	5.575	7.866	5.579	90	90	90	62	orthorhombic	57	0	29	22	8	33	0	72	51	101	1.95	0	1.35	1.4	0.6	1.1	0	1.9	1.54	3.44	138.90547	0	63.546	47.867	15.9994	22.39	0	7.11	10.64	17.36	13	0	400	22	0.02658	215	0	46.5	100	5.3	3.75	0	3.61	2.95	6.83	8	0	4	4	2	3	0	11	4	16	3	3.04	-2	1.172	0.805	1.26	1.4559006211	0.9301587302	0.6388888889	0.367	0.8327766062	37.185125	11.16	9.15	0.0005579208	20.26	221.9110993789	222.3768759851	223.9757233578	-0.6425211861	1.1192036514
