Repository: ihalage/analogmat

## Supplementary Materials for "Analogical discovery of disordered perovskites by crystal structure information hidden in unsupervised material fingerprints"

### Achintha Ihalage and Yang Hao

# DESCRIPTION: <p>Dielectric properties of (Ba0.5Sr0.5)TiO3 thin films</p>

# DESCRIPTION: <p>The dielectric properties of (Ba0.5Sr0.5)TiO3 (BST) thin films with high electrical resistivity were investigated. BST films are deposited on Pt/TiO2/SiO2/Si substrates by a metal-organic deposition (MOD) method. The dielectric permittivity and ac conductivity of the films are measured in the frequency range 102-105 Hz. The dielectric permittivity εr decreases slightly with frequency f ...</p>

File: analogmat/ICSD_data/ICSD_all_data.csv (part 35 of 35)
CollectionCode	HMS	StructuredFormula	StructureType	Authors	CellParameter	CellVolume	FormulaWeight	Temperature	PublicationYear	Quality	A1	A1_frac	A2	A2_frac	B1	B1_frac	B2	B2_frac	O	O_frac	a	b	c	alpha	beta	gamma	SpaceGroupNum	CrystalClass	atom_numA1	atom_numA2	atom_numB1	atom_numB2	atom_numO	mend_numA1	mend_numA2	mend_numB1	mend_numB2	mend_numO	atomic_rA1	atomic_rA2	atomic_rB1	atomic_rB2	atomic_rO	A1_X	A2_X	B1_X	B2_X	O_X	M_A1	M_A2	M_B1	M_B2	M_O	V_A1	V_A2	V_B1	V_B2	V_O	therm_con_A1	therm_con_A2	therm_con_B1	therm_con_B2	therm_con_O	polarizability_A1	polarizability_A2	polarizability_B1	polarizability_B2	polarizability_O	lattice_const_A1	lattice_const_A2	lattice_const_B1	lattice_const_B2	lattice_const_O	Row_A1	Row_A2	Row_B1	Row_B2	Row_O	Group_A1	Group_A2	Group_B1	Group_B2	Group_O	nA	nB	nO	rA_avg	rB_avg	rO	rA/rB	rA/rO	rB/rO	rA-rB	Goldschmidt_TF	SISSO_1	SISSO_2	SISSO_3	SISSO_4	SISSO_5	SISSO_6	SISSO_7	SISSO_8	SISSO_9	SISSO_10
77912	I 1 2/m 1	Pb2Co(WO6)	Perovskite#BaBiO3(mS20)	Bonin, M.; Paciorek, W.A.; Schenk, K.J.; Chapius, G.	7.964(2) 5.677(1) 5.667(1) 90 90.00(2) 90	256.21	753.154	283	1995		Pb	1	_	0	Co	0.5	W	0.5	O	3	7.964	5.677	5.667	90	90	90	12	monoclinic	82	0	27	74	8	82	0	64	55	101	1.8	0	1.35	1.35	0.6	2.33	0	1.88	2.36	3.44	207.2	0	58.933195	183.84	15.9994	18.26	0	6.67	9.47	17.36	35	0	100	170	0.02658	47	0	55	68	5.3	4.95	0	2.51	3.16	6.83	6	0	4	6	2	14	0	9	6	16	2	4	-2	1.33	0.765	1.26	1.7385620915	1.0555555556	0.6071428571	0.565	0.9043983029	47.288	25.94	7.35	0.0003050594	33.06	51.8264379085	52.1658362113	53.9757233578	-0.6059635359	1.1857572135
78318	P n m a	(Sr0.9Ca0.1)(RuO3)	Perovskite#GdFeO3	Shikano, M.; Huang, T.-K.; Inaguma, Y.; Itoh, M.; Nakamura, T.	5.5567(2) 7.8351(3) 5.5306(2) 90 90 90	240.79	231.933	293	1994		Sr	0.9	Ca	0.1	Ru	1	_	0	O	3	5.5567	7.8351	5.5306	90	90	90	62	orthorhombic	38	20	44	0	8	15	16	62	0	101	2	1.8	1.3	0	0.6	0.95	1	2.2	0	3.44	87.62	40.078	101.07	0	15.9994	33.94	26.2	8.17	0	17.36	35	200	120	0	0.02658	197.2	160.8	72	0	5.3	6.08	5.58	2.7	0	6.83	5	4	5	0	2	2	2	8	0	16	2	4	-2	1.302	0.76	1.26	1.7131578947	1.0333333333	0.6031746032	0.542	0.8968354324	61.8	28.06	5.75	0.0005925926	33.86	201.0288421053	201.3836775376	203.1635581854	-0.5574190759	1.2378245614
78320	P b n m	Nd(Ni0.95Cu0.05O3)	Perovskite#GdFeO3	Blasco, J.; Garcia, J.	5.3989(3) 5.3753(2) 7.6066(4) 90 90 90	220.75	251.189	293	1994		Nd	1	_	0	Ni	0.95	Cu	0.05	O	3	5.3989	5.3753	7.6066	90	90	90	62	orthorhombic	60	0	28	29	8	30	0	67	72	101	1.85	0	1.35	1.35	0.6	1.14	0	1.91	1.9	3.44	144.242	0	58.6934	63.546	15.9994	20.59	0	6.59	7.11	17.36	17	0	91	400	0.02658	208	0	49	46.5	5.3	3.66	0	3.52	3.61	6.83	8	0	4	4	2	6	0	10	11	16	3	3.0555555556	-2	1.123	0.7000555556	1.26	1.6041584001	0.8912698413	0.5555996473	0.4229444444	0.8596876016	40.758375	16.56	9.08	0.0147462963	24.65	214.8187860443	215.2555292015	216.9757233578	-0.6193408518	1.214547289
78321	P b n m	Nd(Ni0.9Cu0.1O3)	Perovskite#GdFeO3	Blasco, J.; Garcia, J.	5.3954(4) 5.3763(3) 7.6092(4) 90 90 90	220.72	251.431	293	1994		Nd	1	_	0	Ni	0.9	Cu	0.1	O	3	5.3954	5.3763	7.6092	90	90	90	62	orthorhombic	60	0	28	29	8	30	0	67	72	101	1.85	0	1.35	1.35	0.6	1.14	0	1.91	1.9	3.44	144.242	0	58.6934	63.546	15.9994	20.59	0	6.59	7.11	17.36	17	0	91	400	0.02658	208	0	49	46.5	5.3	3.66	0	3.52	3.61	6.83	8	0	4	4	2	6	0	10	11	16	3	3	-2	1.123	0.709	1.26	1.5839210155	0.8912698413	0.5626984127	0.414	0.8557823563	40.758375	16.56	9.08	0.0147462963	24.65	214.8300789845	215.2718613408	216.9757233578	-0.6222946323	1.2032543488
78322	P b n m	Nd(Ni0.85Cu0.15O3)	Perovskite#GdFeO3	Blasco, J.; Garcia, J.	5.3964(9) 5.3790(8) 7.6108(13) 90 90 90	220.92	251.673	293	1994		Nd	1	_	0	Ni	0.85	Cu	0.15	O	3	5.3964	5.379	7.6108	90	90	90	62	orthorhombic	60	0	28	29	8	30	0	67	72	101	1.85	0	1.35	1.35	0.6	1.14	0	1.91	1.9	3.44	144.242	0	58.6934	63.546	15.9994	20.59	0	6.59	7.11	17.36	17	0	91	400	0.02658	208	0	49	46.5	5.3	3.66	0	3.52	3.61	6.83	8	0	4	4	2	6	0	10	11	16	3	3.125	-2	1.123	0.6975	1.26	1.6100358423	0.8912698413	0.5535714286	0.4255	0.860809941	40.758375	16.56	9.08	0.0147462963	24.65	214.8154641577	215.2507740987	216.9757233578	-0.6184901131	1.2178691756
78588	P b n m	Nd(Ni0.5Fe0.5)O3	Perovskite#GdFeO3	Blasco, J.; Garcia, J.	5.4256(4) 5.5031(2) 7.6884(6) 90 90 90	229.56	249.517	293	1994		Nd	1	_	0	Ni	0.5	Fe	0.5	O	3	5.4256	5.5031	7.6884	90	90	90	62	orthorhombic	60	0	28	26	8	30	0	67	61	101	1.85	0	1.35	1.4	0.6	1.14	0	1.91	1.83	3.44	144.242	0	58.6934	55.845	15.9994	20.59	0	6.59	7.09	17.36	17	0	91	80	0.02658	208	0	49	62	5.3	3.66	0	3.52	2.87	6.83	8	0	4	4	2	6	0	10	8	16	3	3	-2	1.123	0.695	1.26	1.6158273381	0.8912698413	0.5515873016	0.428	0.861910721	40.758375	16.56	9.08	0.0028944444	24.65	214.8121726619	215.2460833829	216.9757233578	-0.617654919	1.2211606715
78589	P b n m	Nd(Ni0.5Co0.5)O3	Perovskite#GdFeO3	Blasco, J.; Garcia, J.	5.3761(2) 5.3767(2) 7.5927(3) 90 90 90	219.47	251.057	293	1994		Nd	1	_	0	Ni	0.5	Co	0.5	O	3	5.3761	5.3767	7.5927	90	90	90	62	orthorhombic	60	0	28	27	8	30	0	67	64	101	1.85	0	1.35	1.35	0.6	1.14	0	1.91	1.88	3.44	144.242	0	58.6934	58.933195	15.9994	20.59	0	6.59	6.67	17.36	17	0	91	100	0.02658	208	0	49	55	5.3	3.66	0	3.52	2.51	6.83	8	0	4	4	2	6	0	10	9	16	3	3	-2	1.123	0.75	1.26	1.4973333333	0.8912698413	0.5952380952	0.373	0.8383260993	40.758375	16.56	9.08	0.0036351852	24.65	214.8756666667	215.340992766	216.9757233578	-0.6353750155	1.1576666667
79002	P m c n	Ba((Ce0.85Pr0.15)O3)	Perovskite#GdFeO3	Knight, K.S.; Bonanos, N.	8.76954(36) 6.23023(27) 6.21005(26) 90 90 90	339.29	325.5755	293	1995		Ba	1	_	0	Ce	0.85	Pr	0.15	O	3	8.76954	6.23023	6.21005	90	90	90	62	orthorhombic	56	0	58	59	8	14	0	32	31	101	2.15	0	1.85	1.85	0.6	0.89	0	1.12	1.13	3.44	137.327	0	140.116	140.90765	15.9994	38.16	0	20.69	20.8	17.36	18	0	11	13	0.02658	272	0	205	216	5.3	5.02	0	5.16	3.67	6.83	6	0	8	8	2	2	0	4	5	16	2	4	-2	1.49	1.01	1.26	1.4752475248	1.1825396825	0.8015873016	0.48	0.8566271578	193.941625	160.69	7.92	0.0039540816	163.57	277.0047524752	277.3813796331	278.961275203	-0.5835612642	1.0666760962
79346	P n m a	(La0.6Nd0.4)(CrO3)	Perovskite#GdFeO3	Taguchi, H.; Nagao, M.; Takeda, Y.	5.4762(2) 7.7387(2) 5.4807(2) 90 90 90	232.26	241.039	293	1995		La	0.6	Nd	0.4	Cr	1	_	0	O	3	5.4762	7.7387	5.4807	90	90	90	62	orthorhombic	57	60	24	0	8	33	30	57	0	101	1.95	1.85	1.4	0	0.6	1.1	1.14	1.66	0	3.44	138.90547	144.242	51.9961	0	15.9994	22.39	20.59	7.23	0	17.36	13	17	94	0	0.02658	215	208	83	0	5.3	3.75	3.66	2.88	0	6.83	8	8	4	0	2	3	6	6	0	16	3	3	-2	1.1524	0.755	1.26	1.5263576159	0.9146031746	0.5992063492	0.3974	0.8465629771	73.925125	52.66	9.39	5.42616245095584E-05	57	221.8710423841	222.3202053612	223.98544973	-0.6322583802	1.1592606462
79347	P n m a	(La0.4Nd0.6)(CrO3)	Perovskite#GdFeO3	Taguchi, H.; Nagao, M.; Takeda, Y.	5.4736(3) 7.7367(4) 5.4521(3) 90 90 90	230.88	242.105	293	1995		La	0.4	Nd	0.6	Cr	1	_	0	O	3	5.4736	7.7367	5.4521	90	90	90	62	orthorhombic	57	60	24	0	8	33	30	57	0	101	1.95	1.85	1.4	0	0.6	1.1	1.14	1.66	0	3.44	138.90547	144.242	51.9961	0	15.9994	22.39	20.59	7.23	0	17.36	13	17	94	0	0.02658	215	208	83	0	5.3	3.75	3.66	2.88	0	6.83	8	8	4	0	2	3	6	6	0	16	3	3	-2	1.1426	0.755	1.26	1.5133774834	0.9068253968	0.5992063492	0.3876	0.8431239466	73.925125	52.66	9.39	5.42616245095584E-05	57	221.8742225166	222.3297464632	223.98544973	-0.6348303171	1.1560805137
79348	P n m a	(La0.2Nd0.8)(CrO3)	Perovskite#GdFeO3	Taguchi, H.; Nagao, M.; Takeda, Y.	5.4754(2) 7.7154(4) 5.4388(3) 90 90 90	229.76	243.171	293	1995		La	0.2	Nd	0.8	Cr	1	_	0	O	3	5.4754	7.7154	5.4388	90	90	90	62	orthorhombic	57	60	24	0	8	33	30	57	0	101	1.95	1.85	1.4	0	0.6	1.1	1.14	1.66	0	3.44	138.90547	144.242	51.9961	0	15.9994	22.39	20.59	7.23	0	17.36	13	17	94	0	0.02658	215	208	83	0	5.3	3.75	3.66	2.88	0	6.83	8	8	4	0	2	3	6	6	0	16	3	3	-2	1.1328	0.755	1.26	1.500397351	0.899047619	0.5992063492	0.3778	0.8396849161	73.925125	52.66	9.39	5.42616245095584E-05	57	221.877402649	222.3392875651	223.98544973	-0.6373943874	1.1529003813
79485	R -3 c H	(La0.9Sr0.1)(NiO3)	Perovskite#LaAlO3	Alonso, J.A.; Martinez Lopez, M.J.; Hidalgo, M.A.	5.4455(3) 5.4455(3) 13.1600(9) 90 90 120	337.96	240.488	295	1995		La	0.9	Sr	0.1	Ni	1	_	0	O	3	5.4455	5.4455	13.16	90	90	120	167	trigonal	57	38	28	0	8	33	15	67	0	101	1.95	2	1.35	0	0.6	1.1	0.95	1.91	0	3.44	138.90547	87.62	58.6934	0	15.9994	22.39	33.94	6.59	0	17.36	13	35	91	0	0.02658	215	197.2	49	0	5.3	3.75	6.08	3.52	0	6.83	8	5	4	0	2	3	2	10	0	16	2.9	3.1	-2	1.1868	0.692	1.26	1.7150289017	0.9419047619	0.5492063492	0.4948	0.8863467583	39.675125	14.66	9.14	5.42616245095584E-05	22.75	221.7797710983	222.1713178566	223.9757233578	-0.6019436207	1.250531932
79492	P 1 21/n 1	La2Mg(IrO6)	Perovskite#Ba2LaRuO6#Cu2NdNbO6	Currie, R.C.; Vente, J.F.; Frikkee, E.; Ijdo, D.J.W.	5.5856(7) 5.6246(6) 7.907(1) 90 90.03(5) 90	248.41	591.324	293	1995		La	1	_	0	Mg	0.5	Ir	0.5	O	3	5.5856	5.6246	7.907	90	90.03	90	14	monoclinic	57	0	12	77	8	33	0	73	66	101	1.95	0	1.5	1.35	0.6	1.1	0	1.31	2.2	3.44	138.90547	0	24.305	192.217	15.9994	22.39	0	14	8.52	17.36	13	0	160	150	0.02658	215	0	71.2	54	5.3	3.75	0	3.21	3.84	6.83	8	0	3	6	2	3	0	2	9	16	3	3	-2	1.172	0.8125	1.26	1.4424615385	0.9301587302	0.6448412698	0.3595	0.8297629394	62.475125	44.86	9.74	0.0041197095	45.55	221.9170384615	222.3873014009	223.9974949866	-0.6447476453	1.1132645688
79494	P 1 21/n 1	La2Ir(NiO6)	Perovskite#Ba2LaRuO6#Cu2NdNbO6	Currie, R.C.; Vente, J.F.; Frikkee, E.; Ijdo, D.J.W.	5.5752(6) 5.6260(6) 7.898(1) 90 90.02(7) 90	247.73	625.724	293	1995		La	1	_	0	Ir	0.5	Ni	0.5	O	3	5.5752	5.626	7.898	90	90.02	90	14	monoclinic	57	0	77	28	8	33	0	66	67	101	1.95	0	1.35	1.35	0.6	1.1	0	2.2	1.91	3.44	138.90547	0	192.217	58.6934	15.9994	22.39	0	8.52	6.59	17.36	13	0	150	91	0.02658	215	0	54	49	5.3	3.75	0	3.84	3.52	6.83	8	0	6	4	2	3	0	9	10	16	3	3	-2	1.172	0.7975	1.26	1.4695924765	0.9301587302	0.6329365079	0.3745	0.8358122439	44.385125	20.66	8.85	0.0024779475	27.46	221.9049075235	222.3662197674	223.9757233578	-0.6402723174	1.1253955068
80058	I m m m	Sr4(Sb2.662Ni1.338)O12	Perovskite#Sr3CoSb2O9	James, M.; Attfield, J.P.; Rodriguez Carvajal, J.	5.6237(1) 5.6442(1) 7.9574(1) 90 90 90	252.58	945.1205	293	1995		Sr	1	_	0	Sb	0.665	Ni	0.335	O	3	5.6237	5.6442	7.9574	90	90	90	71	orthorhombic	38	0	51	28	8	15	0	88	67	101	2	0	1.45	1.35	0.6	0.95	0	2.05	1.91	3.44	87.62	0	121.76	58.6934	15.9994	33.94	0	18.19	6.59	17.36	35	0	24	91	0.02658	197.2	0	43	49	5.3	6.08	0	4.51	3.52	6.83	5	0	5	4	2	2	0	15	10	16	2	4.1625	-2	1.32	0.748375	1.26	1.7638216135	1.0476190476	0.5939484127	0.571625	0.9083639736	32.95	7.94	5.9	0.0263703704	5.01	201.0078033865	201.3445423601	203.192712991	-0.5483699098	1.2588632802
80267	P b n m	La(Ni0.8Te0.2)O3	Perovskite#GdFeO3	Alvarez, I.; Veiga, M.L.; Pico, C.	5.5942(6) 5.5630(8) 7.8571(9) 90 90 90	244.52	259.395	293	1995		La	1	_	0	Ni	0.8	Te	0.2	O	3	5.5942	5.563	7.8571	90	90	90	62	orthorhombic	57	0	28	52	8	33	0	67	92	101	1.95	0	1.35	1.4	0.6	1.1	0	1.91	2.1	3.44	138.90547	0	58.6934	127.6	15.9994	22.39	0	6.59	20.46	17.36	13	0	91	3	0.02658	215	0	49	38	5.3	3.75	0	3.52	4.45	6.83	8	0	4	5	2	3	0	10	16	16	3	3	-2	1.172	0.808	1.26	1.4504950495	0.9301587302	0.6412698413	0.364	0.8315685164	39.675125	14.66	9.14	2.92177978128391E-05	22.75	221.9135049505	222.3810734669	223.9757233578	-0.6434144426	1.1167980798
80333	P n m a	Nd((Cr0.8Mn0.2)O3)	Perovskite#GdFeO3	Taguchi, H.	5.5110(2) 7.6905(3) 5.4254(2) 90 90 90	229.94	244.825	293	1995		Nd	1	_	0	Cr	0.8	Mn	0.2	O	3	5.511	7.6905	5.4254	90	90	90	62	orthorhombic	60	0	24	25	8	30	0	57	60	101	1.85	0	1.4	1.4	0.6	1.14	0	1.66	1.55	3.44	144.242	0	51.9961	54.938045	15.9994	20.59	0	7.23	7.35	17.36	17	0	94	7.8	0.02658	208	0	83	68	5.3	3.66	0	2.88	8.89	6.83	8	0	4	4	2	6	0	6	7	16	3	3	-2	1.123	0.753	1.26	1.4913678619	0.8912698413	0.5976190476	0.37	0.837076731	75.008375	54.56	9.33	0.0002203704	58.9	214.8786321381	215.3457088691	216.98544973	-0.6363034296	1.1547011952
80334	P n m a	Nd((Cr0.6Mn0.4)O3)	Perovskite#GdFeO3	Taguchi, H.	5.5548(1) 7.6795(2) 5.4218(1) 90 90 90	231.28	245.413	293	1995		Nd	1	_	0	Cr	0.6	Mn	0.4	O	3	5.5548	7.6795	5.4218	90	90	90	62	orthorhombic	60	0	24	25	8	30	0	57	60	101	1.85	0	1.4	1.4	0.6	1.14	0	1.66	1.55	3.44	144.242	0	51.9961	54.938045	15.9994	20.59	0	7.23	7.35	17.36	17	0	94	7.8	0.02658	208	0	83	68	5.3	3.66	0	2.88	8.89	6.83	8	0	4	4	2	6	0	6	7	16	3	3	-2	1.123	0.751	1.26	1.4953395473	0.8912698413	0.596031746	0.372	0.837909229	75.008375	54.56	9.33	0.0002203704	58.9	214.8766604527	215.3425696818	216.98544973	-0.6356849107	1.1566728806
80335	P n m a	Nd((Cr0.4Mn0.6)O3)	Perovskite#GdFeO3	Taguchi, H.	5.6272(2) 7.6468(2) 5.4181(2) 90 90 90	233.14	246.001	293	1995		Nd	1	_	0	Cr	0.4	Mn	0.6	O	3	5.6272	7.6468	5.4181	90	90	90	62	orthorhombic	60	0	24	25	8	30	0	57	60	101	1.85	0	1.4	1.4	0.6	1.14	0	1.66	1.55	3.44	144.242	0	51.9961	54.938045	15.9994	20.59	0	7.23	7.35	17.36	17	0	94	7.8	0.02658	208	0	83	68	5.3	3.66	0	2.88	8.89	6.83	8	0	4	4	2	6	0	6	7	16	3	3	-2	1.123	0.753	1.26	1.4913678619	0.8912698413	0.5976190476	0.37	0.837076731	75.008375	54.56	9.33	0.0002203704	58.9	214.8786321381	215.3457088691	216.98544973	-0.6363034296	1.1547011952
80452	R -3 c R	Ba2Ce(PbO6)	Perovskite#LaAlO3	Harrison, W.T.A.; Reis, K.P.; Liu, L.-M.; Jacobson, A.J.	6.1199(2) 6.1199(2) 6.1199(2) 60.224(1) 60.224(1) 60.224(1)	162.9	717.984	293	1995		Ba	1	_	0	Ce	0.5	Pb	0.5	O	3	6.1199	6.1199	6.1199	60.224	60.224	60.224	167	trigonal	56	0	58	82	8	14	0	32	82	101	2.15	0	1.85	1.8	0.6	0.89	0	1.12	2.33	3.44	137.327	0	140.116	207.2	15.9994	38.16	0	20.69	18.26	17.36	18	0	11	35	0.02658	272	0	205	47	5.3	5.02	0	5.16	4.95	6.83	6	0	8	6	2	2	0	4	14	16	2	4	-2	1.49	0.9625	1.26	1.5480519481	1.1825396825	0.7638888889	0.5275	0.8749352748	193.941625	160.69	7.92	0.0119715743	163.57	276.9794480519	277.3268833268	278.961275203	-0.5696179648	1.0919805195
80453	P b n m	Ba2Pr(PbO6)	Perovskite#GdFeO3	Harrison, W.T.A.; Reis, K.P.; Liu, L.-M.; Jacobson, A.J.	6.1395(3) 6.1053(2) 8.6212(3) 90 90 90	323.15	718.774	293	1995		Ba	1	_	0	Pr	0.5	Pb	0.5	O	3	6.1395	6.1053	8.6212	90	90	90	62	orthorhombic	56	0	59	82	8	14	0	31	82	101	2.15	0	1.85	1.8	0.6	0.89	0	1.13	2.33	3.44	137.327	0	140.90765	207.2	15.9994	38.16	0	20.8	18.26	17.36	18	0	13	35	0.02658	272	0	216	47	5.3	5.02	0	3.67	4.95	6.83	6	0	8	6	2	2	0	5	14	16	2	4	-2	1.49	0.9625	1.26	1.5480519481	1.1825396825	0.7638888889	0.5275	0.8749352748	204.931625	170.69	7.91	0.0119715743	174.56	276.9794480519	277.3268833268	278.961275203	-0.5696179648	1.0919805195
80799	P m -3 m	(Sr0.6Bi0.4)(FeO3)	Perovskite#CaTiO3	Huang, J.-F.; Ni, X.; Bao, J.C.; Wu, J.-H.	3.9498(6) 3.9498(6) 3.9498(6) 90 90 90	61.62	240.011	653	1994		Sr	0.6	Bi	0.4	Fe	1	_	0	O	3	3.9498	3.9498	3.9498	90	90	90	221	cubic	38	83	26	0	8	15	87	61	0	101	2	1.6	1.4	0	0.6	0.95	2.02	1.83	0	3.44	87.62	208.9804	55.845	0	15.9994	33.94	21.31	7.09	0	17.36	35	8	80	0	0.02658	197.2	48	62	0	5.3	6.08	4.75	2.87	0	6.83	5	6	4	0	2	2	15	8	0	16	3.2	2.8	-2	1.152	0.702	1.26	1.641025641	0.9142857143	0.5571428571	0.45	0.8692872356	52.17	18.06	6.12	0.0005925926	24.23	201.008974359	201.4282615946	203.18544973	-0.5787045032	1.2576923077
80899	I 1 2/m 1	Ba2Pr(BiO6)	Perovskite#BaBiO3(mS20)	Harrison, W.T.A.; Reis, K.P.; Jacobson, A.J.; Schneemeyer, L.F.; Waszczak, J.V.	6.2011(2) 6.1583(2) 8.6968(3) 90 89.922(5) 90	332.12	720.564	293	1995		Ba	1	_	0	Pr	0.5	Bi	0.5	O	3	6.2011	6.1583	8.6968	90	89.922	90	12	monoclinic	56	0	59	83	8	14	0	31	87	101	2.15	0	1.85	1.6	0.6	0.89	0	1.13	2.02	3.44	137.327	0	140.90765	208.9804	15.9994	38.16	0	20.8	21.31	17.36	18	0	13	8	0.02658	272	0	216	48	5.3	5.02	0	3.67	4.75	6.83	6	0	8	6	2	2	0	5	15	16	2	4	-2	1.49	1.025	1.26	1.4536585366	1.1825396825	0.8134920635	0.465	0.8510037848	204.931625	170.69	7.91	0.0021319242	174.56	277.0113414634	277.3973452482	278.961275203	-0.5878001182	1.060087108
80900	I 1 2/m 1	Ba2Nd(BiO6)	Perovskite#BaBiO3(mS20)	Harrison, W.T.A.; Reis, K.P.; Jacobson, A.J.; Schneemeyer, L.F.; Waszczak, J.V.	6.1776(2) 6.1366(2) 8.6686(3) 90 89.801(2) 90	328.62	723.894	293	1995		Ba	1	_	0	Nd	0.5	Bi	0.5	O	3	6.1776	6.1366	8.6686	90	89.801	90	12	monoclinic	56	0	60	83	8	14	0	30	87	101	2.15	0	1.85	1.6	0.6	0.89	0	1.14	2.02	3.44	137.327	0	144.242	208.9804	15.9994	38.16	0	20.59	21.31	17.36	18	0	17	8	0.02658	272	0	208	48	5.3	5.02	0	3.66	4.75	6.83	6	0	8	6	2	2	0	6	15	16	2	4	-2	1.49	1.0115	1.26	1.4730598122	1.1825396825	0.8027777778	0.4785	0.8560614784	196.921625	161.69	7.9	0.0021319242	166.55	277.0054401878	277.3830016663	278.961275203	-0.583988608	1.0659883836
80901	I 1 2/m 1	Ba2Tb(BiO6)	Perovskite#BaBiO3(mS20)	Harrison, W.T.A.; Reis, K.P.; Jacobson, A.J.; Schneemeyer, L.F.; Waszczak, J.V.	6.1104(2) 6.0813(3) 8.5922(4) 90 89.97(2) 90	319.28	738.574	293	1995		Ba	1	_	0	Tb	0.5	Bi	0.5	O	3	6.1104	6.0813	8.5922	90	89.97	90	12	monoclinic	56	0	65	83	8	14	0	26	87	101	2.15	0	1.75	1.6	0.6	0.89	0	1.1	2.02	3.44	137.327	0	158.92535	208.9804	15.9994	38.16	0	19.3	21.31	17.36	18	0	11	8	0.02658	272	0	170	48	5.3	5.02	0	3.6	4.75	6.83	6	0	8	6	2	2	0	11	15	16	2	4	-2	1.49	0.9815	1.26	1.5180845644	1.1825396825	0.778968254	0.5085	0.8675189151	158.961625	118.69	7.94	0.0021319242	128.59	276.9904154356	277.3494343507	278.9839859469	-0.5752923541	1.0810131359
81842	P 1 21/n 1	Ca2Cr(NbO6)	Perovskite#Ba2LaRuO6#Cu2NdNbO6	Choy, J.-H.; Hong, S.-T.; Choi, K.-S.	5.4195(1) 5.4907(1) 7.7073(2) 90 90.01(1) 90	229.34	321.064	293	1996		Ca	1	_	0	Cr	0.5	Nb	0.5	O	3	5.4195	5.4907	7.7073	90	90.01	90	14	monoclinic	20	0	24	41	8	16	0	57	53	101	1.8	0	1.4	1.45	0.6	1	0	1.66	1.6	3.44	40.078	0	51.9961	92.90638	15.9994	26.2	0	7.23	10.83	17.36	200	0	94	54	0.02658	160.8	0	83	98	5.3	5.58	0	2.88	3.3	6.83	4	0	4	5	2	2	0	6	5	16	2	4	-2	1.14	0.7675	1.26	1.4853420195	0.9047619048	0.6091269841	0.3725	0.8370191245	75.508	49	5.14	0.0127441406	53.34	163.6871579805	164.1516771049	165.78544973	-0.6071795456	1.1753420195
81882	P 1 21/n 1	La2Zn(IrO6)	Perovskite#Ba2LaRuO6#Cu2NdNbO6	Battle, P.D.; Gore, J.G.	5.5880(4) 5.6976(4) 7.9303(5) 90 90.02(2) 90	252.49	632.384	50	1996		La	1	_	0	Zn	0.5	Ir	0.5	O	3	5.588	5.6976	7.9303	90	90.02	90	14	monoclinic	57	0	30	77	8	33	0	76	66	101	1.95	0	1.35	1.35	0.6	1.1	0	1.65	2.2	3.44	138.90547	0	65.409	192.217	15.9994	22.39	0	9.16	8.52	17.36	13	0	120	150	0.02658	215	0	38.67	54	5.3	3.75	0	2.66	3.84	6.83	8	0	4	6	2	3	0	12	9	16	3	3	-2	1.172	0.8225	1.26	1.4249240122	0.9301587302	0.6527777778	0.3495	0.8257784835	29.605125	2.33	9.4	0.0041197095	12.68	221.9245759878	222.4008544713	223.9757233578	-0.6476818965	1.1057270425
82074	P n m a	Nd((Cr0.8Co0.2)O3)	Perovskite#GdFeO3	Taguchi, H.	5.4489(2) 7.6608(3) 5.4050(2) 90 90 90	225.62	245.623	293	1996		Nd	1	_	0	Cr	0.8	Co	0.2	O	3	5.4489	7.6608	5.405	90	90	90	62	orthorhombic	60	0	24	27	8	30	0	57	64	101	1.85	0	1.4	1.35	0.6	1.14	0	1.66	1.88	3.44	144.242	0	51.9961	58.933195	15.9994	20.59	0	7.23	6.67	17.36	17	0	94	100	0.02658	208	0	83	55	5.3	3.66	0	2.88	2.51	6.83	8	0	4	4	2	6	0	6	9	16	3	3	-2	1.123	0.741	1.26	1.5155195682	0.8912698413	0.5880952381	0.382	0.8420966814	75.008375	54.56	9.33	0.0036351852	58.9	214.8664804318	215.3265771133	216.98544973	-0.6325667471	1.1668529015
82075	P n m a	Nd((Cr0.6Co0.4)O3)	Perovskite#GdFeO3	Taguchi, H.	5.4208(2) 7.6324(3) 5.3901(2) 90 90 90	223.01	247.009	293	1996		Nd	1	_	0	Cr	0.6	Co	0.4	O	3	5.4208	7.6324	5.3901	90	90	90	62	orthorhombic	60	0	24	27	8	30	0	57	64	101	1.85	0	1.4	1.35	0.6	1.14	0	1.66	1.88	3.44	144.242	0	51.9961	58.933195	15.9994	20.59	0	7.23	6.67	17.36	17	0	94	100	0.02658	208	0	83	55	5.3	3.66	0	2.88	2.51	6.83	8	0	4	4	2	6	0	6	9	16	3	3	-2	1.123	0.743	1.26	1.5114401077	0.8912698413	0.5896825397	0.38	0.841255846	75.008375	54.56	9.33	0.0036351852	58.9	214.8685598923	215.3298157383	216.98544973	-0.6331938093	1.164773441
82076	P n m a	Nd((Cr0.4Co0.6)O3)	Perovskite#GdFeO3	Taguchi, H.	5.3873(4) 7.5998(8) 5.3718(5) 90 90 90	219.93	248.395	293	1996		Nd	1	_	0	Cr	0.4	Co	0.6	O	3	5.3873	7.5998	5.3718	90	90	90	62	orthorhombic	60	0	24	27	8	30	0	57	64	101	1.85	0	1.4	1.35	0.6	1.14	0	1.66	1.88	3.44	144.242	0	51.9961	58.933195	15.9994	20.59	0	7.23	6.67	17.36	17	0	94	100	0.02658	208	0	83	55	5.3	3.66	0	2.88	2.51	6.83	8	0	4	4	2	6	0	6	9	16	3	3	-2	1.123	0.741	1.26	1.5155195682	0.8912698413	0.5880952381	0.382	0.8420966814	75.008375	54.56	9.33	0.0036351852	58.9	214.8664804318	215.3265771133	216.98544973	-0.6325667471	1.1668529015
82077	P n m a	Nd((Cr0.2Co0.8)O3)	Perovskite#GdFeO3	Taguchi, H.	5.3532(2) 7.5689(4) 5.3565(3) 90 90 90	217.03	249.781	293	1996		Nd	1	_	0	Cr	0.2	Co	0.8	O	3	5.3532	7.5689	5.3565	90	90	90	62	orthorhombic	60	0	24	27	8	30	0	57	64	101	1.85	0	1.4	1.35	0.6	1.14	0	1.66	1.88	3.44	144.242	0	51.9961	58.933195	15.9994	20.59	0	7.23	6.67	17.36	17	0	94	100	0.02658	208	0	83	55	5.3	3.66	0	2.88	2.51	6.83	8	0	4	4	2	6	0	6	9	16	3	3	-2	1.123	0.727	1.26	1.5447042641	0.8912698413	0.576984127	0.396	0.8480299243	75.008375	54.56	9.33	0.0036351852	58.9	214.8512957359	215.3033256602	216.98544973	-0.6281286101	1.1820375974
82207	P n m a	(La0.08Ca0.92)MnO3	Perovskite#GdFeO3	Taguchi, H.; Cox, D.E.; Capogna, L.; Cheong, S.-W.; Marezio, M.	5.2997(3) 7.4836(4) 5.2931(3) 90 90 90	209.93	150.9234	293	1996		La	0.08	Ca	0.92	Mn	1	_	0	O	3	5.2997	7.4836	5.2931	90	90	90	62	orthorhombic	57	20	25	0	8	33	16	60	0	101	1.95	1.8	1.4	0	0.6	1.1	1	1.55	0	3.44	138.90547	40.078	54.938045	0	15.9994	22.39	26.2	7.35	0	17.36	13	200	7.8	0	0.02658	215	160.8	68	0	5.3	3.75	5.58	8.89	0	6.83	8	4	4	0	2	3	2	7	0	16	2.08	3.9	-2	1.14256	0.691	1.26	1.653487699	0.9067936508	0.5484126984	0.45156	0.8707670262	59.035125	36.66	9.5	5.42616245095584E-05	42.11	221.798072301	222.2172793273	223.98544973	-0.613937067	1.2322307293
82208	P n m a	(La0.06Ca0.94)MnO3	Perovskite#GdFeO3	Taguchi, H.; Cox, D.E.; Capogna, L.; Cheong, S.-W.; Marezio, M.	5.2940(4) 7.4770(6) 5.2862(4) 90 90 90	209.24	148.9468	293	1996		La	0.06	Ca	0.94	Mn	1	_	0	O	3	5.294	7.477	5.2862	90	90	90	62	orthorhombic	57	20	25	0	8	33	16	60	0	101	1.95	1.8	1.4	0	0.6	1.1	1	1.55	0	3.44	138.90547	40.078	54.938045	0	15.9994	22.39	26.2	7.35	0	17.36	13	200	7.8	0	0.02658	215	160.8	68	0	5.3	3.75	5.58	8.89	0	6.83	8	4	4	0	2	3	2	7	0	16	2.06	3.9	-2	1.14192	0.691	1.26	1.6525615051	0.9062857143	0.5484126984	0.45092	0.8705350691	59.035125	36.66	9.5	5.42616245095584E-05	42.11	221.7983584949	222.2179735641	223.98544973	-0.6141144558	1.2319445354
82209	P n m a	(La0.04Ca0.96)MnO3	Perovskite#GdFeO3	Taguchi, H.; Cox, D.E.; Capogna, L.; Cheong, S.-W.; Marezio, M.	5.2896(3) 7.4670(5) 5.2786(3) 90 90 90	208.49	146.9702	293	1996		La	0.04	Ca	0.96	Mn	1	_	0	O	3	5.2896	7.467	5.2786	90	90	90	62	orthorhombic	57	20	25	0	8	33	16	60	0	101	1.95	1.8	1.4	0	0.6	1.1	1	1.55	0	3.44	138.90547	40.078	54.938045	0	15.9994	22.39	26.2	7.35	0	17.36	13	200	7.8	0	0.02658	215	160.8	68	0	5.3	3.75	5.58	8.89	0	6.83	8	4	4	0	2	3	2	7	0	16	2.04	3.9	-2	1.14128	0.691	1.26	1.6516353111	0.9057777778	0.5484126984	0.45028	0.870303112	59.035125	36.66	9.5	5.42616245095584E-05	42.11	221.7986446889	222.2186678009	223.98544973	-0.61429181	1.2316583414
82210	P n m a	(La0.02Ca0.98)MnO3	Perovskite#GdFeO3	Taguchi, H.; Cox, D.E.; Capogna, L.; Cheong, S.-W.; Marezio, M.	5.2851(2) 7.4570(4) 5.2711(3) 90 90 90	207.74	144.9936	293	1996		La	0.02	Ca	0.98	Mn	1	_	0	O	3	5.2851	7.457	5.2711	90	90	90	62	orthorhombic	57	20	25	0	8	33	16	60	0	101	1.95	1.8	1.4	0	0.6	1.1	1	1.55	0	3.44	138.90547	40.078	54.938045	0	15.9994	22.39	26.2	7.35	0	17.36	13	200	7.8	0	0.02658	215	160.8	68	0	5.3	3.75	5.58	8.89	0	6.83	8	4	4	0	2	3	2	7	0	16	2.02	3.9	-2	1.14064	0.691	1.26	1.6507091172	0.9052698413	0.5484126984	0.44964	0.8700711549	59.035125	36.66	9.5	5.42616245095584E-05	42.11	221.7989308828	222.2193620377	223.98544973	-0.6144691296	1.2313721475
82828	P b n m	(Tb0.667Ca0.333)MnO3	Perovskite#GdFeO3	Blasco, J.; Garcia, J.; de Teresa, J.M.; Ibarra, M.R.; Algarabel, P.A.; Marquina, C.	5.3260(2) 5.5289(3) 7.4958(3) 90 90 90	220.73	222.2833	293	1996		Tb	0.667	Ca	0.333	Mn	1	_	0	O	3	5.326	5.5289	7.4958	90	90	90	62	orthorhombic	65	20	25	0	8	26	16	60	0	101	1.75	1.8	1.4	0	0.6	1.1	1	1.55	0	3.44	158.92535	40.078	54.938045	0	15.9994	19.3	26.2	7.35	0	17.36	11	200	7.8	0	0.02658	170	160.8	68	0	5.3	3.6	5.58	8.89	0	6.83	8	4	4	0	2	11	2	7	0	16	3.1116666667	3	-2	1.0161603333	0.72	1.26	1.4113337963	0.806476455	0.5714285714	0.2961603333	0.8128729327	61.090625	39.95	9.3	9.95675921711425E-05	45.4	176.884826537	177.4015391364	178.98544973	-0.6489532236	1.1536350014
83898	P m -3 m	Ba(Nb0.54Ti0.46)O3	Perovskite#CaTiO3	Svensson, G.; Eriksson, L.; Olofsson, C.; Holm, W.	4.0672(3) 4.0672(3) 4.0672(3) 90 90 90	67.28	257.5424	293	1997		Ba	1	_	0	Nb	0.54	Ti	0.46	O	3	4.0672	4.0672	4.0672	90	90	90	221	cubic	56	0	41	22	8	14	0	53	51	101	2.15	0	1.45	1.4	0.6	0.89	0	1.6	1.54	3.44	137.327	0	92.90638	47.867	15.9994	38.16	0	10.83	10.64	17.36	18	0	54	22	0.02658	272	0	98	100	5.3	5.02	0	3.3	2.95	6.83	6	0	5	4	2	2	0	5	4	16	2	4	-2	1.49	0.7855	1.26	1.8968809675	1.1825396825	0.6234126984	0.7045	0.9506446582	86.461625	52.69	7.44	0.007233965	56.09	276.8076190325	277.0537636906	278.992712991	-0.5097300223	1.263809539
83900	P m -3 m	Ba(Nb0.53Ti0.47)O3	Perovskite#CaTiO3	Svensson, G.; Eriksson, L.; Olofsson, C.; Holm, W.	4.0625(2) 4.0625(2) 4.0625(2) 90 90 90	67.05	257.0923	293	1997		Ba	1	_	0	Nb	0.53	Ti	0.47	O	3	4.0625	4.0625	4.0625	90	90	90	221	cubic	56	0	41	22	8	14	0	53	51	101	2.15	0	1.45	1.4	0.6	0.89	0	1.6	1.54	3.44	137.327	0	92.90638	47.867	15.9994	38.16	0	10.83	10.64	17.36	18	0	54	22	0.02658	272	0	98	100	5.3	5.02	0	3.3	2.95	6.83	6	0	5	4	2	2	0	5	4	16	2	4	-2	1.49	0.78475	1.26	1.8986938515	1.1825396825	0.6228174603	0.70525	0.950993348	86.461625	52.69	7.44	0.007233965	56.09	276.8065561485	277.0522994964	278.992712991	-0.5094462265	1.264872423
83902	P m -3 m	Ba(Nb0.47Ti0.53)O3	Perovskite#CaTiO3	Svensson, G.; Eriksson, L.; Olofsson, C.; Holm, W.	4.0625(2) 4.0625(2) 4.0625(2) 90 90 90	67.05	254.3917	293	1997		Ba	1	_	0	Nb	0.47	Ti	0.53	O	3	4.0625	4.0625	4.0625	90	90	90	221	cubic	56	0	41	22	8	14	0	53	51	101	2.15	0	1.45	1.4	0.6	0.89	0	1.6	1.54	3.44	137.327	0	92.90638	47.867	15.9994	38.16	0	10.83	10.64	17.36	18	0	54	22	0.02658	272	0	98	100	5.3	5.02	0	3.3	2.95	6.83	6	0	5	4	2	2	0	5	4	16	2	4	-2	1.49	0.78025	1.26	1.9096443448	1.1825396825	0.6192460317	0.70975	0.9530908704	86.461625	52.69	7.44	0.007233965	56.09	276.8001056552	277.0434465256	278.992712991	-0.5077375816	1.2713229162
84770	P n m a	Nd(Cr0.8Fe0.2)O3	Perovskite#GdFeO3	Taguchi, H.	5.5039(1) 7.7065(2) 5.4264(1) 90 90 90	230.17	245.007	293	1997		Nd	1	_	0	Cr	0.8	Fe	0.2	O	3	5.5039	7.7065	5.4264	90	90	90	62	orthorhombic	60	0	24	26	8	30	0	57	61	101	1.85	0	1.4	1.4	0.6	1.14	0	1.66	1.83	3.44	144.242	0	51.9961	55.845	15.9994	20.59	0	7.23	7.09	17.36	17	0	94	80	0.02658	208	0	83	62	5.3	3.66	0	2.88	2.87	6.83	8	0	4	4	2	6	0	6	8	16	3	3	-2	1.123	0.742	1.26	1.5134770889	0.8912698413	0.5888888889	0.381	0.8416760537	75.008375	54.56	9.33	0.0028944444	58.9	214.8675229111	215.3281989648	216.98544973	-0.6328804937	1.1658104223
84771	P n m a	Nd(Cr0.6Fe0.4)O3	Perovskite#GdFeO3	Taguchi, H.	5.5257(1) 7.7216(2) 5.4329(1) 90 90 90	231.81	245.777	293	1997		Nd	1	_	0	Cr	0.6	Fe	0.4	O	3	5.5257	7.7216	5.4329	90	90	90	62	orthorhombic	60	0	24	26	8	30	0	57	61	101	1.85	0	1.4	1.4	0.6	1.14	0	1.66	1.83	3.44	144.242	0	51.9961	55.845	15.9994	20.59	0	7.23	7.09	17.36	17	0	94	80	0.02658	208	0	83	62	5.3	3.66	0	2.88	2.87	6.83	8	0	4	4	2	6	0	6	8	16	3	3	-2	1.123	0.729	1.26	1.5404663923	0.8912698413	0.5785714286	0.394	0.8471772044	75.008375	54.56	9.33	0.0028944444	58.9	214.8535336077	215.3067108121	216.98544973	-0.6287678913	1.1797997257
84772	P n m a	Nd(Cr0.4Fe0.6)O3	Perovskite#GdFeO3	Taguchi, H.	5.5475(1) 7.7357(1) 5.4390(1) 90 90 90	233.41	246.547	293	1997		Nd	1	_	0	Cr	0.4	Fe	0.6	O	3	5.5475	7.7357	5.439	90	90	90	62	orthorhombic	60	0	24	26	8	30	0	57	61	101	1.85	0	1.4	1.4	0.6	1.14	0	1.66	1.83	3.44	144.242	0	51.9961	55.845	15.9994	20.59	0	7.23	7.09	17.36	17	0	94	80	0.02658	208	0	83	62	5.3	3.66	0	2.88	2.87	6.83	8	0	4	4	2	6	0	6	8	16	3	3	-2	1.123	0.716	1.26	1.5684357542	0.8912698413	0.5682539683	0.407	0.8527507386	75.008375	54.56	9.33	0.0028944444	58.9	214.8385642458	215.2843149845	216.98544973	-0.6245807422	1.1947690875
84773	P n m a	Nd(Cr0.2Fe0.8)O3	Perovskite#GdFeO3	Taguchi, H.	5.5682(1) 7.7488(1) 5.4450(1) 90 90 90	234.93	247.317	293	1997		Nd	1	_	0	Cr	0.2	Fe	0.8	O	3	5.5682	7.7488	5.445	90	90	90	62	orthorhombic	60	0	24	26	8	30	0	57	61	101	1.85	0	1.4	1.4	0.6	1.14	0	1.66	1.83	3.44	144.242	0	51.9961	55.845	15.9994	20.59	0	7.23	7.09	17.36	17	0	94	80	0.02658	208	0	83	62	5.3	3.66	0	2.88	2.87	6.83	8	0	4	4	2	6	0	6	8	16	3	3	-2	1.123	0.703	1.26	1.5974395448	0.8912698413	0.5579365079	0.42	0.8583980945	75.008375	54.56	9.33	0.0028944444	58.9	214.8225604552	215.2609585497	216.98544973	-0.6203172893	1.2107728781
84923	P b n m	(Pr0.95K0.05)(MnO3)	Perovskite#GdFeO3	Jirak, Z.; Hejtmanek, J.; Knizek, K.; Sonntag, R.	5.462(1) 5.677(1) 7.633(2) 90 90 90	236.68	238.7565	290	1997		Pr	0.95	K	0.05	Mn	1	_	0	O	3	5.462	5.677	7.633	90	90	90	62	orthorhombic	59	19	25	0	8	31	10	60	0	101	1.85	2.2	1.4	0	0.6	1.13	0.82	1.55	0	3.44	140.90765	39.0983	54.938045	0	15.9994	20.8	45.94	7.35	0	17.36	13	100	7.8	0	0.02658	216	289.7	68	0	5.3	3.67	5.23	8.89	0	6.83	8	4	4	0	2	5	1	7	0	16	2.9	3.2	-2	1.1685	0.726	1.26	1.6095041322	0.9273809524	0.5761904762	0.4425	0.8646570081	60.118375	38.35	9.43	6.20992917324024E-05	43.8	222.8329958678	223.2551528759	224.98544973	-0.6166430625	1.1992621967
84925	P b n m	(Pr0.9K0.1)(MnO3)	Perovskite#GdFeO3	Jirak, Z.; Hejtmanek, J.; Knizek, K.; Sonntag, R.	5.478(1) 5.504(1) 7.735(2) 90 90 90	233.22	233.666	290	1997		Pr	0.9	K	0.1	Mn	1	_	0	O	3	5.478	5.504	7.735	90	90	90	62	orthorhombic	59	19	25	0	8	31	10	60	0	101	1.85	2.2	1.4	0	0.6	1.13	0.82	1.55	0	3.44	140.90765	39.0983	54.938045	0	15.9994	20.8	45.94	7.35	0	17.36	13	100	7.8	0	0.02658	216	289.7	68	0	5.3	3.67	5.23	8.89	0	6.83	8	4	4	0	2	5	1	7	0	16	2.8	3.2	-2	1.187	0.726	1.26	1.6349862259	0.9420634921	0.5761904762	0.461	0.8712438538	60.118375	38.35	9.43	6.20992917324024E-05	43.8	222.8260137741	223.2362576279	224.98544973	-0.6116172707	1.2062442904
84926	P b n m	(Pr0.85K0.15)(MnO3)	Perovskite#GdFeO3	Jirak, Z.; Hejtmanek, J.; Knizek, K.; Sonntag, R.	5.474(2) 5.493(2) 7.733(3) 90 90 90	232.52	228.5755	290	1997		Pr	0.85	K	0.15	Mn	1	_	0	O	3	5.474	5.493	7.733	90	90	90	62	orthorhombic	59	19	25	0	8	31	10	60	0	101	1.85	2.2	1.4	0	0.6	1.13	0.82	1.55	0	3.44	140.90765	39.0983	54.938045	0	15.9994	20.8	45.94	7.35	0	17.36	13	100	7.8	0	0.02658	216	289.7	68	0	5.3	3.67	5.23	8.89	0	6.83	8	4	4	0	2	5	1	7	0	16	2.7	3.4	-2	1.2055	0.74	1.26	1.6290540541	0.9567460317	0.5873015873	0.4655	0.8716858845	60.118375	38.35	9.43	6.20992917324024E-05	43.8	222.8364459459	223.2426318305	224.98544973	-0.6112789967	1.1958121186
84934	R -3 c H	La((Fe0.1Ni0.9)O3)	Perovskite#LaAlO3	Falcon, H.; Goeta, A.E.; Punte, G.; Carbonio, R.E.	5.4670(1) 5.4670(1) 13.1694(1) 90 90 120	340.87	245.331	293	1997		La	1	_	0	Fe	0.1	Ni	0.9	O	3	5.467	5.467	13.1694	90	90	120	167	trigonal	57	0	26	28	8	33	0	61	67	101	1.95	0	1.4	1.35	0.6	1.1	0	1.83	1.91	3.44	138.90547	0	55.845	58.6934	15.9994	22.39	0	7.09	6.59	17.36	13	0	80	91	0.02658	215	0	62	49	5.3	3.75	0	2.87	3.52	6.83	8	0	4	4	2	3	0	8	10	16	3	3	-2	1.172	0.699	1.26	1.6766809728	0.9301587302	0.5547619048	0.473	0.877837515	52.755125	29.66	9.22	0.0024779475	35.83	221.7963190272	222.2011565422	223.98544973	-0.6085133341	1.2339840031
84935	R -3 c H	La((Fe0.15Ni0.85)O3)	Perovskite#LaAlO3	Falcon, H.; Goeta, A.E.; Punte, G.; Carbonio, R.E.	5.4714(1) 5.4714(1) 13.1833(1) 90 90 120	341.78	245.188	293	1997		La	1	_	0	Fe	0.15	Ni	0.85	O	3	5.4714	5.4714	13.1833	90	90	120	167	trigonal	57	0	26	28	8	33	0	61	67	101	1.95	0	1.4	1.35	0.6	1.1	0	1.83	1.91	3.44	138.90547	0	55.845	58.6934	15.9994	22.39	0	7.09	6.59	17.36	13	0	80	91	0.02658	215	0	62	49	5.3	3.75	0	2.87	3.52	6.83	8	0	4	4	2	3	0	8	10	16	3	3	-2	1.172	0.6985	1.26	1.6778811739	0.9301587302	0.5543650794	0.4735	0.8780616246	52.755125	29.66	9.22	0.0024779475	35.83	221.7956188261	222.2001804507	223.98544973	-0.6083408972	1.2346842042
84939	P n m a	La((Fe0.75Ni0.25)O3)	Perovskite#GdFeO3	Falcon, H.; Goeta, A.E.; Punte, G.; Carbonio, R.E.	5.5203(1) 7.8142(2) 5.5390(1) 90 90 90	238.93	243.472	293	1997		La	1	_	0	Fe	0.75	Ni	0.25	O	3	5.5203	7.8142	5.539	90	90	90	62	orthorhombic	57	0	26	28	8	33	0	61	67	101	1.95	0	1.4	1.35	0.6	1.1	0	1.83	1.91	3.44	138.90547	0	55.845	58.6934	15.9994	22.39	0	7.09	6.59	17.36	13	0	80	91	0.02658	215	0	62	49	5.3	3.75	0	2.87	3.52	6.83	8	0	4	4	2	3	0	8	10	16	3	3	-2	1.172	0.6925	1.26	1.6924187726	0.9301587302	0.5496031746	0.4795	0.8807598934	52.755125	29.66	9.22	0.0024779475	35.83	221.7870812274	222.1883411208	223.98544973	-0.6062622506	1.2432218029
84996	P n m a	Nd((Cr0.8Ni0.2)O3)	Perovskite#GdFeO3	Taguchi, H.	5.4890(1) 7.6877(2) 5.4167(1) 90 90 90	228.57	245.579	293	1997		Nd	1	_	0	Cr	0.8	Ni	0.2	O	3	5.489	7.6877	5.4167	90	90	90	62	orthorhombic	60	0	24	28	8	30	0	57	67	101	1.85	0	1.4	1.35	0.6	1.14	0	1.66	1.91	3.44	144.242	0	51.9961	58.6934	15.9994	20.59	0	7.23	6.59	17.36	17	0	94	91	0.02658	208	0	83	49	5.3	3.66	0	2.88	3.52	6.83	8	0	4	4	2	6	0	6	10	16	3	3	-2	1.123	0.757	1.26	1.4834874505	0.8912698413	0.6007936508	0.366	0.8354166879	75.008375	54.56	9.33	0.0033018519	58.9	214.8825125495	215.3519292375	216.98544973	-0.6375354018	1.1508207838
84997	P n m a	Nd((Cr0.6Ni0.4)O3)	Perovskite#GdFeO3	Taguchi, H.	5.4899(1) 7.6754(2) 5.4093(1) 90 90 90	227.93	246.921	293	1997		Nd	1	_	0	Cr	0.6	Ni	0.4	O	3	5.4899	7.6754	5.4093	90	90	90	62	orthorhombic	60	0	24	28	8	30	0	57	67	101	1.85	0	1.4	1.35	0.6	1.14	0	1.66	1.91	3.44	144.242	0	51.9961	58.6934	15.9994	20.59	0	7.23	6.59	17.36	17	0	94	91	0.02658	208	0	83	49	5.3	3.66	0	2.88	3.52	6.83	8	0	4	4	2	6	0	6	10	16	3	3	-2	1.123	0.759	1.26	1.4795783926	0.8912698413	0.6023809524	0.364	0.834589133	75.008375	54.56	9.33	0.0033018519	58.9	214.8844216074	215.3550107404	216.98544973	-0.6381488669	1.148911726
84998	P n m a	Nd((Cr0.4Ni0.6)O3)	Perovskite#GdFeO3	Taguchi, H.	5.4642(2) 7.6586(3) 5.4050(2) 90 90 90	226.19	248.263	293	1997		Nd	1	_	0	Cr	0.4	Ni	0.6	O	3	5.4642	7.6586	5.405	90	90	90	62	orthorhombic	60	0	24	28	8	30	0	57	67	101	1.85	0	1.4	1.35	0.6	1.14	0	1.66	1.91	3.44	144.242	0	51.9961	58.6934	15.9994	20.59	0	7.23	6.59	17.36	17	0	94	91	0.02658	208	0	83	49	5.3	3.66	0	2.88	3.52	6.83	8	0	4	4	2	6	0	6	10	16	3	3	-2	1.123	0.765	1.26	1.4679738562	0.8912698413	0.6071428571	0.358	0.8321162763	75.008375	54.56	9.33	0.0033018519	58.9	214.8900261438	215.3641424201	216.98544973	-0.63997925	1.1433071895
85112	P 1 21/n 1	La2Mg(PtO6)	Perovskite#Ba2LaRuO6#Cu2NdNbO6	Ouchetto, K.; Archaimbault, F.; Choisnet, J.; Et-Tabirou, M.	5.5919(2) 5.6277(2) 7.9140(3) 90 90 90	249.05	593.214	293	1997		La	1	_	0	Mg	0.5	Pt	0.5	O	3	5.5919	5.6277	7.914	90	90	90	14	monoclinic	57	0	12	78	8	33	0	73	68	101	1.95	0	1.5	1.35	0.6	1.1	0	1.31	2.28	3.44	138.90547	0	24.305	195.084	15.9994	22.39	0	14	9.09	17.36	13	0	160	72	0.02658	215	0	71.2	48	5.3	3.75	0	3.21	3.92	6.83	8	0	3	6	2	3	0	2	10	16	3	3	-2	1.172	0.8125	1.26	1.4424615385	0.9301587302	0.6448412698	0.3595	0.8297629394	62.475125	44.86	9.74	0.0019492445	45.55	221.9170384615	222.3873014009	223.9974949866	-0.6447476453	1.1132645688
85113	P 1 21/n 1	La2Ni(PtO6)	Perovskite#Ba2LaRuO6#Cu2NdNbO6	Ouchetto, K.; Archaimbault, F.; Choisnet, J.; Et-Tabirou, M.	5.5741(1) 5.6304(1) 7.8973(2) 90 90 90	247.85	627.614	293	1997		La	1	_	0	Ni	0.5	Pt	0.5	O	3	5.5741	5.6304	7.8973	90	90	90	14	monoclinic	57	0	28	78	8	33	0	67	68	101	1.95	0	1.35	1.35	0.6	1.1	0	1.91	2.28	3.44	138.90547	0	58.6934	195.084	15.9994	22.39	0	6.59	9.09	17.36	13	0	91	72	0.02658	215	0	49	48	5.3	3.75	0	3.52	3.92	6.83	8	0	4	6	2	3	0	10	10	16	3	3	-2	1.172	0.7975	1.26	1.4695924765	0.9301587302	0.6329365079	0.3745	0.8358122439	39.675125	14.66	9.14	0.0019492445	22.75	221.9049075235	222.3662197674	223.9757233578	-0.6402723174	1.1253955068
85114	P 1 21/n 1	La2Zn(PtO6)	Perovskite#Ba2LaRuO6#Cu2NdNbO6	Ouchetto, K.; Archaimbault, F.; Choisnet, J.; Et-Tabirou, M.	5.5944(1) 5.6879(1) 7.9351(1) 90 90 90	252.5	634.274	293	1997		La	1	_	0	Zn	0.5	Pt	0.5	O	3	5.5944	5.6879	7.9351	90	90	90	14	monoclinic	57	0	30	78	8	33	0	76	68	101	1.95	0	1.35	1.35	0.6	1.1	0	1.65	2.28	3.44	138.90547	0	65.409	195.084	15.9994	22.39	0	9.16	9.09	17.36	13	0	120	72	0.02658	215	0	38.67	48	5.3	3.75	0	2.66	3.92	6.83	8	0	4	6	2	3	0	12	10	16	3	3	-2	1.172	0.8225	1.26	1.4249240122	0.9301587302	0.6527777778	0.3495	0.8257784835	29.605125	2.33	9.4	0.0019492445	12.68	221.9245759878	222.4008544713	223.9757233578	-0.6476818965	1.1057270425
85116	P 1 21/n 1	Pr2Co(PtO6)	Perovskite#Ba2LaRuO6#Cu2NdNbO6	Ouchetto, K.; Archaimbault, F.; Choisnet, J.; Et-Tabirou, M.	5.4833(1) 5.7043(1) 7.7842(1) 90 90 90	243.48	631.834	293	1997		Pr	1	_	0	Co	0.5	Pt	0.5	O	3	5.4833	5.7043	7.7842	90	90	90	14	monoclinic	59	0	27	78	8	31	0	64	68	101	1.85	0	1.35	1.35	0.6	1.13	0	1.88	2.28	3.44	140.90765	0	58.933195	195.084	15.9994	20.8	0	6.67	9.09	17.36	13	0	100	72	0.02658	216	0	55	48	5.3	3.67	0	2.51	3.92	6.83	8	0	4	6	2	5	0	9	10	16	3	3	-2	1.15	0.7775	1.26	1.4790996785	0.9126984127	0.6170634921	0.3725	0.8363815179	46.788375	23.35	9.1	0.002354738	30.47	222.8934003215	223.3572818394	224.9757233578	-0.6378948636	1.138857743
85117	P 1 21/n 1	Nd2Co(PtO6)	Perovskite#Ba2LaRuO6#Cu2NdNbO6	Ouchetto, K.; Archaimbault, F.; Choisnet, J.; Et-Tabirou, M.	5.4416(1) 5.6975(1) 7.7495(1) 90 90 90	240.26	638.494	293	1997		Nd	1	_	0	Co	0.5	Pt	0.5	O	3	5.4416	5.6975	7.7495	90	90	90	14	monoclinic	60	0	27	78	8	30	0	64	68	101	1.85	0	1.35	1.35	0.6	1.14	0	1.88	2.28	3.44	144.242	0	58.933195	195.084	15.9994	20.59	0	6.67	9.09	17.36	17	0	100	72	0.02658	208	0	55	48	5.3	3.66	0	2.51	3.92	6.83	8	0	4	6	2	6	0	9	10	16	3	3	-2	1.123	0.7775	1.26	1.4443729904	0.8912698413	0.6170634921	0.3455	0.8270112685	46.788375	23.56	9.11	0.0025981481	30.68	214.9011270096	215.3826382781	216.9757233578	-0.643744888	1.1322063237
85646	P n m a	(Sm0.5Sr0.5)(MnO3)	Perovskite#GdFeO3	Woodward, P.M.; Vogt, T.; Cox, D.E.; Arulraj, A.; Rao, C.N.R.; Karen, P.; Cheetham, A.K.	5.41986(5) 7.63856(7) 5.44733(5) 90 90 90	225.52	221.922	293	1998		Sm	0.5	Sr	0.5	Mn	1	_	0	O	3	5.41986	7.63856	5.44733	90	90	90	62	orthorhombic	62	38	25	0	8	28	15	60	0	101	1.85	2	1.4	0	0.6	1.17	0.95	1.55	0	3.44	150.36	87.62	54.938045	0	15.9994	19.98	33.94	7.35	0	17.36	13	35	7.8	0	0.02658	192	197.2	68	0	5.3	9	6.08	8.89	0	6.83	8	5	4	0	2	8	2	7	0	16	2.5	3.5	-2	1.209	0.695	1.26	1.7395683453	0.9595238095	0.5515873016	0.514	0.8930161855	60.118375	39.17	9.47	8.42747813411079E-05	44.62	198.7744316547	199.1534478402	200.98544973	-0.5913510888	1.261282631
85647	P n m a	(Gd0.5Sr0.5)(MnO3)	Perovskite#GdFeO3	Woodward, P.M.; Vogt, T.; Cox, D.E.; Arulraj, A.; Rao, C.N.R.; Karen, P.; Cheetham, A.K.	5.4222(2) 7.6422(1) 5.4229(2) 90 90 90	224.71	225.372	293	1998		Gd	0.5	Sr	0.5	Mn	1	_	0	O	3	5.4222	7.6422	5.4229	90	90	90	62	orthorhombic	64	38	25	0	8	27	15	60	0	101	1.8	2	1.4	0	0.6	1.2	0.95	1.55	0	3.44	157.25	87.62	54.938045	0	15.9994	19.9	33.94	7.35	0	17.36	11	35	7.8	0	0.02658	158	197.2	68	0	5.3	3.64	6.08	8.89	0	6.83	8	5	4	0	2	10	2	7	0	16	2.5	3.5	-2	1.199	0.695	1.26	1.7251798561	0.9515873016	0.5515873016	0.504	0.8893992711	60.618	39.3	9.45	9.14494741655236E-05	44.75	164.7788201439	165.164219415	166.98544973	-0.5928416854	1.2582168932
85652	P n m a	(Sm0.5Ca0.5)(MnO3)	Perovskite#GdFeO3	Woodward, P.M.; Vogt, T.; Cox, D.E.; Arulraj, A.; Rao, C.N.R.; Karen, P.; Cheetham, A.K.	5.41593(5) 7.54849(7) 5.36012(6) 90 90 90	219.13	198.152	293	1998		Sm	0.5	Ca	0.5	Mn	1	_	0	O	3	5.41593	7.54849	5.36012	90	90	90	62	orthorhombic	62	20	25	0	8	28	16	60	0	101	1.85	1.8	1.4	0	0.6	1.17	1	1.55	0	3.44	150.36	40.078	54.938045	0	15.9994	19.98	26.2	7.35	0	17.36	13	200	7.8	0	0.02658	192	160.8	68	0	5.3	9	5.58	8.89	0	6.83	8	4	4	0	2	8	2	7	0	16	2.5	3.5	-2	1.119	0.695	1.26	1.6100719424	0.8880952381	0.5515873016	0.424	0.8604639552	60.118375	39.17	9.47	8.42747813411079E-05	44.62	198.8139280576	199.2503920128	200.98544973	-0.6163715072	1.2217862282
86131	R 3 c H	Pb(Zr0.871Ti0.129)O3	LiNbO3(disordered)	Corker, D.L.; Glazer, A.M.; Whatmore, R.W.; Stallard, A.; Fauth, F.	5.8461(1) 5.8461(1) 14.4182(3) 90 90 120	426.75	340.8187	293	1998		Pb	1	_	0	Zr	0.871	Ti	0.129	O	3	5.8461	5.8461	14.4182	90	90	120	161	trigonal	82	0	40	22	8	82	0	49	51	101	1.8	0	1.55	1.4	0.6	2.33	0	1.33	1.54	3.44	207.2	0	91.224	47.867	15.9994	18.26	0	14.02	10.64	17.36	35	0	23	22	0.02658	47	0	112	100	5.3	4.95	0	3.23	2.95	6.83	6	0	5	4	2	14	0	4	4	16	2	4	-2	1.33	0.845165	1.26	1.5736572149	1.0555555556	0.670765873	0.484835	0.8699586794	104.838	87.94	6.8	3.66361486339432E-05	90.61	51.9111777851	52.2963014645	53.9997837642	-0.6326630073	1.1010173368
86132	R 3 c H	Pb(Zr0.838Ti0.162)O3	LiNbO3(disordered)	Corker, D.L.; Glazer, A.M.; Whatmore, R.W.; Stallard, A.; Fauth, F.	5.83670(9) 5.83670(9) 14.3989(2) 90 90 120	424.81	339.3892	293	1998		Pb	1	_	0	Zr	0.838	Ti	0.162	O	3	5.8367	5.8367	14.3989	90	90	120	161	trigonal	82	0	40	22	8	82	0	49	51	101	1.8	0	1.55	1.4	0.6	2.33	0	1.33	1.54	3.44	207.2	0	91.224	47.867	15.9994	18.26	0	14.02	10.64	17.36	35	0	23	22	0.02658	47	0	112	100	5.3	4.95	0	3.23	2.95	6.83	6	0	5	4	2	14	0	4	4	16	2	4	-2	1.33	0.84137	1.26	1.5807551969	1.0555555556	0.6677539683	0.48863	0.871529794	104.838	87.94	6.8	3.66361486339432E-05	90.61	51.9078748031	52.2907745971	53.9997837642	-0.6314614054	1.1043203188
86133	R 3 c H	Pb(Zr0.796Ti0.204)O3	LiNbO3(disordered)	Corker, D.L.; Glazer, A.M.; Whatmore, R.W.; Stallard, A.; Fauth, F.	5.82376(8) 5.82376(8) 14.3716(2) 90 90 120	422.13	337.5697	293	1998		Pb	1	_	0	Zr	0.796	Ti	0.204	O	3	5.82376	5.82376	14.3716	90	90	120	161	trigonal	82	0	40	22	8	82	0	49	51	101	1.8	0	1.55	1.4	0.6	2.33	0	1.33	1.54	3.44	207.2	0	91.224	47.867	15.9994	18.26	0	14.02	10.64	17.36	35	0	23	22	0.02658	47	0	112	100	5.3	4.95	0	3.23	2.95	6.83	6	0	5	4	2	14	0	4	4	16	2	4	-2	1.33	0.83654	1.26	1.5898821336	1.0555555556	0.6639206349	0.49346	0.8735376207	104.838	87.94	6.8	3.66361486339432E-05	90.61	51.9035778664	52.2836554871	53.9997837642	-0.6299234901	1.1086172555
86134	R 3 c H	Pb(Zr0.745Ti0.255)O3	LiNbO3(disordered)	Corker, D.L.; Glazer, A.M.; Whatmore, R.W.; Stallard, A.; Fauth, F.	5.8134(1) 5.8134(1) 14.3500(3) 90 90 120	419.99	335.3604	293	1998		Pb	1	_	0	Zr	0.745	Ti	0.255	O	3	5.8134	5.8134	14.35	90	90	120	161	trigonal	82	0	40	22	8	82	0	49	51	101	1.8	0	1.55	1.4	0.6	2.33	0	1.33	1.54	3.44	207.2	0	91.224	47.867	15.9994	18.26	0	14.02	10.64	17.36	35	0	23	22	0.02658	47	0	112	100	5.3	4.95	0	3.23	2.95	6.83	6	0	5	4	2	14	0	4	4	16	2	4	-2	1.33	0.830675	1.26	1.601107533	1.0555555556	0.659265873	0.499325	0.8759881681	104.838	87.94	6.8	3.66361486339432E-05	90.61	51.898217467	52.274880635	53.9997837642	-0.6280429614	1.113977655
86135	R 3 c H	Pb(Zr0.7Ti0.3)O3	LiNbO3(disordered)	Corker, D.L.; Glazer, A.M.; Whatmore, R.W.; Stallard, A.; Fauth, F.	5.8010(1) 5.8010(1) 14.3230(3) 90 90 120	417.42	333.411	293	1998		Pb	1	_	0	Zr	0.7	Ti	0.3	O	3	5.801	5.801	14.323	90	90	120	161	trigonal	82	0	40	22	8	82	0	49	51	101	1.8	0	1.55	1.4	0.6	2.33	0	1.33	1.54	3.44	207.2	0	91.224	47.867	15.9994	18.26	0	14.02	10.64	17.36	35	0	23	22	0.02658	47	0	112	100	5.3	4.95	0	3.23	2.95	6.83	6	0	5	4	2	14	0	4	4	16	2	4	-2	1.33	0.8255	1.26	1.6111447608	1.0555555556	0.6551587302	0.5045	0.878161862	104.838	87.94	6.8	3.66361486339432E-05	90.61	51.8933552392	52.2670171013	53.9997837642	-0.6263716695	1.1188398827
86136	R 3 c H	Pb(Zr0.652Ti0.348)O3	LiNbO3(disordered)	Corker, D.L.; Glazer, A.M.; Whatmore, R.W.; Stallard, A.; Fauth, F.	5.7851(1) 5.7851(1) 14.2880(3) 90 90 120	414.12	331.3316	293	1998		Pb	1	_	0	Zr	0.652	Ti	0.348	O	3	5.7851	5.7851	14.288	90	90	120	161	trigonal	82	0	40	22	8	82	0	49	51	101	1.8	0	1.55	1.4	0.6	2.33	0	1.33	1.54	3.44	207.2	0	91.224	47.867	15.9994	18.26	0	14.02	10.64	17.36	35	0	23	22	0.02658	47	0	112	100	5.3	4.95	0	3.23	2.95	6.83	6	0	5	4	2	14	0	4	4	16	2	4	-2	1.33	0.81998	1.26	1.6219907803	1.0555555556	0.6507777778	0.51002	0.8804923909	104.838	87.94	6.8	3.66361486339432E-05	90.61	51.8880292197	52.2585016107	53.9997837642	-0.6245764402	1.1241659022
