Repository: ihalage/analogmat

## Supplementary Materials for "Analogical discovery of disordered perovskites by crystal structure information hidden in unsupervised material fingerprints"

### Achintha Ihalage and Yang Hao

## Usage

### Evaluation of machine learning classification models



```python
from ML.classification import PVClassifier
clf = PVClassifier()
clf.train_and_test(algo='gradient_boosting')  # algo`: {‘gradient_boosting’, ‘random_forest’, ‘decision_tree’, '`svm`}, default=’gradient_boosting’
clf.plot_confusion_matrix(algo='gradient_boosting') # 10-fold CV confusion matrix
clf.plot_roc_curve()  # 10-fold CV ROC curve
```

Confusion matrix             |  ROC curve
:-------------------------:|:-------------------------:

### Plotting the perovskite likelihood of selected A(B<sub>1-x</sub>B'<sub>x</sub>)O<sub>3</sub> compositions

```python
from ML.plot_results import AABO3_Viz
viz = AABO3_Viz()
viz.plot_Bdoped()
```

### Screening potential perovskites from the composition space

The database of total possible compositions is too large for github (332Mb). You can download this database [here](https://figshare.com/articles/dataset/all_generated_compounds_csv/13033262). Place this file inside `ICSD_data` directory and execute the following code.

```python

clf.get_perovskite_candidates(prob_threshold=0.95, no_iterations=100)
```

```

100%|████████████████████████████████████████████████████████████| 100/100 [03:43<00:00,  2.23s/it]
 
##################### Classification Results ###############################

46228 new perovskite candidates were found out of 591129 hypothetical compounds!
92.18 % of total compounds were discarded!

############################################################################


```

## Autoencoders (VAE & vanilla)

*Autoencoder* class implements the unsupervised material fingerprinting model. Materials analogies can be investigated in a bi-directional manner. That is, "What are the analogous experimental materials to an arbitary composition?" (enabling crystal structure prediction) and "What are the analogous unstudied perovskites to a target experimental material?" (enabling analogical materials discovery).

Following is the code snippet to find 5 experimental analogies (nearest neighbours-NNs) to the composition (K<sub>0.5</sub>Bi<sub>0.5</sub>)ZrO<sub>3</sub>.
It is important to write the chemical formula in standard notation with brackets to identify the disordered site - (A<sub>1-x</sub>A'<sub>x</sub>)BO<sub>3</sub> or A(B<sub>1-x</sub>B'<sub>x</sub>)O<sub>3</sub>. Note that R<sub>A</sub> should be greater than R<sub>B</sub>.

```python
from autoencoder import AutoEncoder
ae = AutoEncoder()
model = ae.build_AE(vae=True)  # vae=False for vanilla autoencoder
model.load_weights('saved_models/best_model_VAE.h5')  # best_model_AE.h5 for vanilla autoencoder
exp_analogs = ae.most_similar(model, '(K0.5Bi0.5)ZrO3',  n=5, vae=True)
print (exp_analogs)
```

```
   CollectionCode        HMS CrystalSystem      StructuredFormula  Euclidean Distance
0           92640  P 4/m m m    tetragonal  (K0.667Th0.333)(TiO3)            0.064202
1           28621  P 4/m m m    tetragonal     (Ba0.8Pb0.2)(TiO3)            0.076766
2          291164    P 4 m m    tetragonal     (Ba0.95Pb0.05)TiO3            0.080477
3          157807    P 4 m m    tetragonal   (Ba0.67Pb0.33)(TiO3)            0.083409
4            5513    P 4 m m    tetragonal        (K0.5Bi0.5)TiO3            0.116703
```

Unstudied compositions to a target material, for example (Ba<sub>0.5</sub>Nd<sub>0.5</sub>)MnO<sub>3</sub> can be obtained as follows.

```python
cand_analogs = ae.most_similar_cand_perovskites(model, '(Ba0.5Nd0.5)MnO3',  n=5)
print (cand_analogs)
```

```
    StructuredFormula  Mean_classification_prob  Euclidean Distance

# DESCRIPTION: <p>Dielectric properties of (Ba0.5Sr0.5)TiO3 thin films</p>

# DESCRIPTION: <p>The dielectric properties of (Ba0.5Sr0.5)TiO3 (BST) thin films with high electrical resistivity were investigated. BST films are deposited on Pt/TiO2/SiO2/Si substrates by a metal-organic deposition (MOD) method. The dielectric permittivity and ac conductivity of the films are measured in the frequency range 102-105 Hz. The dielectric permittivity εr decreases slightly with frequency f ...</p>

# DESCRIPTION: <p>The leakage current and relative permittivity of (Ba0.5Sr0.5)TiO3 (BST) thin films prepared by pulsed-laser deposition (PLD) were investigated. It was found that the leakage current for positive bias voltage was higher than that for negative bias voltage, which was attributed to the lattice mismatch between the bottom Pt electrode and the BST thin film. A time-dependent breakdown process under ...</p>

# DESCRIPTION: <p>The X-ray studies indicated that both MT and Ba0.5Sr0.5TiO3 are highly oriented and remain as two distinct individual entities in the composite films and a considerable reduction in the dielectric loss and leakage currents has been observed.</p>

File: analogmat/ML/data/all_phases_new.csv (part 1 of 5)
	A1	A1_frac	A2	A2_frac	B1	B1_frac	B2	B2_frac	CrystalClass	All_phases	Multiple_phases	How_many_phases	StructuredFormula
0	Li	1.0	_	0.0	Sn	0.5	Te	0.5	orthorhombic	['orthorhombic']	0	1	Li2Sn(TeO6)
1	Cs	0.5	Ta	0.5	B	1.0	_	0.0	orthorhombic	['orthorhombic']	0	1	(CsTa)B2O6
2	Ba	1.0	_	0.0	Cu	0.5	Te	0.5	tetragonal	['tetragonal']	0	1	Ba2Cu(TeO6)
3	Na	1.0	_	0.0	U	0.5	Si	0.5		[nan]	0	1	Na2U(SiO6)
4	Co	0.22399999999999998	Mg	0.7759999999999999	Si	1.0	_	0.0	orthorhombic	['orthorhombic']	0	1	(Co0.224Mg0.776)(SiO3)
5	Mg	0.925	Mn	0.075	Si	1.0	_	0.0	orthorhombic	['orthorhombic']	0	1	(Mg0.925Mn0.075)(SiO3)
6	Mg	0.89	Fe	0.11	Si	1.0	_	0.0	orthorhombic	['orthorhombic']	0	1	(Mg1.78Fe.22)Si2O6
7	Fe	0.75	Ca	0.25	Si	1.0	_	0.0	monoclinic	['monoclinic']	0	1	(Fe1.5Ca0.5)(SiO3)2
8	Fe	0.8	Ca	0.2	Si	1.0	_	0.0	monoclinic	['monoclinic']	0	1	(Fe1.6Ca0.4)(SiO3)2
9	Mg	0.1	Ca	0.9	C	1.0	_	0.0	trigonal	['trigonal']	0	1	(Mg0.1Ca0.9)CO3
10	Na	0.5	Sc	0.5	Si	1.0	_	0.0	monoclinic	['monoclinic']	0	1	(NaSc)(Si2O6)
11	Na	0.075	Li	0.925	V	1.0	_	0.0	monoclinic	['monoclinic']	0	1	(Na.15Li1.85)V2O6
12	Mg	0.985	Fe	0.015	Si	1.0	_	0.0	monoclinic	['monoclinic']	0	1	(Mg0.985Fe0.015)(SiO3)
14	Mg	0.9159999999999999	Ca	0.084	Si	1.0	_	0.0	monoclinic	['monoclinic']	0	1	Mg0.916Ca0.084(SiO3)
15	Mg	0.9440000000000001	Ca	0.055999999999999994	Si	1.0	_	0.0	monoclinic	['monoclinic']	0	1	Mg0.944Ca0.056(SiO3)
16	Mg	0.064	Ca	0.9359999999999999	C	1.0	_	0.0	trigonal	['trigonal']	0	1	(Mg.064Ca.936)(CO3)
17	Mg	0.129	Ca	0.871	C	1.0	_	0.0	trigonal	['trigonal']	0	1	(Mg.129Ca.871)(CO3)
18	Mg	0.7809999999999999	Fe	0.21899999999999997	Si	1.0	_	0.0	orthorhombic	['orthorhombic']	0	1	(Mg1.562Fe0.438)(Si2O6)
19	Mg	0.784	Fe	0.21600000000000003	Si	1.0	_	0.0	orthorhombic	['orthorhombic']	0	1	(Mg1.568Fe0.432)(Si2O6)
20	Mg	0.78	Fe	0.22	Si	1.0	_	0.0	orthorhombic	['orthorhombic']	0	1	(Mg1.561Fe0.439)(Si2O6)
21	Mg	0.23199999999999998	Fe	0.768	Si	1.0	_	0.0	orthorhombic	['orthorhombic']	0	1	(Mg0.463Fe1.537)(Si2O6)
22	Mg	0.233	Fe	0.767	Si	1.0	_	0.0	orthorhombic	['orthorhombic']	0	1	(Mg0.465Fe1.535)(Si2O6)
23	Mg	0.23399999999999999	Fe	0.7659999999999999	Si	1.0	_	0.0	orthorhombic	['orthorhombic']	0	1	(Mg0.468Fe1.532)(Si2O6)
24	Cu	0.9	Zn	0.1	Se	1.0	_	0.0	orthorhombic	['orthorhombic']	0	1	(Cu0.9Zn0.1)(SeO3)
25	Cu	0.8	Zn	0.2	Se	1.0	_	0.0	orthorhombic	['orthorhombic']	0	1	(Cu0.8Zn0.2)(SeO3)
26	Cu	0.7	Zn	0.3	Se	1.0	_	0.0	orthorhombic	['orthorhombic']	0	1	(Cu0.7Zn0.3)(SeO3)
27	Cu	0.6	Zn	0.4	Se	1.0	_	0.0	orthorhombic	['orthorhombic']	0	1	(Cu0.6Zn0.4)(SeO3)
28	Cu	0.5	Zn	0.5	Se	1.0	_	0.0	orthorhombic	['orthorhombic']	0	1	(Cu0.5Zn0.5)(SeO3)
29	Cu	0.4	Zn	0.6	Se	1.0	_	0.0	orthorhombic	['orthorhombic']	0	1	(Cu0.4Zn0.6)(SeO3)
30	Cu	0.3	Zn	0.7	Se	1.0	_	0.0	orthorhombic	['orthorhombic']	0	1	(Cu0.3Zn0.7)(SeO3)
31	Cu	0.2	Zn	0.8	Se	1.0	_	0.0	orthorhombic	['orthorhombic']	0	1	(Cu0.2Zn0.8)(SeO3)
32	Ba	1.0	_	0.0	Ir	0.35600000000000004	Mn	0.644	trigonal	['trigonal']	0	1	Ba9(Ir3.2Mn5.8)O27
33	Mg	0.03	Ca	0.97	C	1.0	_	0.0	trigonal	['trigonal']	0	1	(Mg0.03Ca0.97)(CO3)
34	Mg	0.06	Ca	0.94	C	1.0	_	0.0	trigonal	['trigonal']	0	1	(Mg0.06Ca0.94)(CO3)
36	Na	1.0	_	0.0	Ge	0.5	Te	0.5	trigonal	['trigonal']	0	1	Na2Ge(TeO6)
37	Na	1.0	_	0.0	Ti	0.5	Te	0.5	trigonal	['trigonal']	0	1	Na2Ti(TeO6)
38	Cu	1.0	_	0.0	Ge	0.76	Si	0.24	orthorhombic	['orthorhombic']	0	1	Cu(Ge0.76Si0.24)O3
39	Tb	0.25	Sc	0.75	B	1.0	_	0.0	trigonal	['trigonal']	0	1	(Tb0.25Sc0.75)(BO3)
40	Ca	0.075	Mg	0.925	Si	1.0	_	0.0	monoclinic	['monoclinic']	0	1	(Ca0.15Mg0.85)Mg(Si2O6)
48	Ca	0.115	Mg	0.885	Si	1.0	_	0.0	monoclinic	['monoclinic']	0	1	(Ca0.23Mg1.77)(Si2O6)
49	Pb	1.0	_	0.0	Mn	0.5	Re	0.5		[nan, 'monoclinic', 'cubic']	1	3	Pb2Mn(ReO6)
50	Ba	1.0	_	0.0	Ir	0.3	Mn	0.7	trigonal	['trigonal']	0	1	Ba(Ir0.3Mn0.7O3)
52	Ba	1.0	_	0.0	Ir	0.4	Mn	0.6	trigonal	['trigonal']	0	1	Ba(Ir0.4Mn0.6O3)
58	Ca	0.2	Mg	0.8	Si	1.0	_	0.0	monoclinic	['monoclinic']	0	1	(Ca0.40Mg1.60)(Si2O6)
59	Mg	0.965	Ca	0.035	Si	1.0	_	0.0	orthorhombic	['orthorhombic']	0	1	(Mg1.93Ca0.07)(Si2O6)
64	Mg	0.1	Cd	0.9	C	1.0	_	0.0	trigonal	['trigonal']	0	1	(Mg0.1Cd0.9)(CO3)
65	Mg	0.2	Cd	0.8	C	1.0	_	0.0	trigonal	['trigonal']	0	1	(Mg0.2Cd0.8)(CO3)
66	Mg	0.3	Cd	0.7	C	1.0	_	0.0	trigonal	['trigonal']	0	1	(Mg0.3Cd0.7)(CO3)
67	Mg	0.6	Cd	0.4	C	1.0	_	0.0	trigonal	['trigonal']	0	1	(Mg0.6Cd0.4)(CO3)
68	Mg	0.5	Cd	0.5	C	1.0	_	0.0	trigonal	['trigonal']	0	1	(Mg0.5Cd0.5)(CO3)
69	Y	0.29	Ba	0.71	Co	1.0	_	0.0	hexagonal	['hexagonal']	0	1	(Y0.29Ba0.71)(CoO3)
70	Yb	1.0	_	0.0	Mn	0.9	Fe	0.1	hexagonal	['hexagonal']	0	1	Yb((Mn0.9Fe0.1)O3)
71	Yb	1.0	_	0.0	Mn	0.8	Fe	0.2	hexagonal	['hexagonal']	0	1	Yb((Mn0.8Fe0.2)O3)
72	Ca	1.0	_	0.0	Ir	0.7	Pt	0.3	orthorhombic	['orthorhombic']	0	1	Ca((Ir0.7Pt0.3)O3)
73	Ca	1.0	_	0.0	Ir	0.5	Pt	0.5	orthorhombic	['orthorhombic']	0	1	Ca((Ir0.5Pt0.5)O3)
74	Ca	1.0	_	0.0	Ir	0.3	Pt	0.7	orthorhombic	['orthorhombic']	0	1	Ca((Ir0.3Pt0.7)O3)
75	Ca	1.0	_	0.0	Ir	0.5	Rh	0.5	orthorhombic	['orthorhombic']	0	1	Ca((Ir0.5Rh0.5)O3)
76	Fe	0.4	Mg	0.6	Si	1.0	_	0.0	orthorhombic	['orthorhombic']	0	1	(Fe0.4Mg0.6)(SiO3)
77	Fe	0.297	Mg	0.703	Si	1.0	_	0.0	orthorhombic	['orthorhombic']	0	1	(Fe1.19Mg2.81)(SiO3)4
79	Mg	0.93	Fe	0.07	Si	1.0	_	0.0	orthorhombic	['orthorhombic']	0	1	(Mg0.93Fe0.07)(SiO3)
80	Y	0.5	Sc	0.5	B	1.0	_	0.0	trigonal	['trigonal']	0	1	(YSc)(BO3)2
81	Ho	0.5	Sc	0.5	B	1.0	_	0.0	trigonal	['trigonal']	0	1	(HoSc)(BO3)2
82	Er	0.5	Sc	0.5	B	1.0	_	0.0	trigonal	['trigonal']	0	1	(ErSc)(BO3)2
83	Tm	0.5	Sc	0.5	B	1.0	_	0.0	trigonal	['trigonal']	0	1	(TmSc)(BO3)2
84	Yb	0.5	Sc	0.5	B	1.0	_	0.0	trigonal	['trigonal']	0	1	(YbSc)(BO3)2
85	Lu	0.5	Sc	0.5	B	1.0	_	0.0	trigonal	['trigonal']	0	1	(LuSc)(BO3)2
86	Dy	0.7	Y	0.3	Mn	1.0	_	0.0	hexagonal	['hexagonal']	0	1	(Dy0.7Y0.3)(MnO3)
87	Dy	0.5	Y	0.5	Mn	1.0	_	0.0	hexagonal	['hexagonal']	0	1	(Dy0.5Y0.5)(MnO3)
88	Dy	0.3	Y	0.7	Mn	1.0	_	0.0	hexagonal	['hexagonal']	0	1	(Dy0.3Y0.7)(MnO3)
89	Y	1.0	_	0.0	Mn	0.9	Fe	0.1	hexagonal	['hexagonal']	0	1	Y((Mn0.9Fe0.1)O3)
91	Y	1.0	_	0.0	Mn	0.9	Ga	0.1	hexagonal	['hexagonal']	0	1	Y((Mn0.9Ga0.1)O3)
93	Y	1.0	_	0.0	Mn	0.9	Ti	0.1	hexagonal	['hexagonal']	0	1	Y((Mn0.9Ti0.1)O3)
94	Mg	1.0	_	0.0	Ge	0.21	Si	0.79	orthorhombic	['orthorhombic']	0	1	Mg((Ge0.21Si0.79)O3)
95	Mg	1.0	_	0.0	Ge	0.3	Si	0.7	orthorhombic	['orthorhombic']	0	1	Mg((Ge0.30Si0.70)O3)
96	Mg	1.0	_	0.0	Ge	0.34	Si	0.66	orthorhombic	['orthorhombic']	0	1	Mg((Ge0.34Si0.66)O3)
97	Mg	1.0	_	0.0	Ge	0.63	Si	0.37	monoclinic	['monoclinic']	0	1	Mg((Ge0.63Si0.37)O3)
98	Mg	1.0	_	0.0	Ge	0.912	Si	0.08800000000000001	monoclinic	['monoclinic']	0	1	Mg((Ge0.912Si0.088)O3)
99	Ca	0.96	Mn	0.04	Si	1.0	_	0.0	triclinic	['triclinic']	0	1	(Ca2.88Mn0.12)(SiO3)3
100	Ca	0.9570000000000001	Fe	0.043	Si	1.0	_	0.0	triclinic	['triclinic']	0	1	(Ca2.87Fe0.13)(SiO3)3
101	K	0.1	Li	0.9	Sb	1.0	_	0.0		[nan]	0	1	(K0.1Li0.9)(SbO3)
102	Mg	0.975	Ca	0.025	Si	1.0	_	0.0	orthorhombic	['orthorhombic']	0	1	(Mg3.90Ca0.10)(SiO3)4
103	Mn	0.97	Mg	0.03	Si	1.0	_	0.0	triclinic	['triclinic']	0	1	(Mn0.97Mg0.03)(SiO3)
105	Mg	0.895	Fe	0.105	Si	1.0	_	0.0	orthorhombic	['orthorhombic']	0	1	(Mg1.79Fe0.21)(Si2O6)
110	Mg	0.915	Fe	0.085	Si	1.0	_	0.0	orthorhombic	['orthorhombic']	0	1	(Mg1.83Fe0.17)(Si2O6)
116	Lu	0.5	Sc	0.5	Fe	1.0	_	0.0	hexagonal	['hexagonal']	0	1	(Lu0.5Sc0.5)FeO3
117	Y	1.0	_	0.0	Mn	0.7	Fe	0.3	hexagonal	['hexagonal']	0	1	Y(Mn0.7Fe0.3)O3
118	Fe	0.1	Mg	0.9	Si	1.0	_	0.0	orthorhombic	['orthorhombic']	0	1	(Fe0.1Mg0.9)SiO3
119	Ag	0.84	K	0.16	Sb	1.0	_	0.0		[nan]	0	1	(Ag0.84K0.16)SbO3
120	Ba	1.0	_	0.0	Ru	0.35600000000000004	Mn	0.644	trigonal	['trigonal']	0	1	Ba9(Ru3.2Mn5.8)O27
121	Fe	0.3	Mg	0.7	Si	1.0	_	0.0	orthorhombic	['orthorhombic']	0	1	(Fe0.3Mg0.7)(SiO3)
122	Ba	0.833	Sr	0.16699999999999998	Ru	1.0	_	0.0	hexagonal	['hexagonal']	0	1	(Ba0.833Sr0.167)(RuO3)
123	Ba	0.667	Sr	0.33299999999999996	Ir	1.0	_	0.0	hexagonal	['hexagonal']	0	1	(Ba0.667Sr0.333)(IrO3)
124	Fe	0.155	Mg	0.845	Si	1.0	_	0.0	orthorhombic	['orthorhombic']	0	1	(Fe.155Mg.845)SiO3
125	Ba	0.875	Sr	0.125	Ru	1.0	_	0.0	hexagonal	['hexagonal']	0	1	(Ba0.875Sr0.125)RuO3
126	Y	0.92	Er	0.08	B	1.0	_	0.0	monoclinic	['monoclinic']	0	1	(Y0.92Er0.08)(BO3)
128	Y	1.0	_	0.0	Cu	0.5	Ti	0.5	hexagonal	['hexagonal']	0	1	Y2(CuTi)O6
129	Tb	1.0	_	0.0	Cu	0.5	Ti	0.5	hexagonal	['hexagonal']	0	1	Tb2Cu(TiO6)
130	Dy	1.0	_	0.0	Cu	0.5	Ti	0.5	hexagonal	['hexagonal']	0	1	Dy2(CuTiO6)
131	Ho	1.0	_	0.0	Cu	0.5	Ti	0.5	hexagonal	['hexagonal']	0	1	Ho2(CuTiO6)
132	Er	1.0	_	0.0	Cu	0.5	Ti	0.5	hexagonal	['hexagonal']	0	1	Er2(CuTiO6)
133	Tm	1.0	_	0.0	Cu	0.5	Ti	0.5	hexagonal	['hexagonal']	0	1	Tm2(CuTiO6)
134	Yb	1.0	_	0.0	Cu	0.5	Ti	0.5	hexagonal	['hexagonal']	0	1	Yb2(CuTiO6)
135	Lu	1.0	_	0.0	Cu	0.5	Ti	0.5	hexagonal	['hexagonal']	0	1	Lu2(CuTiO6)
136	La	0.8	Al	0.2	B	1.0	_	0.0	orthorhombic	['orthorhombic']	0	1	(La0.8Al0.2)(BO3)
137	Cr	0.95	Eu	0.05	B	1.0	_	0.0	trigonal	['trigonal']	0	1	(Cr0.95Eu0.05)(BO3)
138	Ag	1.0	_	0.0	V	0.5	As	0.5	triclinic	['triclinic']	0	1	Ag2(VAsO6)
139	Ba	1.0	_	0.0	Bi	0.5	Ru	0.5	orthorhombic	['orthorhombic']	0	1	Ba2Bi(RuO6)
140	Ba	1.0	_	0.0	Cr	0.5	Ta	0.5	hexagonal	['hexagonal']	0	1	Ba2Cr(TaO6)
141	Ba	1.0	_	0.0	Co	0.5	Te	0.5	trigonal	['trigonal']	0	1	Ba2Co(TeO6)
142	Ba	1.0	_	0.0	In	0.5	Ru	0.5	trigonal	['trigonal']	0	1	Ba2In(RuO6)
143	Ba	1.0	_	0.0	Ni	0.5	Os	0.5	trigonal	['trigonal', 'cubic']	1	2	Ba2Ni(OsO6)
144	Ba	1.0	_	0.0	In	0.5	Ir	0.5	trigonal	['trigonal']	0	1	Ba2In(IrO6)
145	Ba	0.5	Mg	0.5	C	1.0	_	0.0	trigonal	['trigonal']	0	1	(BaMg)(CO3)2
146	Ba	0.5	Ca	0.5	C	1.0	_	0.0	monoclinic	['monoclinic', 'hexagonal']	1	2	(BaCa)(CO3)2
148	K	0.5	Ta	0.5	B	1.0	_	0.0	orthorhombic	['orthorhombic']	0	1	(KTa)(BO3)2
149	Ni	1.0	_	0.0	Nb	0.5	B	0.5	orthorhombic	['orthorhombic']	0	1	Ni2Nb(BO6)
150	K	0.5	Sb	0.5	B	1.0	_	0.0	monoclinic	['monoclinic']	0	1	(KSb)B2O6
151	K	0.5	Ho	0.5	C	1.0	_	0.0	monoclinic	['monoclinic']	0	1	(KHo)(CO3)2
152	K	0.5	Yb	0.5	C	1.0	_	0.0	monoclinic	['monoclinic']	0	1	(KYb)(CO3)2
153	K	0.5	Gd	0.5	C	1.0	_	0.0	monoclinic	['monoclinic']	0	1	(KGd)(CO3)2
154	K	0.5	Dy	0.5	C	1.0	_	0.0	monoclinic	['monoclinic']	0	1	(KDy)(CO3)2
155	Rb	0.5	Sm	0.5	C	1.0	_	0.0	monoclinic	['monoclinic']	0	1	(RbSm)(CO3)2
156	Rb	0.5	Nb	0.5	B	1.0	_	0.0	monoclinic	['monoclinic']	0	1	(RbNb)(B2O6)
157	Tl	0.5	Nb	0.5	B	1.0	_	0.0	orthorhombic	['orthorhombic']	0	1	(TlNb)B2O6
158	Nd	0.95	Dy	0.05	Al	1.0	_	0.0	orthorhombic	['orthorhombic', 'trigonal']	1	2	(Nd0.95Dy0.05)AlO3
159	Nd	0.9	Dy	0.1	Al	1.0	_	0.0	trigonal	['trigonal']	0	1	(Nd0.9Dy0.1)AlO3
160	Nd	0.8	Dy	0.2	Al	1.0	_	0.0	orthorhombic	['orthorhombic']	0	1	(Nd0.8Dy0.2)AlO3
161	Nd	0.7	Dy	0.3	Al	1.0	_	0.0	orthorhombic	['orthorhombic']	0	1	(Nd0.7Dy0.3)AlO3
162	Nd	0.6	Dy	0.4	Al	1.0	_	0.0	orthorhombic	['orthorhombic']	0	1	(Nd0.6Dy0.4)AlO3
163	Nd	0.5	Dy	0.5	Al	1.0	_	0.0	orthorhombic	['orthorhombic']	0	1	(Nd0.5Dy0.5)AlO3
164	Nd	0.4	Dy	0.6	Al	1.0	_	0.0	orthorhombic	['orthorhombic']	0	1	(Nd0.4Dy0.6)AlO3
165	Nd	0.3	Dy	0.7	Al	1.0	_	0.0	orthorhombic	['orthorhombic']	0	1	(Nd0.3Dy0.7)AlO3
166	Nd	0.2	Dy	0.8	Al	1.0	_	0.0	orthorhombic	['orthorhombic']	0	1	(Nd0.2Dy0.8)AlO3
167	Bi	0.9	Y	0.1	Mn	1.0	_	0.0	orthorhombic	['orthorhombic']	0	1	(Bi0.9Y0.1)MnO3
168	Bi	0.5	Y	0.5	Mn	1.0	_	0.0	orthorhombic	['orthorhombic']	0	1	(Bi0.5Y0.5)MnO3
169	Pr	1.0	_	0.0	Co	0.5	Ti	0.5	monoclinic	['monoclinic']	0	1	Pr2Co(TiO6)
170	Ba	1.0	_	0.0	Fe	0.667	Te	0.33299999999999996	hexagonal	['hexagonal']	0	1	Ba3(Fe2Te)O9
171	Y	1.0	_	0.0	Ni	0.5	Mn	0.5	monoclinic	['monoclinic']	0	1	Y2Ni(MnO6)
172	Ba	1.0	_	0.0	Y	0.5	Os	0.5	cubic	['cubic']	0	1	Ba2Y(OsO6)
173	Ca	0.95	La	0.05	Mn	1.0	_	0.0	orthorhombic	['orthorhombic']	0	1	(Ca0.95La0.05)MnO3
174	Ca	0.95	Bi	0.05	Mn	1.0	_	0.0	orthorhombic	['orthorhombic']	0	1	(Ca0.95Bi0.05)MnO3
175	Ca	1.0	_	0.0	Mn	0.95	Mo	0.05	orthorhombic	['orthorhombic']	0	1	Ca(Mn0.95Mo0.05)O3
176	La	1.0	_	0.0	Mn	0.7	Sc	0.3	orthorhombic	['orthorhombic']	0	1	La(Mn0.7Sc0.3)O3
177	La	1.0	_	0.0	Mn	0.6	Sc	0.4	orthorhombic	['orthorhombic']	0	1	La(Mn0.6Sc0.4)O3
178	La	1.0	_	0.0	Mn	0.5	Sc	0.5	orthorhombic	['orthorhombic']	0	1	La(Mn0.5Sc0.5)O3
179	La	1.0	_	0.0	Mn	0.4	Sc	0.6	orthorhombic	['orthorhombic']	0	1	La(Mn0.4Sc0.6)O3
180	La	1.0	_	0.0	Mn	0.3	Sc	0.7	orthorhombic	['orthorhombic']	0	1	La(Mn0.3Sc0.7)O3
181	La	1.0	_	0.0	Mn	0.1	Sc	0.9	orthorhombic	['orthorhombic']	0	1	La(Mn0.1Sc0.9)O3
182	La	1.0	_	0.0	Li	0.5	Os	0.5	monoclinic	['monoclinic']	0	1	La2Li(OsO6)
183	Sr	0.5	Bi	0.5	Fe	1.0	_	0.0	trigonal	['trigonal']	0	1	(Sr0.5Bi0.5)FeO3
184	Lu	1.0	_	0.0	Fe	0.5	Cr	0.5	orthorhombic	['orthorhombic']	0	1	Lu(Fe0.5Cr0.5)O3
185	Yb	1.0	_	0.0	Fe	0.5	Cr	0.5	orthorhombic	['orthorhombic']	0	1	Yb(Fe0.5Cr0.5)O3
186	Tm	1.0	_	0.0	Fe	0.5	Cr	0.5	orthorhombic	['orthorhombic']	0	1	Tm(Fe0.5Cr0.5)O3
187	Nd	1.0	_	0.0	Mg	0.5	Ru	0.5	monoclinic	['monoclinic']	0	1	Nd2Mg(RuO6)
188	La	1.0	_	0.0	Co	0.5	Mn	0.5	monoclinic	['monoclinic', 'orthorhombic']	1	2	La2Co(MnO6)
189	Sm	1.0	_	0.0	Co	0.5	Mn	0.5	monoclinic	['monoclinic']	0	1	Sm2Co(MnO6)
190	Sm	0.89	Ca	0.11	Co	1.0	_	0.0	orthorhombic	['orthorhombic']	0	1	(Sm0.89Ca0.11)CoO3
191	Nd	0.53	Sr	0.47	Mn	1.0	_	0.0	orthorhombic	['orthorhombic']	0	1	(Nd0.53Sr0.47)(MnO3)
192	Pb	1.0	_	0.0	Tm	0.5	Sb	0.5	monoclinic	['monoclinic', 'trigonal', 'cubic']	1	3	Pb2Tm(SbO6)
196	Sr	1.0	_	0.0	Co	0.5	Ir	0.5	monoclinic	['monoclinic']	0	1	Sr2(CoIr)O6
199	Ba	1.0	_	0.0	In	0.5	Ta	0.5	cubic	['cubic']	0	1	Ba2In(TaO6)
200	Eu	1.0	_	0.0	Ho	0.5	Ta	0.5	monoclinic	['monoclinic']	0	1	Eu2Ho(TaO6)
201	Bi	0.95	Tb	0.05	Fe	1.0	_	0.0	trigonal	['trigonal']	0	1	(Bi0.95Tb0.05)FeO3
202	Bi	0.9	Tb	0.1	Fe	1.0	_	0.0	trigonal	['trigonal']	0	1	(Bi0.9Tb0.1)FeO3
203	Bi	0.85	Tb	0.15	Fe	1.0	_	0.0	trigonal	['trigonal']	0	1	(Bi0.85Tb0.15)FeO3
204	Pb	1.0	_	0.0	Zr	0.4	Ti	0.6	cubic	['cubic', 'tetragonal']	1	2	Pb(Zr0.4Ti0.6)O3
205	Pb	1.0	_	0.0	Zr	0.5	Ti	0.5	cubic	['cubic', 'tetragonal']	1	2	Pb(Zr0.5Ti0.5)O3
206	Pb	1.0	_	0.0	Zr	0.52	Ti	0.48	cubic	['cubic', 'tetragonal', 'monoclinic']	1	3	Pb(Zr0.52Ti0.48)O3
207	Pb	1.0	_	0.0	Zr	0.55	Ti	0.45	cubic	['cubic', 'tetragonal']	1	2	Pb(Zr0.55Ti0.45)O3
208	Pb	1.0	_	0.0	Zr	0.6	Ti	0.4	cubic	['cubic']	0	1	Pb(Zr0.6Ti0.4)O3
209	Pb	1.0	_	0.0	Zr	0.9	Ti	0.1	cubic	['cubic', 'trigonal']	1	2	Pb(Zr0.9Ti0.1)O3
211	Pb	1.0	_	0.0	Zr	0.95	Ti	0.05	cubic	['cubic']	0	1	Pb(Zr0.95Ti0.05)O3
217	Sr	1.0	_	0.0	Co	0.5	Re	0.5	tetragonal	['tetragonal', 'monoclinic']	1	2	Sr(Co0.5Re0.5)O3
218	La	0.9	Sm	0.1	Mn	1.0	_	0.0	trigonal	['trigonal']	0	1	(La0.9Sm0.1)(MnO3)
219	La	0.8	Sm	0.2	Mn	1.0	_	0.0	trigonal	['trigonal']	0	1	(La0.8Sm0.2)(MnO3)
220	La	0.7	Sm	0.3	Mn	1.0	_	0.0	trigonal	['trigonal']	0	1	(La0.7Sm0.3)(MnO3)
221	Na	0.5	Bi	0.5	Ti	1.0	_	0.0	trigonal	['trigonal', 'tetragonal', 'cubic', 'orthorhombic']	1	4	(Na0.5Bi0.5)(TiO3)
222	La	0.96	Ca	0.04	Co	1.0	_	0.0	trigonal	['trigonal']	0	1	(La0.96Ca0.04)CoO3
223	La	0.96	Sr	0.04	Co	1.0	_	0.0	trigonal	['trigonal']	0	1	(La0.96Sr0.04)CoO3
224	La	0.96	Ba	0.04	Co	1.0	_	0.0	trigonal	['trigonal']	0	1	(La0.96Ba0.04)CoO3
225	La	0.94	Ca	0.06	Co	1.0	_	0.0	trigonal	['trigonal']	0	1	(La0.94Ca0.06)CoO3
226	La	0.94	Sr	0.06	Co	1.0	_	0.0	trigonal	['trigonal']	0	1	(La0.94Sr0.06)CoO3
227	La	0.94	Ba	0.06	Co	1.0	_	0.0	trigonal	['trigonal']	0	1	(La0.94Ba0.06)CoO3
228	Bi	1.0	_	0.0	Co	0.37	Fe	0.63	monoclinic	['monoclinic']	0	1	Bi(Co0.37Fe0.63)O3
229	Bi	1.0	_	0.0	Co	0.3	Fe	0.7	monoclinic	['monoclinic']	0	1	Bi(Co0.3Fe0.7)O3
230	Bi	1.0	_	0.0	Co	0.28	Fe	0.72	monoclinic	['monoclinic']	0	1	Bi(Co0.28Fe0.72)O3
231	Mn	1.0	_	0.0	Mo	0.635	Fe	0.365	monoclinic	['monoclinic']	0	1	Mn2(Mo1.27Fe0.73)O6
232	Ba	1.0	_	0.0	Ir	0.51	Ni	0.49	trigonal	['trigonal']	0	1	Ba(Ir0.51Ni0.49)O3
233	La	1.0	_	0.0	Co	0.5	Pt	0.5	monoclinic	['monoclinic']	0	1	La2Co(PtO6)
234	Pb	0.9	Bi	0.1	V	1.0	_	0.0	tetragonal	['tetragonal']	0	1	(Pb0.9Bi0.1)VO3
235	Pb	0.8	Bi	0.2	V	1.0	_	0.0	tetragonal	['tetragonal']	0	1	(Pb0.8Bi0.2)VO3
236	Pb	0.7	Bi	0.3	V	1.0	_	0.0	tetragonal	['tetragonal']	0	1	(Pb0.7Bi0.3)VO3
237	Sr	1.0	_	0.0	Nb	0.5	Yb	0.5	monoclinic	['monoclinic']	0	1	Sr(Nb0.5Yb0.5)O3
238	Pb	1.0	_	0.0	Hf	0.4	Ti	0.6	tetragonal	['tetragonal']	0	1	Pb((Hf0.4Ti0.6)O3)
240	Pb	1.0	_	0.0	Hf	0.8	Ti	0.2	trigonal	['trigonal', 'cubic']	1	2	Pb(Hf0.8Ti0.2)O3
248	Ba	1.0	_	0.0	Li	0.33299999999999996	Ru	0.667	hexagonal	['hexagonal']	0	1	Ba3Li(Ru2O9)
249	Tb	1.0	_	0.0	Mn	0.9	Co	0.1	orthorhombic	['orthorhombic']	0	1	Tb(Mn0.9Co0.1)O3
250	Tb	1.0	_	0.0	Mn	0.7	Co	0.3	orthorhombic	['orthorhombic']	0	1	Tb(Mn0.7Co0.3)O3
251	Tb	1.0	_	0.0	Mn	0.5	Co	0.5	monoclinic	['monoclinic']	0	1	Tb(Mn0.5Co0.5)O3
252	La	1.0	_	0.0	Co	0.2	Fe	0.8	orthorhombic	['orthorhombic']	0	1	La(Co0.2Fe0.8)O3
253	La	0.67	Ba	0.33	Mn	1.0	_	0.0	trigonal	['trigonal']	0	1	(La0.67Ba0.33)MnO3
254	Tb	1.0	_	0.0	Mn	0.9	Al	0.1	orthorhombic	['orthorhombic']	0	1	Tb(Mn0.9Al0.1)O3
255	Sr	1.0	_	0.0	Cr	0.5	Sb	0.5	monoclinic	['monoclinic', 'triclinic', 'cubic']	1	3	Sr2Cr(SbO6)
256	Ca	1.0	_	0.0	Cr	0.5	Sb	0.5	monoclinic	['monoclinic']	0	1	Ca2Cr(SbO6)
257	Sr	1.0	_	0.0	Tb	0.5	Ru	0.5	monoclinic	['monoclinic']	0	1	Sr2Tb(RuO6)
258	Ba	1.0	_	0.0	Pr	0.5	Ru	0.5	monoclinic	['monoclinic', 'cubic']	1	2	Ba2Pr(RuO6)
259	Sr	0.7	Ca	0.3	Ti	1.0	_	0.0	orthorhombic	['orthorhombic']	0	1	(Sr0.7Ca0.3)TiO3
261	Sr	1.0	_	0.0	Mg	0.5	Te	0.5	monoclinic	['monoclinic']	0	1	Sr2Mg(TeO6)
262	La	0.5	Ca	0.5	Mn	1.0	_	0.0	orthorhombic	['orthorhombic']	0	1	(La0.5Ca0.5)MnO3
263	Ca	0.94	Bi	0.06	Mn	1.0	_	0.0	orthorhombic	['orthorhombic']	0	1	(Ca0.94Bi0.06)MnO3
264	Ca	0.88	Bi	0.12	Mn	1.0	_	0.0	orthorhombic	['orthorhombic']	0	1	(Ca0.88Bi0.12)MnO3
265	Ca	0.82	Bi	0.18	Mn	1.0	_	0.0	orthorhombic	['orthorhombic', 'monoclinic']	1	2	(Ca0.82Bi0.18)MnO3
266	Ca	0.75	Bi	0.25	Mn	1.0	_	0.0	orthorhombic	['orthorhombic']	0	1	(Ca0.75Bi0.25)MnO3
270	La	0.7	Pb	0.3	Mn	1.0	_	0.0	trigonal	['trigonal']	0	1	La0.7Pb0.3(MnO3)
271	Sm	1.0	_	0.0	Co	0.9	Fe	0.1	orthorhombic	['orthorhombic']	0	1	Sm(Co0.9Fe0.1)O3
272	Sm	1.0	_	0.0	Co	0.7	Fe	0.3	orthorhombic	['orthorhombic']	0	1	Sm(Co0.7Fe0.3)O3
273	Sm	1.0	_	0.0	Co	0.5	Fe	0.5	orthorhombic	['orthorhombic']	0	1	Sm(Co0.5Fe0.5)O3
274	Sm	1.0	_	0.0	Co	0.3	Fe	0.7	orthorhombic	['orthorhombic']	0	1	Sm(Co0.3Fe0.7)O3
275	Sm	1.0	_	0.0	Co	0.1	Fe	0.9	orthorhombic	['orthorhombic']	0	1	Sm(Co0.1Fe0.9)O3
276	Sr	1.0	_	0.0	Eu	0.5	Mo	0.5	monoclinic	['monoclinic']	0	1	Sr2Eu(MoO6)
277	Sr	1.0	_	0.0	Gd	0.5	Mo	0.5	monoclinic	['monoclinic']	0	1	Sr2Gd(MoO6)
278	Sr	1.0	_	0.0	Dy	0.5	Mo	0.5	monoclinic	['monoclinic']	0	1	Sr2Dy(MoO6)
279	Sr	1.0	_	0.0	Ho	0.5	Mo	0.5	monoclinic	['monoclinic']	0	1	Sr2Ho(MoO6)
280	Sr	1.0	_	0.0	Er	0.5	Mo	0.5	monoclinic	['monoclinic']	0	1	Sr2Er(MoO6)
281	Sr	1.0	_	0.0	Yb	0.5	Mo	0.5	monoclinic	['monoclinic']	0	1	Sr2Yb(MoO6)
282	Bi	0.5	Pb	0.5	Cr	1.0	_	0.0	orthorhombic	['orthorhombic', 'monoclinic']	1	2	(Bi0.5Pb0.5)CrO3
285	Ca	1.0	_	0.0	Sc	0.5	Os	0.5	monoclinic	['monoclinic']	0	1	Ca2Sc(OsO6)
286	Ba	1.0	_	0.0	Mn	0.5	Te	0.5	trigonal	['trigonal']	0	1	Ba2(MnTeO6)
287	Pb	1.0	_	0.0	Mn	0.5	Te	0.5	cubic	['cubic']	0	1	Pb(Mn0.5Te0.5O3)
288	Ba	1.0	_	0.0	Li	0.5	Os	0.5	cubic	['cubic']	0	1	Ba2Li(OsO6)
289	Ba	1.0	_	0.0	Na	0.5	Os	0.5	cubic	['cubic']	0	1	Ba2Na(OsO6)
290	Ba	1.0	_	0.0	Na	0.25	Ru	0.75	hexagonal	['hexagonal']	0	1	Ba4(NaRu3)O12
291	La	1.0	_	0.0	Na	0.5	Ir	0.5	monoclinic	['monoclinic']	0	1	La2Na(IrO6)
292	Pr	1.0	_	0.0	Na	0.5	Ir	0.5	monoclinic	['monoclinic']	0	1	Pr2Na(IrO6)
293	Nd	1.0	_	0.0	Na	0.5	Ir	0.5	monoclinic	['monoclinic']	0	1	Nd2Na(IrO6)
294	La	1.0	_	0.0	Na	0.5	Ru	0.5	monoclinic	['monoclinic']	0	1	La2Na(RuO6)
295	Ba	1.0	_	0.0	Pr	0.75	Bi	0.25	orthorhombic	['orthorhombic']	0	1	Ba(Pr0.75Bi0.25)O3
296	Ba	1.0	_	0.0	Pr	0.67	Bi	0.33	orthorhombic	['orthorhombic']	0	1	Ba(Pr0.67Bi0.33)O3
297	Pr	1.0	_	0.0	Na	0.5	Ru	0.5	monoclinic	['monoclinic']	0	1	Pr2Na(RuO6)
298	Pr	1.0	_	0.0	Li	0.5	Ir	0.5	monoclinic	['monoclinic']	0	1	Pr2Li(IrO6)
299	Nd	1.0	_	0.0	Li	0.5	Ir	0.5	monoclinic	['monoclinic']	0	1	Nd2Li(IrO6)
300	La	1.0	_	0.0	Li	0.5	Ir	0.5	monoclinic	['monoclinic']	0	1	La2Li(IrO6)
301	Sm	1.0	_	0.0	Li	0.5	Os	0.5	monoclinic	['monoclinic']	0	1	Sm2Li(OsO6)
302	Pr	1.0	_	0.0	Li	0.5	Os	0.5	monoclinic	['monoclinic']	0	1	Pr2Li(OsO6)
303	Nd	1.0	_	0.0	Li	0.5	Os	0.5	monoclinic	['monoclinic']	0	1	Nd2Li(OsO6)
305	Sr	1.0	_	0.0	Na	0.5	Re	0.5	monoclinic	['monoclinic']	0	1	Sr2Na(ReO6)
306	Sr	1.0	_	0.0	Li	0.5	Re	0.5	tetragonal	['tetragonal', 'cubic']	1	2	Sr2Li(ReO6)
308	Ba	1.0	_	0.0	Na	0.5	Re	0.5	cubic	['cubic']	0	1	Ba2Na(ReO6)
309	Ba	1.0	_	0.0	Li	0.5	Re	0.5	cubic	['cubic']	0	1	Ba2Li(ReO6)
310	Eu	1.0	_	0.0	Mg	0.5	Ir	0.5	monoclinic	['monoclinic']	0	1	Eu2Mg(IrO6)
311	Gd	1.0	_	0.0	Mg	0.5	Ir	0.5	monoclinic	['monoclinic']	0	1	Gd2(MgIr)O6
312	Nd	1.0	_	0.0	Mg	0.5	Ir	0.5	monoclinic	['monoclinic']	0	1	Nd2(MgIr)O6
313	Pr	1.0	_	0.0	Mg	0.5	Ir	0.5	monoclinic	['monoclinic']	0	1	Pr2(MgIr)O6
314	Sm	1.0	_	0.0	Mg	0.5	Ir	0.5	monoclinic	['monoclinic']	0	1	Sm2(MgIr)O6
315	Eu	1.0	_	0.0	Fe	0.5	V	0.5	orthorhombic	['orthorhombic']	0	1	Eu(Fe0.50V0.50)O3
316	Nd	1.0	_	0.0	Fe	0.5	V	0.5	orthorhombic	['orthorhombic']	0	1	Nd(Fe0.50V0.50)O3
317	Nd	1.0	_	0.0	Fe	0.49	V	0.51	orthorhombic	['orthorhombic']	0	1	Nd(Fe0.49V0.51)O3
318	Ca	1.0	_	0.0	La	0.5	Sb	0.5	monoclinic	['monoclinic']	0	1	Ca2La(SbO6)
319	Ce	1.0	_	0.0	Fe	0.5	V	0.5	orthorhombic	['orthorhombic']	0	1	Ce(Fe0.5V0.5)O3
320	Dy	1.0	_	0.0	Fe	0.5	V	0.5	orthorhombic	['orthorhombic']	0	1	Dy(Fe0.5V0.5)O3
321	Er	1.0	_	0.0	Fe	0.5	V	0.5	orthorhombic	['orthorhombic']	0	1	Er(Fe0.5V0.5)O3
323	Gd	1.0	_	0.0	Fe	0.5	V	0.5	orthorhombic	['orthorhombic']	0	1	Gd(Fe0.5V0.5)O3
324	Ho	1.0	_	0.0	Fe	0.5	V	0.5	orthorhombic	['orthorhombic']	0	1	Ho(Fe0.5V0.5)O3
325	La	1.0	_	0.0	Fe	0.5	V	0.5	orthorhombic	['orthorhombic']	0	1	La(Fe0.5V0.5)O3
326	Pr	1.0	_	0.0	Fe	0.5	V	0.5	orthorhombic	['orthorhombic']	0	1	Pr(Fe0.5V0.5)O3
328	Sm	1.0	_	0.0	Fe	0.5	V	0.5	orthorhombic	['orthorhombic']	0	1	Sm(Fe0.5V0.5)O3
329	Tb	1.0	_	0.0	Fe	0.5	V	0.5	orthorhombic	['orthorhombic']	0	1	Tb(Fe0.5V0.5)O3
330	Y	1.0	_	0.0	Fe	0.5	V	0.5	orthorhombic	['orthorhombic']	0	1	Y(Fe0.5V0.5)O3
331	Ba	0.8	Sr	0.2	Sn	1.0	_	0.0	cubic	['cubic']	0	1	Ba0.8Sr0.2(SnO3)
332	Ba	0.6	Sr	0.4	Sn	1.0	_	0.0	cubic	['cubic']	0	1	Ba0.6Sr0.4(SnO3)
333	Ba	0.4	Sr	0.6	Sn	1.0	_	0.0	orthorhombic	['orthorhombic']	0	1	Ba0.4Sr0.6(SnO3)
334	Ba	0.2	Sr	0.8	Sn	1.0	_	0.0	orthorhombic	['orthorhombic']	0	1	Ba0.2Sr0.8(SnO3)
335	Mn	1.0	_	0.0	Fe	0.5	Re	0.5	monoclinic	['monoclinic']	0	1	Mn2Fe(ReO6)
336	Tb	0.5	Dy	0.5	Sc	1.0	_	0.0	orthorhombic	['orthorhombic']	0	1	(Tb0.5Dy0.5)ScO3
337	Tb	0.5	Gd	0.5	Sc	1.0	_	0.0	orthorhombic	['orthorhombic']	0	1	(Tb0.5Gd0.5)ScO3
338	Sr	1.0	_	0.0	Ru	0.8	Cu	0.2	monoclinic	['monoclinic']	0	1	Sr(Ru0.8Cu0.2)O3
339	Ba	1.0	_	0.0	Sb	0.5	Bi	0.5	monoclinic	['monoclinic']	0	1	Ba2Sb(BiO6)
341	Ca	1.0	_	0.0	La	0.5	Ta	0.5	orthorhombic	['orthorhombic', 'monoclinic']	1	2	Ca2La(TaO6)
342	Y	1.0	_	0.0	Al	0.5	Cr	0.5	monoclinic	['monoclinic']	0	1	Y2Al(CrO6)
343	Sr	1.0	_	0.0	Fe	0.5	Mo	0.5	tetragonal	['tetragonal', 'cubic']	1	2	Sr2Fe(MoO6)
344	Ba	1.0	_	0.0	Ce	0.5	Sb	0.5	monoclinic	['monoclinic']	0	1	Ba2Ce(SbO6)
345	K	0.5	Bi	0.5	Ti	1.0	_	0.0	tetragonal	['tetragonal', 'cubic']	1	2	(K0.5Bi0.5)TiO3
346	Ba	1.0	_	0.0	Nb	0.5	V	0.5	cubic	['cubic']	0	1	Ba(Nb0.5V0.5)O3
347	K	1.0	_	0.0	Ta	0.77	Nb	0.23	cubic	['cubic']	0	1	K(Ta0.77Nb0.23)O3
348	Ho	1.0	_	0.0	Mn	0.625	Cr	0.375	orthorhombic	['orthorhombic']	0	1	Ho(Mn0.625Cr0.375)O3
349	Ho	1.0	_	0.0	Mn	0.95	Cr	0.05	orthorhombic	['orthorhombic']	0	1	Ho(Mn0.95Cr0.05)O3
350	Nd	1.0	_	0.0	Mn	0.8	Fe	0.2	orthorhombic	['orthorhombic']	0	1	Nd(Mn0.8Fe0.2)O3
353	Nd	0.5	Sr	0.5	Mn	1.0	_	0.0	orthorhombic	['orthorhombic']	0	1	(Nd0.5Sr0.5)MnO3
359	La	0.95	Ca	0.05	Mn	1.0	_	0.0	orthorhombic	['orthorhombic', 'trigonal']	1	2	(La0.95Ca0.05)MnO3
361	La	0.95	Ba	0.05	Mn	1.0	_	0.0	orthorhombic	['orthorhombic']	0	1	(La0.95Ba0.05)MnO3
362	La	1.0	_	0.0	Co	0.2	Mn	0.8	orthorhombic	['orthorhombic']	0	1	La(Co0.2Mn0.8)O3
363	La	0.5	Y	0.5	Ti	1.0	_	0.0	orthorhombic	['orthorhombic']	0	1	(La0.5Y0.5)TiO3
365	Ca	1.0	_	0.0	Nd	0.5	Ta	0.5	monoclinic	['monoclinic']	0	1	Ca2Nd(TaO6)
366	Ca	1.0	_	0.0	Gd	0.5	Ta	0.5	monoclinic	['monoclinic']	0	1	Ca2Gd(TaO6)
367	Ca	1.0	_	0.0	Ho	0.5	Ta	0.5	monoclinic	['monoclinic']	0	1	Ca2Ho(TaO6)
368	Na	1.0	_	0.0	Nb	0.5	As	0.5	monoclinic	['monoclinic']	0	1	Na2Nb(AsO6)
369	Pb	1.0	_	0.0	Zr	0.601	Ti	0.39899999999999997	trigonal	['trigonal']	0	1	Pb(Zr0.601Ti0.399)O3
370	Pb	1.0	_	0.0	Mg	0.5	Te	0.5	cubic	['cubic', 'trigonal']	1	2	Pb2(MgTeO6)
373	La	1.0	_	0.0	Cu	0.75	Mo	0.25	monoclinic	['monoclinic']	0	1	La4Cu3(MoO12)
374	La	1.0	_	0.0	Mg	0.5	Ti	0.5	orthorhombic	['orthorhombic', 'monoclinic', 'trigonal', 'cubic']	1	4	La(Mg0.5Ti0.5)O3
375	Pb	0.95	Ca	0.05	Ti	1.0	_	0.0	tetragonal	['tetragonal']	0	1	(Pb0.95Ca0.05)(TiO3)
376	La	1.0	_	0.0	Mn	0.5	Ti	0.5	orthorhombic	['orthorhombic']	0	1	La2Mn(TiO6)
377	Mg	0.95	Fe	0.05	Si	1.0	_	0.0	orthorhombic	['orthorhombic']	0	1	(Mg0.95Fe0.05)(SiO3)
378	Mg	0.94	Fe	0.06	Si	1.0	_	0.0	orthorhombic	['orthorhombic']	0	1	(Mg0.94Fe0.06)(SiO3)
379	Bi	0.5	Ag	0.5	Ti	1.0	_	0.0	cubic	['cubic']	0	1	(Bi0.5Ag0.5)(TiO3)
380	Sr	1.0	_	0.0	Bi	0.5	Nd	0.5	monoclinic	['monoclinic']	0	1	Sr2Bi(NdO6)
381	Sr	1.0	_	0.0	Bi	0.5	Lu	0.5	monoclinic	['monoclinic']	0	1	Sr2Bi(LuO6)
382	Sr	0.96	Ca	0.04	Ti	1.0	_	0.0	cubic	['cubic']	0	1	(Sr0.96Ca0.04)TiO3
383	Sr	0.88	Ca	0.12	Ti	1.0	_	0.0	orthorhombic	['orthorhombic']	0	1	(Sr0.88Ca0.12)TiO3
384	Sr	0.75	Ca	0.25	Ti	1.0	_	0.0	orthorhombic	['orthorhombic']	0	1	(Sr0.75Ca0.25)TiO3
385	Sr	0.5	Ca	0.5	Ti	1.0	_	0.0	orthorhombic	['orthorhombic']	0	1	(Sr0.5Ca0.5)TiO3
386	Pb	1.0	_	0.0	Fe	0.5	Nb	0.5	tetragonal	['tetragonal', 'cubic', 'trigonal']	1	3	Pb((FeNb)O6)0.5
387	La	0.7	Ca	0.3	Mn	1.0	_	0.0	orthorhombic	['orthorhombic', 'trigonal']	1	2	(La0.7Ca0.3)(MnO3)
397	La	0.8	Ca	0.2	Mn	1.0	_	0.0	orthorhombic	['orthorhombic', 'trigonal']	1	2	(La0.8Ca0.2)(MnO3)
405	La	0.7	Sr	0.3	Mn	1.0	_	0.0	trigonal	['trigonal', 'orthorhombic', 'tetragonal']	1	3	(La0.7Sr0.3)(MnO3)
411	La	0.85	Na	0.15	Mn	1.0	_	0.0	trigonal	['trigonal']	0	1	(La0.85Na0.15)MnO3
412	La	0.85	K	0.15	Mn	1.0	_	0.0	trigonal	['trigonal']	0	1	(La0.85K0.15)MnO3
413	La	1.0	_	0.0	Mg	0.5	Rh	0.5	monoclinic	['monoclinic']	0	1	La2Mg(RhO6)
414	La	1.0	_	0.0	Zn	0.5	Rh	0.5	monoclinic	['monoclinic']	0	1	La2Zn(RhO6)
415	Ba	0.256	Sr	0.7440000000000001	Ti	1.0	_	0.0	cubic	['cubic']	0	1	(Ba0.256Sr0.744)TiO3
416	Pr	0.8	Sr	0.2	Co	1.0	_	0.0	orthorhombic	['orthorhombic']	0	1	(Pr0.8Sr0.2)(CoO3)
417	Pr	0.5	Sr	0.5	Co	1.0	_	0.0	monoclinic	['monoclinic', 'trigonal', 'orthorhombic', 'tetragonal']	1	4	(Pr0.5Sr0.5)(CoO3)
418	Ba	1.0	_	0.0	Pr	0.5	Nb	0.5	monoclinic	['monoclinic', 'cubic']	1	2	Ba2Pr(NbO6)
419	La	1.0	_	0.0	Mg	0.616	Nb	0.384	orthorhombic	['orthorhombic']	0	1	La(Mg0.616Nb0.384)O3
420	Ca	0.81	Sr	0.19	V	1.0	_	0.0	orthorhombic	['orthorhombic']	0	1	(Ca0.81Sr0.19)(VO3)
421	Ca	0.73	Sr	0.27	V	1.0	_	0.0	tetragonal	['tetragonal']	0	1	(Ca0.73Sr0.27)(VO3)
422	Ca	0.26	Sr	0.74	V	1.0	_	0.0	cubic	['cubic']	0	1	(Ca0.26Sr0.74)(VO3)
423	Ca	0.89	Sr	0.11	V	1.0	_	0.0	orthorhombic	['orthorhombic']	0	1	(Ca0.89Sr0.11)(VO3)
424	Ca	0.8	Sr	0.2	V	1.0	_	0.0	orthorhombic	['orthorhombic']	0	1	(Ca0.8Sr0.2)(VO3)
425	Ca	0.58	Sr	0.42	V	1.0	_	0.0	tetragonal	['tetragonal']	0	1	(Ca0.58Sr0.42)(VO3)
426	Na	1.0	_	0.0	Sn	0.5	Te	0.5	monoclinic	['monoclinic']	0	1	Na2(SnTeO6)
427	La	1.0	_	0.0	Cr	0.8	Mn	0.2	orthorhombic	['orthorhombic']	0	1	La(Cr0.8Mn0.2)O3
428	La	1.0	_	0.0	Mg	0.598	Nb	0.402	monoclinic	['monoclinic']	0	1	La(Mg0.598Nb0.402)O3
429	Ca	1.0	_	0.0	Fe	0.5	Mo	0.5	monoclinic	['monoclinic']	0	1	Ca2Fe(MoO6)
431	Ba	1.0	_	0.0	Ce	0.1	Zr	0.9	cubic	['cubic']	0	1	Ba(Ce0.1Zr0.9)O3
432	Ba	1.0	_	0.0	Ce	0.4	Zr	0.6	trigonal	['trigonal', 'cubic']	1	2	Ba((Ce0.4Zr0.6)O3)
433	Ba	1.0	_	0.0	Ce	0.8	Zr	0.2	orthorhombic	['orthorhombic', 'trigonal', 'cubic']	1	3	Ba((Ce0.8Zr0.2)O3)
446	La	0.73	Nd	0.27	Ga	1.0	_	0.0	orthorhombic	['orthorhombic', 'trigonal']	1	2	(La0.73Nd0.27)(GaO3)
447	La	0.68	Nd	0.32	Ga	1.0	_	0.0	orthorhombic	['orthorhombic']	0	1	(La0.68Nd0.32)(GaO3)
448	La	0.63	Nd	0.37	Ga	1.0	_	0.0	orthorhombic	['orthorhombic']	0	1	(La0.63Nd0.37)GaO3
449	La	0.56	Nd	0.44	Ga	1.0	_	0.0	orthorhombic	['orthorhombic']	0	1	(La0.56Nd0.44)GaO3
450	La	0.47	Nd	0.53	Ga	1.0	_	0.0	orthorhombic	['orthorhombic']	0	1	(La0.47Nd0.53)GaO3
451	Sr	1.0	_	0.0	Co	0.5	Nb	0.5	cubic	['cubic', 'tetragonal']	1	2	Sr((Co0.5Nb0.5)O3)
452	Pb	1.0	_	0.0	Zr	0.2	Ti	0.8	tetragonal	['tetragonal']	0	1	Pb(Zr0.2Ti0.8)O3
453	Pb	1.0	_	0.0	Zr	0.3	Ti	0.7	tetragonal	['tetragonal', 'cubic']	1	2	Pb(Zr0.3Ti0.7)O3
457	La	0.6	Ca	0.4	Mn	1.0	_	0.0	orthorhombic	['orthorhombic', 'trigonal']	1	2	(La0.6Ca0.4)MnO3
458	Pb	1.0	_	0.0	Fe	0.5	Ta	0.5	tetragonal	['tetragonal', 'cubic']	1	2	Pb((FeTa)O6)0.5
459	Pb	1.0	_	0.0	Sc	0.48	Nb	0.52	cubic	['cubic']	0	1	Pb(Sc0.48Nb0.52)O3
463	Ba	1.0	_	0.0	Nd	0.5	Ru	0.5	monoclinic	['monoclinic', 'cubic']	1	2	Ba2Nd(RuO6)
464	Sr	1.0	_	0.0	Ho	0.5	Ru	0.5	monoclinic	['monoclinic']	0	1	Sr2Ho(RuO6)
466	Pb	1.0	_	0.0	Zr	0.1	Ti	0.9	tetragonal	['tetragonal']	0	1	Pb(Zr0.1Ti0.9)O3
470	Pb	1.0	_	0.0	Zr	0.53	Ti	0.47	tetragonal	['tetragonal']	0	1	Pb(Zr0.53Ti0.47)O3
471	La	1.0	_	0.0	Mn	0.5	Rh	0.5	orthorhombic	['orthorhombic']	0	1	La(Mn0.5Rh0.5)O3
472	Sm	1.0	_	0.0	Ni	0.97	Co	0.03	orthorhombic	['orthorhombic']	0	1	Sm(Ni0.97Co0.03)O3
473	Sm	1.0	_	0.0	Ni	0.925	Co	0.075	orthorhombic	['orthorhombic']	0	1	Sm(Ni0.925Co0.075)O3
474	Sm	1.0	_	0.0	Ni	0.9	Co	0.1	orthorhombic	['orthorhombic']	0	1	Sm(Ni0.9Co0.1)O3
475	Sm	1.0	_	0.0	Ni	0.8	Co	0.2	orthorhombic	['orthorhombic']	0	1	Sm(Ni0.8Co0.2)O3
476	Sm	1.0	_	0.0	Ni	0.7	Co	0.3	orthorhombic	['orthorhombic']	0	1	Sm(Ni0.7Co0.3)O3
477	Sm	1.0	_	0.0	Ni	0.5	Co	0.5	orthorhombic	['orthorhombic']	0	1	Sm(Ni0.5Co0.5)O3
478	Sm	1.0	_	0.0	Ni	0.3	Co	0.7	orthorhombic	['orthorhombic']	0	1	Sm(Ni0.3Co0.7)O3
479	Sm	1.0	_	0.0	Ni	0.1	Co	0.9	orthorhombic	['orthorhombic']	0	1	Sm(Ni0.1Co0.9)O3
480	Ba	1.0	_	0.0	Yb	0.5	Ta	0.5	cubic	['cubic']	0	1	Ba2Yb(TaO6)
481	Sr	0.4	K	0.6	Bi	1.0	_	0.0	tetragonal	['tetragonal']	0	1	(Sr0.4K0.6)BiO3
487	Ba	1.0	_	0.0	Co	0.5	Nb	0.5	cubic	['cubic']	0	1	Ba(Co0.5Nb0.5)O3
488	Ba	1.0	_	0.0	Ir	0.5	Co	0.5	trigonal	['trigonal']	0	1	Ba(Ir0.5Co0.5)O3
489	Na	0.6	Sr	0.4	Ta	1.0	_	0.0	cubic	['cubic']	0	1	(Na0.6Sr0.4)(TaO3)
490	Na	0.7	Sr	0.3	Ta	1.0	_	0.0	tetragonal	['tetragonal']	0	1	(Na0.7Sr0.3)(TaO3)
491	Na	0.8	Sr	0.2	Ta	1.0	_	0.0	tetragonal	['tetragonal']	0	1	(Na0.8Sr0.2)(TaO3)
492	Na	0.9	Sr	0.1	Ta	1.0	_	0.0	orthorhombic	['orthorhombic']	0	1	(Na0.9Sr0.1)(TaO3)
493	Sr	1.0	_	0.0	Fe	0.5	Nb	0.5	orthorhombic	['orthorhombic', 'tetragonal', 'cubic']	1	3	Sr2Fe(NbO6)
494	Ba	1.0	_	0.0	Bi	0.5	In	0.5	tetragonal	['tetragonal']	0	1	Ba(Bi0.5In0.5)O3
495	La	0.93	Nd	0.07	Ga	1.0	_	0.0	orthorhombic	['orthorhombic']	0	1	(La0.93Nd0.07)(GaO3)
496	La	0.88	Nd	0.12	Ga	1.0	_	0.0	orthorhombic	['orthorhombic', 'trigonal']	1	2	(La0.88Nd0.12)(GaO3)
497	La	0.83	Nd	0.17	Ga	1.0	_	0.0	orthorhombic	['orthorhombic']	0	1	(La0.83Nd0.17)(GaO3)
498	La	0.8	Nd	0.2	Ga	1.0	_	0.0	orthorhombic	['orthorhombic']	0	1	(La0.8Nd0.2)(GaO3)
499	La	0.5	Li	0.5	Ti	1.0	_	0.0	trigonal	['trigonal', 'cubic', 'tetragonal']	1	3	(La0.5Li0.5)(TiO3)
500	Ho	0.2	Ca	0.8	Mn	1.0	_	0.0	monoclinic	['monoclinic']	0	1	(Ho0.2Ca0.8)(MnO3)
504	La	0.53	Ca	0.47	Mn	1.0	_	0.0	orthorhombic	['orthorhombic']	0	1	(La0.53Ca0.47)(MnO3)
507	Tb	0.75	Ca	0.25	Mn	1.0	_	0.0	orthorhombic	['orthorhombic']	0	1	(Tb0.75Ca0.25)(MnO3)
508	Tb	0.25	Ca	0.75	Mn	1.0	_	0.0	orthorhombic	['orthorhombic']	0	1	(Tb0.25Ca0.75)(MnO3)
509	Tb	0.15	Ca	0.85	Mn	1.0	_	0.0	orthorhombic	['orthorhombic', 'monoclinic']	1	2	(Tb0.15Ca0.85)(MnO3)
510	Tb	0.85	Ca	0.15	Mn	1.0	_	0.0	orthorhombic	['orthorhombic']	0	1	(Tb0.85Ca0.15)(MnO3)
511	Tb	0.67	Ca	0.33	Mn	1.0	_	0.0	orthorhombic	['orthorhombic']	0	1	(Tb0.67Ca0.33)(MnO3)
512	Tb	0.35	Ca	0.65	Mn	1.0	_	0.0	orthorhombic	['orthorhombic']	0	1	(Tb0.35Ca0.65)(MnO3)
515	Sm	0.1	Ca	0.9	Mn	1.0	_	0.0	orthorhombic	['orthorhombic']	0	1	(Sm0.1Ca0.9)(MnO3)
516	Pr	0.1	Sr	0.9	Mn	1.0	_	0.0	cubic	['cubic', 'tetragonal']	1	2	(Pr0.1Sr0.9)(MnO3)
519	La	1.0	_	0.0	Mn	0.6	V	0.4	orthorhombic	['orthorhombic']	0	1	La(Mn0.6V0.4)O3
520	La	1.0	_	0.0	Mn	0.5	V	0.5	orthorhombic	['orthorhombic', 'monoclinic']	1	2	La(Mn0.5V0.5)O3
521	La	1.0	_	0.0	Mn	0.4	V	0.6	orthorhombic	['orthorhombic']	0	1	La(Mn0.4V0.6)O3
522	La	1.0	_	0.0	Mn	0.7	Cu	0.3	orthorhombic	['orthorhombic']	0	1	La(Mn0.7Cu0.3)O3
523	Pr	0.95	Sr	0.05	Ni	1.0	_	0.0	orthorhombic	['orthorhombic']	0	1	(Pr0.95Sr0.05)NiO3
524	K	0.667	Th	0.33299999999999996	Ti	1.0	_	0.0	tetragonal	['tetragonal']	0	1	(K0.667Th0.333)(TiO3)
532	Pb	1.0	_	0.0	Hf	0.2	Ti	0.8	tetragonal	['tetragonal']	0	1	Pb(Hf0.2Ti0.8)O3
535	La	1.0	_	0.0	Ni	0.8	Mo	0.2	orthorhombic	['orthorhombic']	0	1	La(Ni0.8Mo0.2)O3
536	La	0.2	Sm	0.8	Fe	1.0	_	0.0	orthorhombic	['orthorhombic']	0	1	(La0.2Sm0.8)FeO3
537	La	0.4	Sm	0.6	Fe	1.0	_	0.0	orthorhombic	['orthorhombic']	0	1	(La0.4Sm0.6)FeO3
538	La	0.6	Sm	0.4	Fe	1.0	_	0.0	orthorhombic	['orthorhombic']	0	1	(La0.6Sm0.4)FeO3
539	La	0.8	Sm	0.2	Fe	1.0	_	0.0	orthorhombic	['orthorhombic']	0	1	(La0.8Sm0.2)FeO3
540	Pr	0.85	Na	0.15	Mn	1.0	_	0.0	orthorhombic	['orthorhombic']	0	1	(Pr0.85Na0.15)(MnO3)
541	Pr	0.9	Na	0.1	Mn	1.0	_	0.0	orthorhombic	['orthorhombic']	0	1	(Pr0.9Na0.1)(MnO3)
542	Pr	0.92	Na	0.08	Mn	1.0	_	0.0	orthorhombic	['orthorhombic']	0	1	(Pr0.92Na0.08)(MnO3)
543	Pr	0.92	K	0.08	Mn	1.0	_	0.0	orthorhombic	['orthorhombic']	0	1	(Pr0.92K0.08)(MnO3)
544	Pr	0.94	K	0.06	Mn	1.0	_	0.0	orthorhombic	['orthorhombic']	0	1	(Pr0.94K0.06)(MnO3)
545	Nd	0.89	Na	0.11	Mn	1.0	_	0.0	orthorhombic	['orthorhombic']	0	1	(Nd0.89Na0.11)(MnO3)
546	Nd	0.95	K	0.05	Mn	1.0	_	0.0	orthorhombic	['orthorhombic']	0	1	(Nd0.95K0.05)(MnO3)
547	Ca	0.5	Sr	0.5	Ti	1.0	_	0.0	orthorhombic	['orthorhombic']	0	1	(Ca0.5Sr0.5)TiO3
548	Ba	1.0	_	0.0	Nd	0.33299999999999996	Ru	0.667	hexagonal	['hexagonal']	0	1	Ba3Nd(Ru2O9)
549	Sr	1.0	_	0.0	Sc	0.5	Bi	0.5	cubic	['cubic']	0	1	Sr2Sc(BiO6)
550	La	0.9	Sm	0.1	Ga	1.0	_	0.0	orthorhombic	['orthorhombic', 'trigonal']	1	2	(La0.9Sm0.1)GaO3
551	La	0.83	Sm	0.17	Ga	1.0	_	0.0	orthorhombic	['orthorhombic']	0	1	(La0.83Sm0.17)GaO3
552	La	0.7	Sm	0.3	Ga	1.0	_	0.0	orthorhombic	['orthorhombic']	0	1	(La0.7Sm0.3)GaO3
554	Ca	0.75	Sr	0.25	Ti	1.0	_	0.0	orthorhombic	['orthorhombic']	0	1	(Ca0.75Sr0.25)(TiO3)
556	Ca	0.4	Sr	0.6	Ti	1.0	_	0.0	orthorhombic	['orthorhombic']	0	1	(Ca0.4Sr0.6)(TiO3)
557	Ca	0.35	Sr	0.65	Ti	1.0	_	0.0	tetragonal	['tetragonal', 'orthorhombic']	1	2	(Ca0.35Sr0.65)(TiO3)
562	La	0.7	Ba	0.3	Mn	1.0	_	0.0	trigonal	['trigonal', 'cubic', 'orthorhombic']	1	3	(La0.7Ba0.3)MnO3
563	Sr	1.0	_	0.0	Ca	0.33299999999999996	Ru	0.667	monoclinic	['monoclinic']	0	1	Sr3Ca(Ru2O9)
564	Ba	1.0	_	0.0	Tb	0.33299999999999996	Ru	0.667	hexagonal	['hexagonal']	0	1	Ba3Tb(Ru2O9)
566	Pb	1.0	_	0.0	Mg	0.28300000000000003	Nb	0.7170000000000001	cubic	['cubic']	0	1	Pb(Mg0.283Nb0.717)O3
567	Yb	1.0	_	0.0	Co	0.5	Mn	0.5	orthorhombic	['orthorhombic']	0	1	Yb2((CoMn)O6)
568	La	0.65	Pb	0.35	Mn	1.0	_	0.0	trigonal	['trigonal']	0	1	(La0.65Pb0.35)(MnO3)
573	Sr	1.0	_	0.0	Fe	0.5	W	0.5	monoclinic	['monoclinic', 'cubic']	1	2	Sr2Fe(WO6)
574	Ba	1.0	_	0.0	Fe	0.5	W	0.5	tetragonal	['tetragonal', 'cubic']	1	2	Ba2(FeWO6)
580	Sr	1.0	_	0.0	Tm	0.5	Ta	0.5	monoclinic	['monoclinic']	0	1	Sr2(TmTaO6)
582	La	0.64	Sr	0.36	Mn	1.0	_	0.0	trigonal	['trigonal']	0	1	(La0.64Sr0.36)(MnO3)
583	Sr	1.0	_	0.0	Mn	0.4	Nb	0.6	orthorhombic	['orthorhombic']	0	1	Sr2(Mn0.8Nb1.2)O6
584	La	1.0	_	0.0	Co	0.5	Ti	0.5	monoclinic	['monoclinic']	0	1	La2Co(TiO6)
586	La	1.0	_	0.0	Ni	0.5	Ti	0.5	monoclinic	['monoclinic', 'orthorhombic']	1	2	La2Ni(TiO6)
589	La	0.9	Pb	0.1	Mn	1.0	_	0.0	trigonal	['trigonal']	0	1	(La0.9Pb0.1)MnO3
590	La	0.2	Ca	0.8	Mn	1.0	_	0.0	orthorhombic	['orthorhombic']	0	1	(La0.2Ca0.8)MnO3
591	La	0.15	Ca	0.85	Mn	1.0	_	0.0	orthorhombic	['orthorhombic', 'monoclinic']	1	2	(La0.15Ca0.85)MnO3
593	La	1.0	_	0.0	Ni	0.5	Ru	0.5	monoclinic	['monoclinic', 'orthorhombic']	1	2	La2Ni(RuO6)
594	La	0.4	Ca	0.6	Ti	1.0	_	0.0	trigonal	['trigonal']	0	1	(La0.4Ca0.6)(TiO3)
595	La	0.3	Ca	0.7	Ti	1.0	_	0.0	orthorhombic	['orthorhombic']	0	1	(La0.3Ca0.7)(TiO3)
596	La	0.2	Ca	0.8	Ti	1.0	_	0.0	orthorhombic	['orthorhombic']	0	1	(La0.2Ca0.8)(TiO3)
597	La	0.1	Ca	0.9	Ti	1.0	_	0.0	orthorhombic	['orthorhombic']	0	1	(La0.1Ca0.9)(TiO3)
598	Ba	1.0	_	0.0	In	0.667	W	0.33299999999999996	cubic	['cubic']	0	1	Ba(In0.667W0.333)O3
600	Sr	1.0	_	0.0	In	0.667	W	0.33299999999999996	orthorhombic	['orthorhombic']	0	1	Sr(In0.667W0.333)O3
601	Ba	1.0	_	0.0	Y	0.667	Mo	0.33299999999999996	cubic	['cubic']	0	1	Ba(Y0.667Mo0.333)O3
602	Ba	1.0	_	0.0	Y	0.667	W	0.33299999999999996	cubic	['cubic']	0	1	Ba(Y0.667W0.333)O3
603	La	0.625	Ca	0.375	Mn	1.0	_	0.0	orthorhombic	['orthorhombic']	0	1	(La0.625Ca0.375)(MnO3)
604	Pr	0.625	Ca	0.375	Mn	1.0	_	0.0	orthorhombic	['orthorhombic']	0	1	(Pr0.625Ca0.375)(MnO3)
605	La	1.0	_	0.0	Mg	0.5	Ge	0.5	trigonal	['trigonal']	0	1	La2Mg(GeO6)
606	Pb	1.0	_	0.0	Zr	0.515	Ti	0.485	tetragonal	['tetragonal']	0	1	Pb(Zr0.515Ti0.485)O3
609	Pb	1.0	_	0.0	Zr	0.525	Ti	0.475	tetragonal	['tetragonal']	0	1	Pb(Zr0.525Ti0.475)O3
610	Sr	1.0	_	0.0	Mn	0.5	Nb	0.5	cubic	['cubic']	0	1	Sr(Mn0.5Nb0.5)O3
611	Ba	1.0	_	0.0	Y	0.5	Re	0.5	monoclinic	['monoclinic', 'cubic']	1	2	Ba2Y(ReO6)
612	La	1.0	_	0.0	Mn	0.95	Ga	0.05	orthorhombic	['orthorhombic']	0	1	La(Mn0.95Ga0.05)O3
614	La	1.0	_	0.0	Mn	0.9	Ga	0.1	orthorhombic	['orthorhombic']	0	1	La(Mn0.9Ga0.1)O3
616	La	1.0	_	0.0	Mn	0.85	Ga	0.15	orthorhombic	['orthorhombic']	0	1	La(Mn0.85Ga0.15)O3
618	La	1.0	_	0.0	Mn	0.7	Ga	0.3	orthorhombic	['orthorhombic']	0	1	La(Mn0.7Ga0.3)O3
620	La	1.0	_	0.0	Mn	0.6	Ga	0.4	orthorhombic	['orthorhombic']	0	1	La(Mn0.6Ga0.4)O3
622	La	1.0	_	0.0	Mn	0.5	Ga	0.5	orthorhombic	['orthorhombic']	0	1	La(Mn0.5Ga0.5)O3
624	La	1.0	_	0.0	Mn	0.4	Ga	0.6	orthorhombic	['orthorhombic']	0	1	La(Mn0.4Ga0.6)O3
626	La	1.0	_	0.0	Mn	0.2	Ga	0.8	orthorhombic	['orthorhombic']	0	1	La(Mn0.2Ga0.8)O3
628	La	1.0	_	0.0	Mn	0.1	Ga	0.9	orthorhombic	['orthorhombic']	0	1	La(Mn0.1Ga0.9)O3
630	Ba	0.8	Ca	0.2	Zr	1.0	_	0.0	tetragonal	['tetragonal', 'cubic']	1	2	(Ba0.8Ca0.2)(ZrO3)
637	La	1.0	_	0.0	Li	0.5	Ru	0.5	monoclinic	['monoclinic']	0	1	La2Li(RuO6)
639	Ba	1.0	_	0.0	Dy	0.667	Mo	0.33299999999999996	cubic	['cubic']	0	1	Ba(Dy0.667Mo0.333)O3
640	Ba	1.0	_	0.0	Dy	0.667	W	0.33299999999999996	cubic	['cubic']	0	1	Ba(Dy0.667W0.333)O3
641	Ba	1.0	_	0.0	Gd	0.667	W	0.33299999999999996	cubic	['cubic']	0	1	Ba(Gd0.667W0.333)O3
642	Ba	1.0	_	0.0	Gd	0.667	Mo	0.33299999999999996	cubic	['cubic']	0	1	Ba(Gd0.667Mo0.333)O3
643	Ba	1.0	_	0.0	Sm	0.667	W	0.33299999999999996	cubic	['cubic']	0	1	Ba(Sm0.667W0.333)O3
644	Y	0.7	Ca	0.3	Mn	1.0	_	0.0	orthorhombic	['orthorhombic']	0	1	(Y0.7Ca0.3)MnO3
646	Y	0.5	Ca	0.5	Mn	1.0	_	0.0	orthorhombic	['orthorhombic']	0	1	(Y0.5Ca0.5)MnO3
649	Sr	1.0	_	0.0	Co	0.5	W	0.5	tetragonal	['tetragonal', 'monoclinic', 'cubic']	1	3	Sr2Co(WO6)
652	La	1.0	_	0.0	Ni	0.5	Mn	0.5	monoclinic	['monoclinic', 'trigonal', 'orthorhombic']	1	3	La(Ni0.5Mn0.5)O3
653	Sr	1.0	_	0.0	Mn	0.5	Mo	0.5	monoclinic	['monoclinic']	0	1	Sr2Mn(MoO6)
654	Sr	1.0	_	0.0	Mn	0.5	W	0.5	monoclinic	['monoclinic']	0	1	Sr2(MnWO6)
655	Ca	1.0	_	0.0	Mn	0.5	W	0.5	monoclinic	['monoclinic']	0	1	Ca2(MnWO6)
657	La	1.0	_	0.0	Mg	0.667	Nb	0.33299999999999996	monoclinic	['monoclinic', 'cubic']	1	2	La(Mg0.667Nb0.333)O3
659	Pb	0.1	Ca	0.9	Ti	1.0	_	0.0	orthorhombic	['orthorhombic']	0	1	(Pb0.1Ca0.9)(TiO3)
660	Pb	0.2	Ca	0.8	Ti	1.0	_	0.0	orthorhombic	['orthorhombic']	0	1	(Pb0.2Ca0.8)(TiO3)
661	Pb	0.3	Ca	0.7	Ti	1.0	_	0.0	orthorhombic	['orthorhombic']	0	1	(Pb0.3Ca0.7)(TiO3)
662	Pb	0.4	Ca	0.6	Ti	1.0	_	0.0	orthorhombic	['orthorhombic']	0	1	(Pb0.4Ca0.6)(TiO3)
663	Pb	0.58	Ca	0.42	Ti	1.0	_	0.0	tetragonal	['tetragonal']	0	1	(Pb0.58Ca0.42)(TiO3)
664	Pb	0.578	Ca	0.42200000000000004	Ti	1.0	_	0.0	orthorhombic	['orthorhombic']	0	1	(Pb0.578Ca0.422)(TiO3)
665	Pb	0.61	Ca	0.39	Ti	1.0	_	0.0	tetragonal	['tetragonal']	0	1	(Pb0.61Ca0.39)(TiO3)
666	La	1.0	_	0.0	Mg	0.6	Nb	0.4	monoclinic	['monoclinic']	0	1	La(Mg0.6Nb0.4)O3
668	Pr	0.7	Ba	0.3	Mn	1.0	_	0.0	orthorhombic	['orthorhombic']	0	1	(Pr0.7Ba0.3)MnO3
672	Nd	0.7	Ba	0.3	Mn	1.0	_	0.0	orthorhombic	['orthorhombic']	0	1	(Nd0.7Ba0.3)(MnO3)
675	La	1.0	_	0.0	Cr	0.5	Ti	0.5	trigonal	['trigonal']	0	1	La(Cr0.5Ti0.5O3)
676	Ca	1.0	_	0.0	Cr	0.5	Ti	0.5	orthorhombic	['orthorhombic']	0	1	Ca(Cr0.5Ti0.5O3)
677	Li	1.0	_	0.0	Zr	0.5	Te	0.5	trigonal	['trigonal']	0	1	Li2Zr(TeO6)
679	Ba	1.0	_	0.0	Ti	0.5	Mn	0.5	trigonal	['trigonal', 'hexagonal']	1	2	Ba((Ti0.5Mn0.5)O3)
681	Ca	0.77	Sr	0.23	Te	1.0	_	0.0	monoclinic	['monoclinic']	0	1	(Ca0.77Sr0.23)(TeO3)
682	Sr	0.85	Ca	0.15	C	1.0	_	0.0	orthorhombic	['orthorhombic']	0	1	(Sr0.85Ca0.15)(CO3)
683	K	0.5	Y	0.5	C	1.0	_	0.0	monoclinic	['monoclinic']	0	1	(KY)C2O6
684	Bi	1.0	_	0.0	Fe	0.5	Al	0.5	trigonal	['trigonal']	0	1	Bi2Fe(AlO6)
685	Ca	0.5	Sn	0.5	B	1.0	_	0.0	trigonal	['trigonal']	0	1	(CaSn)(B2O6)
688	Mg	0.4	Cd	0.6	C	1.0	_	0.0	trigonal	['trigonal']	0	1	(Mg0.4Cd0.6)(CO3)
